Repository: jeffsking/WKB-OB

File: .tools/_anchor_unify_backup_20260930/Ebewole Polymer Science Ch09 Polymer Additives and Reinforcements.md
---
type: source
title: "Ebewole Polymer Science Ch09 Polymer Additives and Reinforcements"
source_type: book
source_path: "RAW_FULL/ima_sync/个人知识库/WKB/Resources/Ebook/Ebook Extract/Ebewole Polymer Science Technology/chapters/Ebewole Polymer Science Technology_ch09.md.md"
date_published: 1997
date_processed: 2026-09-29
credibility: 高
knowledge_update_status: done
key_claims:
  - "Very few polymers are used technologically in their chemically pure form; it is generally necessary to modify their behavior by the incorporation of additives. (Ch.9, p.228)"
  - "The principal function of a plasticizer is to reduce the Tg of a polymer so as to enhance its flexibility over expected temperatures of application. … The plasticizer molecules are inserted between the polymer molecules thereby pushing them apart. This reduces the intensity of the intermolecular cohesive forces. (Ch.9, p.228)"
  - "Linear polyesters … constitute the group of polymeric or permanent plasticizers. They have much higher molecular weights than the monomerics and as such are less volatile … less susceptible to migration, and less extractible. (Ch.9, p.229)"
  - "The word alloy refers to a combination of two or more polymeric components that exhibits a synergy of properties. … A blend refers to a combination … in which the properties of the blend are equal to or less than the arithmetic average of the properties of the components. (Ch.9, p.235)"
  - "Polymers, in general, tend to be immiscible. A miscible polymer mixture is usually the exception rather than the rule. (Ch.9, p.236)"
  - "Primary or chain-breaking antioxidants inhibit the propagation step of the free-radical chain reaction by reacting with the growing free radicals. … Secondary or preventive antioxidants inhibit oxidative degradation by decomposing hydroperoxides before they decompose to initiate free-radical reactions. (Ch.9, p.239)"
summary_cn: "《Ebewole 高分子科学与技术》第 9 章聚合物助剂与增强体：阐明「极少聚合物以化学纯态使用」的工程现实，系统展开增塑剂（内/外增塑、聚合物型）、填充与增强体（长径比、偶联剂、混合法则 Eq.9.1）、合金与共混（ΔG_m 互溶判据与相容化）、抗氧/热/UV 稳定剂（主抗氧剂 vs. 辅助抗氧剂）与阻燃剂（气相卤系 / 凝聚相磷硼 / 膨胀型）五大体系。"
tags: ["source/book", "polymer-science", "additives", "plasticizer", "filler", "reinforcement", "coupling-agent", "polymer-blend", "antioxidant", "UV-stabilizer", "flame-retardant", "degradation"]
tags_zh: ["聚合物助剂", "增塑剂", "填充剂", "增强体", "偶联剂", "共混与合金", "抗氧化剂", "光稳定剂", "阻燃剂", "聚合物降解"]
domain: "hygiene-materials"
priority: "P1"
pages_linked: ["[[Ebewole Polymer Science Ch04 Thermal Transitions in Polymers]]", "[[Ebewole Polymer Science Ch05 Polymer Modification]]", "[[Ebewole Polymer Science Ch08 Copolymerization]]", "[[熔融指数与化学降解]]", "[[Migratable Fluorescent Whitening Agents（可迁移性荧光增白剂）]]", "[[Bicomponent Fibre Production & Performance Review — Spinneret, Crimp & Functional Masterbatch（复合纤维生产及性能探讨）]]"]
---

# Ebewole Polymer Science Ch09 Polymer Additives and Reinforcements

> Source: Ebewole, *Polymer Science and Technology*, Ch.9 (Polymer Additives and Reinforcements), pp. 228–244. 章节主题：增塑剂、填充与增强体、合金与共混、稳定剂、阻燃剂五大助剂体系。

Chapter 9 answers the question "how does a given polymer reach the performance required by a specific application?" — it is the **bridge chapter 桥梁章节** between polymerisation mechanisms (Ch.1–Ch.8) and properties/applications (Ch.13–Ch.15).

本章的核心判断：**工业聚合物几乎不以化学纯态使用**，助剂不是"配角"而是性能设计的主手段之一。

## Why Additives Are Unavoidable 助剂的必然性

> "Very few polymers are used technologically in their chemically pure form; it is generally necessary to modify their behavior by the incorporation of additives." (Ch.9, p.228)

> "Additives are usually required to impart stability against the degradative effects of various kinds of aging processes and enhance product quality and performance." (Ch.9, p.228)

> "Nonreinforcing fillers are employed in large quantities to reduce overall formulation costs provided this does not result in significant or undesirable reduction in product quality or performance." (Ch.9, p.228)

**Additive function boundary 助剂的功能边界**：① stabilisation against ageing 稳定化；② performance enhancement 性能增强；③ cost reduction 成本降低。

## Plasticizers 增塑剂

> "The principal function of a plasticizer is to reduce the Tg of a polymer so as to enhance its flexibility over expected temperatures of application." (Ch.9, p.228)

> "The plasticizer molecules are inserted between the polymer molecules thereby pushing them apart. This reduces the intensity of the intermolecular cohesive forces." (Ch.9, p.228)

| Type 类型 | Definition 定义 | Migration / extraction 迁移与可萃取性 |
|---|---|---|
| External plasticizer 外增塑 | incorporated into the resin as an **external additive** 以外加助剂形式加入 | higher 较高 |
| Internal plasticization 内增塑 | "copolymerization of the monomers of the desired polymer and that of the plasticizer so that the plasticizer is an integral part of the polymer chain" (p.228) | essentially none 基本不迁移 |
| Monomeric plasticizer 单体型 | "Phthalate, terephthalate, adipate, and phosphate esters" (p.229) | 挥发与迁移风险较高 |
| Polymeric / permanent plasticizer 聚合物型（永久型） | "Linear polyesters … much higher molecular weights … less volatile … less susceptible to migration, and less extractible" (p.229) | low 低 |

> "The ideal plasticizer must satisfy three principal requirements. These are compatibility, performance, and efficiency." (Ch.9, p.229)

（中文：增塑剂三要素 = 相容性、性能、效率；卫材与人体接触场景下，迁移与可萃取性往往是相容性之外的一票否决项。）

## Fillers and Reinforcements (Composites) 填充与增强体

> "Fillers or reinforcing agents may be incorporated in small amounts to modify processing or to improve mechanical or physical properties." (Ch.9, p.229)

> "The properties of filled polymers or composites are strongly dependent on the shape of the filler particles, their concentration in the matrix, their orientation within the matrix, the particle size distribution, and the interfacial bonding." (Ch.9, p.229)

| Effect 影响因素 | Source wording 原文表述 |
|---|---|
| Shape / aspect ratio 形状与长径比 | "Fillers of greater length and aspect ratio are much more efficient in reinforcing than fibers of shorter length or spherical particles." (p.230) |
| Strength-to-weight 比强度 | "The principal advantage of reinforcing fillers is the high strength-to-weight ratio that is obtained when they are used in conjunction with a polymer matrix." (p.230) |
| Interfacial bonding 界面粘接 | "The surface of the filler particles must be chemically bonded to the matrix … Coupling agents are used to provide such interfacial bonding." (p.232) |
| Coupling agent chemistry 偶联剂化学 | "Silanes … are the most widely used coupling agents for glass and mineral fibers. … Titanates are similar to silanes but offer wider processing latitude." (p.233) |

**Rule of mixtures 混合法则（Eq. 9.1，uniaxially oriented fibres 单轴取向纤维的纵向模量）**:

```
E_L = E_f·φ_f + E_m·(1 − φ_f)
```

> "The properties of the composite are a function of the properties of the components, the volume fraction of each, and the state of adhesion between them." (Ch.9, p.233)

## Alloys and Blends 合金与共混

> "The word alloy refers to a combination of two or more polymeric components that exhibits a synergy of properties." (Ch.9, p.235)

> "A blend refers to a combination of two or more polymeric components in which the properties of the blend are equal to or less than the arithmetic average of the properties of the components." (Ch.9, p.235)

> "The miscibility of two polymers depends on the free energy of mixing." (Ch.9, p.235) — **ΔG_m = ΔH_m − TΔS_m** (Eq. 9.2)

> "Polymers, in general, tend to be immiscible. A miscible polymer mixture is usually the exception rather than the rule." (Ch.9, p.236)

> "To achieve a true alloy, the interacting polymer chains must be intimately mixed and molecularly dispersed in the form of a homogeneous melt, a homogeneous solution, or a homogeneous solid." (Ch.9, p.236)

> "Compatibilization refers to the process of improving the interfacial adhesion between the components of a blend or alloy." (Ch.9, p.236)

**Two-component property relation 二元体系性质-组成关系（Eq. 9.3）**: `P = p₁C₁ + p₂C₂ + I·p₁p₂` — 其中 **I 为协同参数（synergy parameter）**：I > 0 即 alloy 的"synergy"，I ≤ 0 即 blend 的"等于或低于算术平均"。

## Polymer Degradation and Stabilisation 聚合物降解与稳定化

> "Polymer degradation is the deterioration of the properties of a polymer due to chemical or physical change during processing, storage, or end use." (Ch.9, p.238)

| Degradation pathway 降解路径 | Mechanism 机理 | Source wording 原文表述 |
|---|---|---|
| Nonchain-scission 非断链 | elimination of a small molecule 脱除小分子，主链基本不变 | "Nonchain-scission reactions involve the elimination of a small molecule from the polymer, leaving the polymer backbone essentially unchanged." (p.238) — Eq. 9.4 |
| Chain-scission 断链 | homolytic cleavage of backbone bonds, generating radicals 主链均裂生成自由基 | "In chain-scission reactions, bonds along the polymer backbone undergo homolytic cleavage, and radicals are generated." (p.238) — Eq. 9.5 |
| Oxidative 氧化 | free-radical attack by oxygen → peroxy radicals 氧自由基进攻生成过氧自由基 | "Oxidative degradation is initiated by free-radical attack by oxygen, producing peroxy radicals." (p.239) — Eq. 9.6 |
| Hydrolysis / chemical 水解与化学降解 | — | §V.A.4，p.239 |

**Stabiliser classes 稳定剂分类**:

| Stabiliser 稳定剂 | Mechanism 机理 | Source wording 原文表述 |
|---|---|---|
| Primary / chain-breaking antioxidant 主抗氧剂（链终止型） | reacts with growing free radicals 与增长自由基反应，抑制链增长步 | "Primary or chain-breaking antioxidants inhibit the propagation step of the free-radical chain reaction by reacting with the growing free radicals." (p.239) |
| Secondary / preventive antioxidant 辅助抗氧剂（预防型） | decomposes hydroperoxides before they initiate radicals 分解氢过氧化物 | "Secondary or preventive antioxidants inhibit oxidative degradation by decomposing hydroperoxides before they decompose to initiate free-radical reactions." (p.239) |
| UV absorber 紫外吸收剂 | absorbs harmful UV radiation 吸收有害紫外辐射 | "UV absorbers function by absorbing the harmful ultraviolet radiation." (p.239) |
| Quencher 猝灭剂 | dissipates absorbed energy via nonproductive pathways 以非破坏性途径耗散能量 | "Quenchers function by dissipating the absorbed energy through nonproductive pathways." (p.239) |

> "Antioxidants are used to inhibit or retard the rate of polymer degradation in those instances in which oxygen is involved in the degradation process." (Ch.9, p.239)

## Flame Retardants 阻燃剂

> "Flame retardants are additives that increase the resistance of a polymer to ignition and slow down the rate of burning." (Ch.9, p.240)

| Mode 作用相 | Chemistry 化学体系 | Source wording 原文表述 |
|---|---|---|
| Vapour phase 气相 | halogens 卤系 | "The halogens are most effective in the vapor phase; they act in the flame zone by forming a blanket of halogen vapor that interferes with the propagation of the flame." (p.240) |
| Condensed / solid phase 凝聚相 | phosphorus or boron 磷系 / 硼系 | "Others such as phosphorus or boron operate in the condensed or solid phase, minimizing the availability of fresh fuel." (p.240) |
| Inorganic hydrate 无机水合物 | alumina trihydrate 三水合氧化铝 | "Alumina trihydrate, which dominates the flame retardant market in terms of sales volume, serves this function." (p.240) |
| Reactive 反应型 | built into the chain 链内键合 | "In reactive flame retardants, retardancy is built into the polymer chain through appropriate polymerization or postpolymerization techniques." (p.240) |
| Intumescent 膨胀型 | char layer 成炭隔热 | "Intumescent flame retardance is based on the formation of a char on the surface of the resin on the application of heat, consequently insulating the substrate from further heat and flame." (p.241) |

## Academic Context and Critique 学术对话与批判

- **Eq. 9.1 是取向连续纤维纵向模量的上限估计**：对非连续、随机取向的短纤维或非织造结构，需引入取向效率与长度效率因子；本章未给出 —— 直接套用会高估模量。[待验证] 修正系数需另引复合材料文献。
- **Alloy vs. Blend 的二分是语义约定而非热力学判据**：本章以"synergy"定义 alloy，以"≤ 算术平均"定义 blend；是否出现协同取决于 Eq. 9.3 中 I 的符号，而 I 本身由相容化水平决定 —— 二者并非截然两类，而是同一连续谱的两端。
- **ΔG_m = ΔH_m − TΔS_m 只给出平衡判据**：高分子混合的 ΔS_m 极小，故"Polymers, in general, tend to be immiscible"；但本章未讨论**动力学锁定（加工剪切下的分散与相区尺寸冻结）**，而工业共混的实际形貌恰恰由动力学决定。
- **助剂迁移与健康合规未被量化**：本章只定性给出"less susceptible to migration, and less extractible"，未给出迁移速率模型或萃取限量数值 —— 卫材与食品接触场景需另引法规与测试数据。
- **本章未覆盖**：非织造布专用的 spin finish（纺丝油剂）、亲水整理剂、热轧/水刺专用助剂；亦未涉及阻燃剂的环境与健康争议（卤系、锑协效剂）。

## Hygiene Implication 卫材关联

1. **Polyolefin stabilisation 聚烯烃稳定化直接决定纺丝与制品寿命.** PP/PE 树脂在纺粘/熔喷的高温加工与后续储存中经历 §V 的氧化降解；**主抗氧剂（链终止型）+ 辅助抗氧剂（氢过氧化物分解型）复配**是树脂配方的标准做法，直接决定熔体指数漂移与黄变。参见 [[熔融指数与化学降解]]。
2. **Additive migration 助剂迁移即合规红线.** 本章对聚合物型增塑剂"less susceptible to migration, and less extractible"的表述，正是卫材（人体接触、婴幼儿用品）选择助剂的判据逻辑：优先**高分子量/反应型（键合入链）**而非小分子外加型。参见 [[Migratable Fluorescent Whitening Agents（可迁移性荧光增白剂）]]。
3. **Masterbatch and additive packages 母粒与助剂包.** 功能母粒（亲水、抗菌、色母、弹性体改性）本质即本章的 additive 体系在纤维纺丝中的落地形式；双组分皮芯纤维的皮层/芯层可分别承载不同助剂。参见 [[Bicomponent Fibre Production & Performance Review — Spinneret, Crimp & Functional Masterbatch（复合纤维生产及性能探讨）]]。
4. **Plasticiser ↔ Tg 的定量接口.** 增塑剂"reduce the Tg"是热风/热轧粘合窗口设计的关键杠杆：助剂改变 Tg → 改变软化与粘合温度区间。热转变的理论基础见 [[Ebewole Polymer Science Ch04 Thermal Transitions in Polymers]]。
5. **Alloy / blend vs. copolymerisation 两条改性路线.** 本章的共混-相容化与 Ch.8 的共聚、Ch.5 的化学改性并列为三大改性路径，工程选型时互为替代。参见 [[Ebewole Polymer Science Ch08 Copolymerization]]、[[Ebewole Polymer Science Ch05 Polymer Modification]]。
6. **Not relevant 相关性弱的分支**: 阻燃剂（§VI）与玻璃纤维/矿物增强复合材料（§III 的高长径比增强部分）在一次性卫材中应用有限，主要对应医用纺织品、硬质包装与背板；本章提到的 CaCO₃/滑石粉类非增强填充用于 PP/PE 原料成本控制，属间接相关。

## Related Sources 关联来源

- [[Ebewole Polymer Science Ch04 Thermal Transitions in Polymers]]
- [[Ebewole Polymer Science Ch05 Polymer Modification]]
- [[Ebewole Polymer Science Ch08 Copolymerization]]
- [[熔融指数与化学降解]]
- [[Migratable Fluorescent Whitening Agents（可迁移性荧光增白剂）]]
- [[Bicomponent Fibre Production & Performance Review — Spinneret, Crimp & Functional Masterbatch（复合纤维生产及性能探讨）]]

File: .tools/_anchor_unify_backup_20260930/Ebewole Polymer Science Ch12 Solution Properties of Polymers.md
---
type: source
title: "Ebewole Polymer Science Ch12 Solution Properties of Polymers"
source_type: book
source_path: "RAW_FULL/ima_sync/个人知识库/WKB/Resources/Ebook/Ebook Extract/Ebewole Polymer Science Technology/chapters/Ebewole Polymer Science Technology_ch12.md.md"
date_published: 1997
date_processed: 2026-09-29
credibility: 高
knowledge_update_status: done
key_claims:
  - "Dissolution of a polymer is necessarily slow and is a two-staged process: first, the solvent molecules diffuse into the polymer producing a swollen gel; second, the gel breaks down slowly forming a true solution. (Ch.12, p.310)"
  - "materials with strong polymer–polymer intermolecular forces due to, say, cross-linking (phenolics), crystallinity (Teflon), or strong hydrogen bonding (native cellulose) will not dissolve in any solvent at ordinary temperatures and will exhibit only a limited degree of swelling. (Ch.12, p.310)"
  - "The quantity ΔE/V is referred to as the cohesive energy density (CED): its square root is the solubility parameter (δ). … If δ₁ ≈ δ₂, ΔH_m → 0, and the two liquids are miscible. If δ₁ ≠ δ₂, ΔH_m > 0 and the solubility is limited. (Ch.12, p.310–311)"
  - "The interaction parameter χ₁ is a measure of the difference in the interaction energies between like and unlike molecules. … The interaction parameter χ₁ depends on the nature of the polymer and the solvent, and also on temperature and concentration. (Ch.12, p.323)"
  - "For a given solvent, the temperature at which α = 1 is referred to as Flory temperature θ. … At the temperature T = θ the excess, relative, partial molar free energy, ΔG₁, due to polymer–solvent interactions is zero and deviations from ideality vanish. (Ch.12, p.317, p.323)"
  - "The intrinsic viscosity [η] is the limiting value of the reduced viscosity at infinite dilution. … where k₁ is referred to as the Huggins constant, with a value usually in the range 0.35 to 0.40. (Ch.12, p.332)"
summary_cn: "《Ebewole 高分子科学与技术》第 12 章聚合物溶液性质：建立溶解双阶段机理、Hildebrand–Scott 溶解度参数 δ、链构象（C∞/σ/膨胀因子 α）、Flory–Huggins 溶液热力学（χ₁）、θ 溶剂与渗透压，以及特性粘度 [η] 与 Mark–Houwink 方程 [η] = KM^a，是连接聚合反应与加工应用（纺丝液、铸膜、共混）的理论枢纽。"
tags: ["source/book", "polymer-science", "polymer-solution", "solubility-parameter", "cohesive-energy-density", "Flory-Huggins", "chi-parameter", "theta-solvent", "osmotic-pressure", "intrinsic-viscosity", "Mark-Houwink", "chain-conformation"]
tags_zh: ["聚合物溶液", "溶解度参数", "内聚能密度", "Flory-Huggins理论", "χ参数", "θ溶剂", "渗透压", "特性粘度", "Mark-Houwink方程", "链构象"]
domain: "hygiene-materials"
priority: "P1"
pages_linked: ["[[Ebewole Polymer Science Ch03 Chemical Bonding and Polymer Structure]]", "[[Ebewole Polymer Science Ch04 Thermal Transitions in Polymers]]", "[[Ebewole Polymer Science Ch10 Polymer Reaction Engineering]]", "[[Acrylic-Based Superabsorbent Polymers]]", "[[Biodegradable SAP（可降解高吸水树脂）]]"]
---

# Ebewole Polymer Science Ch12 Solution Properties of Polymers

> Source: Ebewole, *Polymer Science and Technology*, Ch.12 (Solution Properties of Polymers), pp. 310–337. 章节主题：溶解机理、溶解度参数、链构象、溶液热力学、渗透压与特性粘度。

Chapter 12 is the **theoretical hub 理论枢纽** between polymerisation (Ch.10) and processing/application (Ch.11, Ch.15): dissolution, coagulation, blending, film casting and wet spinning all start here.

本章的两条主线：**热力学主线**（ΔG_m → δ → χ₁ → θ）与**流变/测量主线**（[η] → Huggins → Mark–Houwink）。

## Dissolution Mechanism 溶解机理

> "Dissolution of a polymer is necessarily slow and is a two-staged process: first, the solvent molecules diffuse into the polymer producing a swollen gel; second, the gel breaks down slowly forming a true solution." (Ch.12, p.310)

> "materials with strong polymer–polymer intermolecular forces due to, say, cross-linking (phenolics), crystallinity (Teflon), or strong hydrogen bonding (native cellulose) will not dissolve in any solvent at ordinary temperatures and will exhibit only a limited degree of swelling." (Ch.12, p.310)

> "For example, unvulcanized rubber will dissolve in solvents in which vulcanized rubber will only swell." (Ch.12, p.310)

（中文：**交联 → 只溶胀不溶解**。这一句是 SAP（轻度交联聚丙烯酸钠）"吸液而不溶解"的热力学根据，也是水刺用 PVA 纤维交联稳定化的根据。）

## Solubility Parameter 溶解度参数（Hildebrand–Scott）

> "Solubility will occur if the free energy of mixing ΔG_m is negative." (Ch.12, p.310) — **ΔG_m = ΔH_m − TΔS_m** (Eq. 12.1)

> "The quantity ΔE/V is referred to as the cohesive energy density (CED): its square root is the solubility parameter (δ)." (Ch.12, p.310) — **δ = (ΔE_v / V)^(1/2) = CED^(1/2)** (Eq. 12.4)

**ΔH_m = V·x₁x₂·(δ₁ − δ₂)²** (Eq. 12.2)

> "If δ₁ ≈ δ₂, ΔH_m → 0, and the two liquids are miscible. If δ₁ ≠ δ₂, ΔH_m > 0 and the solubility is limited." (Ch.12, p.311)

（中文：**δ 相近则混溶，δ 相差大则有限溶解** —— 这是溶剂选择的第一判据，也是凝固浴选"非溶剂"诱发相分离成纤的依据。）

## Chain Conformation in Solution 溶液中的链构象

| Quantity 量 | Definition / relation 定义或关系 | Eq. | Source 出处 |
|---|---|---|---|
| Radius of gyration (S²)^(1/2) 回转半径 | "root-mean-square distance of the elements of the chain from its center of gravity" | — | p.314 |
| End-to-end vs. gyration 端距与回转半径 | r² = 6S² | (12.7) | p.314 |
| Freely jointed chain 自由连接链 | r_f² = nl² | (12.10) | p.315 |
| Expansion factor α 膨胀因子 | "ratio of the end-to-end distance of a real chain to that of an unperturbed (ideal) chain" | — | p.315 |
| Flory characteristic ratio C∞ | C∞ = (r²₀)/(nl²) | (12.14) | p.317 |
| Stockmayer–Kurata ratio σ | σ = (r²₀)^(1/2)/(r²₀_f)^(1/2) | (12.15) | p.317 |

## Thermodynamics of Polymer Solutions 溶液热力学（Flory–Huggins）

**ΔG_mix/kT = N₁ ln ν₁ + N₂ ln ν₂ + χ₁ N₁ν₂** (Eq. 12.28)

> "The interaction parameter χ₁ is a measure of the difference in the interaction energies between like and unlike molecules." (Ch.12, p.323)

> "When χ₁ = 0, the polymer–solvent interaction is the same as the average of the polymer–polymer and solvent–solvent interactions, and the solution behaves ideally." (Ch.12, p.323)

> "The interaction parameter χ₁ depends on the nature of the polymer and the solvent, and also on temperature and concentration." (Ch.12, p.323)

配分项：**ΔS_mix/k = −[N₁ ln ν₁ + N₂ ln ν₂] + (1 − 1/x)N₂ν₂** (Eq. 12.24)；**ΔH_mix = RTχ₁N₁ν₂** (Eq. 12.27)

### θ solvent θ 溶剂

> "For a given solvent, the temperature at which α = 1 is referred to as Flory temperature θ. When a solvent is used at T = θ, it is called theta (θ) solvent." (Ch.12, p.317)

> "At the temperature T = θ the excess, relative, partial molar free energy, ΔG₁, due to polymer–solvent interactions is zero and deviations from ideality vanish." (Ch.12, p.323)

> "Where T < θ, polymer molecules attract each other and the excluded volume is negative. When the temperature is much lower than the θ-point, precipitation occurs." (Ch.12, p.323)

**θ = κ₁/ψ₁** (Eq. 12.41)

## Osmotic Pressure 渗透压

> "The osmotic pressure of a polymer solution is the pressure that must be applied to the solution to prevent the flow of solvent from the pure solvent into the solution through a semipermeable membrane." (Ch.12, p.324)

**π = −(RT/V₁)[ln(1 − ν₂) + (1 − 1/x)ν₂ + χ₁ν₂²]** (Eq. 12.31)

**π = (RT/V₁)[c/M + (1/2 − χ₁)c²/(Mν̄₂) + …]** (Eq. 12.32，维里展开)

> "From a plot of π/c vs. c, one can obtain M₂ (M_n) and χ₁." (Ch.12, p.324)

（中文：渗透压法同时给出 **M_n** 与 **χ₁**，是测定数均分子量的经典绝对法。）

## Viscosity of Polymer Solutions 溶液黏度

> "The intrinsic viscosity [η] is the limiting value of the reduced viscosity at infinite dilution." (Ch.12, p.332)

| Relation 关系 | Expression 表达式 | Eq. | Source 出处 |
|---|---|---|---|
| Huggins equation Huggins 方程 | η_sp/c = [η] + k_H[η]²c | (12.66) | p.332 |
| Huggins constant Huggins 常数 | "usually in the range 0.35 to 0.40" | — | p.332 |
| Mark–Houwink 方程 | [η] = K M^a（log[η] = logK + a logM） | (12.74) | p.335 |
| Exponent range 指数范围 | "the slopes of such plots for all polymer–solvent systems fall within the range of 0.5 to 1.0" | — | p.336 |

（中文：**a = 0.5 对应 θ 溶剂中的无扰线团；a 趋近 0.8–1.0 对应良溶剂中链的舒展**；Table 12.9 给出各 polymer–solvent 体系的 K、a 参数，本章未逐值转录。）

## Academic Context and Critique 学术对话与批判

- **Hildebrand–Scott 只适用于非极性/弱极性体系**：ΔH_m = V x₁x₂(δ₁−δ₂)² 只含色散力项，**不含氢键与极性贡献**；对含氢键体系（水、纤维素、聚丙烯酸）须用 Hansen 三参数或修正模型 —— [待验证] 本章未展开。
- **Flory–Huggins 的 χ₁ "常数"其实是变量**：本章已明言 χ₁ 依赖温度与浓度（p.323，Fig. 12.10 示浓度依赖），但 Eq. 12.28 的形式仍按常数处理；工程上把 χ₁ 当常数外推会引入显著误差。
- **缺口：光散射法未覆盖.** 本章未涉及 Zimm 图 / 静态光散射对 M_w 与 R_g 的独立测定；[η] 法给出的是**黏均分子量 M_v**，非 M_w 亦非 M_n。
- **Table 12.9（K、a 参数）与 Table 12.6（χ₁ at 25°C）** 本章摘要未转录具体数值，本页不代为填数。

## Hygiene Implication 卫材关联

1. **Cross-linking → swell but not dissolve：SAP 的热力学根据.** "unvulcanized rubber will dissolve in solvents in which vulcanized rubber will only swell"（p.310）正是**轻度交联聚丙烯酸钠吸液成凝胶而不溶解**的同一机理；交联密度即由 §I 的"溶胀上限"约束决定。参见 [[Acrylic-Based Superabsorbent Polymers]]。
2. **Osmotic pressure 渗透压是吸液驱动力的核心项.** Eq. 12.32 的维里展开给出 π 与浓度、χ₁ 的关系；SAP 的吸液倍率本质上是**网络弹性回缩力与（离子 + 混合）渗透压的平衡**，本章的 π 表达式是该平衡的混合项基础。参见 [[Biodegradable SAP（可降解高吸水树脂）]]。
3. **δ 匹配 → 纺丝液、涂层与凝固浴.** δ 相近保证可溶/可纺，δ 差异大诱发相分离成纤（湿法纺丝凝固浴）；亲水整理剂、涂层树脂的溶剂选择同样遵循 δ 判据。结构-性能基础见 [[Ebewole Polymer Science Ch03 Chemical Bonding and Polymer Structure]]。
4. **Mark–Houwink → 纺丝液黏度与纤度稳定性.** [η] = K M^a 把分子量映射到溶液黏度，直接决定纺丝压力、可牵伸性与纤度波动；指数 a 的取值（0.5–1.0）反映溶剂优劣，是"良溶剂慢成形 / 劣溶剂快相分离"的定量抓手。
5. **χ₁ 的温度依赖 → 湿纺成形速度.** χ₁ 随温度变化意味着凝固浴温度是纤维成形动力学的直接调节变量（good solvent → 缓慢成形；poor solvent → 快速相分离）。
6. **Not covered 本章未涉及**: 熔体（非溶液）流变本构、熔体强度与纺丝稳定性；光散射法测定 M_w；非织造布的多孔介质吸液（属毛细/达西流动范畴，非本章的溶液热力学）。热转变与结晶的热力学见 [[Ebewole Polymer Science Ch04 Thermal Transitions in Polymers]]；聚合工艺中的溶剂/水相体系选择见 [[Ebewole Polymer Science Ch10 Polymer Reaction Engineering]]。

## Related Sources 关联来源

- [[Ebewole Polymer Science Ch03 Chemical Bonding and Polymer Structure]]
- [[Ebewole Polymer Science Ch04 Thermal Transitions in Polymers]]
- [[Ebewole Polymer Science Ch10 Polymer Reaction Engineering]]
- [[Acrylic-Based Superabsorbent Polymers]]
- [[Biodegradable SAP（可降解高吸水树脂）]]

File: .tools/_anchor_unify_backup_20260930/Ebewole Polymer Science Ch15 Polymer Properties and Applications.md
---
type: source
title: "Ebewole Polymer Science Ch15 Polymer Properties and Applications"
source_type: book
source_path: "RAW_FULL/ima_sync/个人知识库/WKB/Resources/Ebook/Ebook Extract/Ebewole Polymer Science Technology/chapters/Ebewole Polymer Science Technology_ch15.md.md"
date_published: 0
date_processed: 2026-09-29
credibility: 高
knowledge_update_status: done
key_claims:
  - "Low-density polyethylene is a partially crystalline solid with a degree of crystallinity in the 50 to 70% range, melting temperature of 100 to 120°C, and specific gravity of about 0.91 to 0.94; high-density polyethylene has few side chains, typically 1 per 200 carbon main chain atoms, is highly crystalline, and melts over 127°C — usually about 135°C. (p. 418)"
  - "Isotactic polypropylene is essentially linear and, unlike polyethylene, does not crystallize in a planar zigzag conformation because of steric hindrance from the bulky methyl group; it crystallizes with three methylene units per turn of the helix. (p. 422)"
  - "Unstabilized PVC undergoes dehydrochlorination when heated above its Tg (about 87°C), for example during melt processing. (p. 427)"
  - "Nylon 6,6 has a higher melting point (265°C) than Nylon 6 (220°C) due to stronger hydrogen bonding between chains; moisture absorption in nylons decreases with increasing hydrocarbon content between amide groups. (p. 436)"
  - "ABS consists of a continuous SAN matrix with dispersed rubber (polybutadiene) domains, and toughness is achieved by the impact of rubber particles on the matrix — crack termination at the rubber particles. (p. 432)"
  - "PET is produced by direct esterification or transesterification followed by polycondensation and is the primary fiber for textile and tire cord applications; PTFE has an extremely high melting point (327°C), is highly crystalline and has exceptional chemical resistance. (pp. 443–444)"
summary_cn: "第15章是全书的聚合物应用词典：按族逐条给出 PE(LD/HD)、PP、PS/HIPS/SAN、PVC、PMMA、PAN、ABS、PA(Nylon 6/66)、PC、PPO/PPS、PET/PBT、PTFE、NBR、PU、TPE 与离子聚合物的结构特征、关键性能（Tg/Tm/结晶度）、加工方式与典型应用，并明确点名 PP 的 nonwovens（非织造布）应用。"
tags: ["source/book", "polymer-properties", "applications", "polyethylene", "polypropylene", "nonwovens", "polyamide", "polyester", "elastomer", "material-selection"]
tags_zh: ["聚合物性能", "应用词典", "聚乙烯", "聚丙烯", "非织造布", "尼龙", "聚酯", "聚四氟乙烯", "热塑性弹性体", "加工窗口"]
domain: "hygiene-materials"
priority: "P1"
pages_linked: ["[[Ebewole Polymer Science Ch01 Introduction Basic Concepts and Classification]]", "[[Ebewole Polymer Science Ch04 Thermal Transitions in Polymers]]", "[[Seymour Polymer Chemistry Ch02 Polymer Structure and Morphology]]", "[[ATB Topsheet with Bico Spunbond for 600 mpm Ultrasonic Lamination]]"]
---

# Ebewole Polymer Science Ch15 Polymer Properties and Applications

> Source: Ebewole, *Polymer Science and Technology*, Ch.15 — Polymer Properties and Applications (pp. 414–451).
> 定位说明：本章源文件带**正式印张页码**（414–451），引文均标注页码；源提取件明确存疑处标注 [待验证]。

## Executive Summary 内容概要

Chapter 15 is the book's **"application dictionary"**: for each polymer family it gives the structural feature, key properties (Tg/Tm/crystallinity/strength), processing route and typical applications. It covers 20+ families — PE (LD/HD/LL/Ultra-HD), PP, PS/GP-PS/HIPS/SAN, PVC/CPVC, PMMA, polyacrylates, PAN, ABS, nylons (6 / 6,6 / 4,6 / 6,10 / 11 / 12), PC, PPO, PPS, PET/PBT, fluoropolymers (PTFE / PVDC / PCTFE), NBR, PU, TPE, and ionomers.

本章对卫材的价值在于**选型第一手依据**：原书在 Table 15.3（p. 426）明确列出 PP 的 *"Nonwovens … are important applications"* —— 非织造布是 PP 的重要应用；PE、PET、PAN、PU、PTFE 亦各有卫材映射。

## Polyethylene 聚乙烯 (p. 418)

> *"Low-density polyethylene is a partially crystalline solid with a degree of crystallinity in the 50 to 70% range, melting temperature of 100 to 120°C, and specific gravity of about 0.91 to 0.94."* (p. 418)

> *"High-density polyethylene, on the other hand, has few side chains, typically 1 per 200 carbon main chain atoms. Linear polyethylenes are highly crystalline, with a melting point over 127°C — usually about 135°C."* (p. 418)

| Grade 牌号 | Crystallinity 结晶度 | Tm 熔点 | Specific gravity 比重 | Chain architecture 链结构 |
|---|---|---|---|---|
| LDPE | 50–70% | 100–120 °C | 0.91–0.94 | 支化多 |
| HDPE | 高结晶 | > 127 °C，通常 ~135 °C | — | 侧链少（~1/200 主链碳） |

## Polypropylene 聚丙烯 (pp. 422–426)

> *"Isotactic polypropylene is essentially linear, with an ordered arrangement of propylene molecules in the polymer chain."* (p. 422)
> *"Isotactic polypropylene crystallizes with three methylene units per turn of the helix."* (p. 422)

- **与 PE 的结晶构象差异**：原文作 *"Unlike polyethylene, isotactic polyethylene does not crystallize in a planar zigzag conformation due to steric hindrance from the relatively bulky methyl group."* —— 源提取件已加注：**此处 "isotactic polyethylene" 应为 "isotactic polypropylene"**（甲基位阻使其无法取平面锯齿构象，只能取螺旋构象，每圈 3 个亚甲基单元）。引用本书时建议按"等规聚丙烯"理解，原书措辞 [待验证]。
- **卫材点名**：*"Nonwovens … are important applications."*（Table 15.3, p. 426）

## Poly(vinyl chloride) 聚氯乙烯 (p. 427)

> *"Unstabilized PVC undergoes dehydrochlorination when heated above its Tg (about 87°C) — for example, during melt processing."* (p. 427)

**加工警示**：未稳定化 PVC 在 Tg（~87 °C）以上即脱 HCl —— 熔体加工必须配热稳定剂，加工窗口比"Tm 以下都能加工"的直觉窄得多。

## Polyacrylonitrile 聚丙烯腈 (p. 431)

- *"Acrylic and modacrylic fibers … have more than 85% acrylonitrile content."*（腈纶/改性腈纶的定义门槛）
- *"PAN is the starting material for carbon fiber production."* —— PAN 是碳纤维前驱体。
- 结构特征：*"PAN … strong hydrogen bonding, stiff rod-like chains"*（源提取件注明见第 5 章引述）。

## ABS (p. 432)

> *"ABS consists of a continuous SAN matrix with dispersed rubber (polybutadiene) domains."* (p. 432)
> *"Toughness is achieved by the impact of rubber particles on the matrix — crack termination at the rubber particles."*

**增韧机理**：橡胶粒子作为裂纹终止点（crack termination）—— 与 Seymour Ch.15 §15.16 的 shear yielding / crazing 能量吸收框架是同一问题的两种表述。

## Nylons / Polyamides 聚酰胺 (p. 436)

> *"Nylon 6,6 has a higher melting point (265°C) than Nylon 6 (220°C) due to the stronger hydrogen bonding between chains."* (p. 436)
> *"Moisture absorption in nylons decreases with increasing hydrocarbon content between amide groups."* (p. 436)

| Nylon 品种 | Tm 熔点 (per source) | Note 注解 |
|---|---|---|
| Nylon 6,6 | 265 °C | 链间氢键更强 |
| Nylon 6 | 220 °C | — |

吸湿性随酰胺基之间烃链段增长而下降 —— 这是 PA 类材料在潮湿环境尺寸稳定性的结构根源。

## Polycarbonate 聚碳酸酯 (p. 437)

> *"PC is produced by interfacial polycondensation."* / *"PC is a glassy, amorphous polymer with excellent clarity, high impact strength, and good heat resistance."* (p. 437)

## Engineering Polyesters — PET / PBT (p. 443)

> *"PET is produced by direct esterification or transesterification followed by polycondensation."* (p. 443)
> *"PET is a semicrystalline polymer with excellent mechanical properties and chemical resistance."*
> *"PET is the primary fiber for textile and tire cord applications."*

## Fluoropolymers — PTFE (p. 444)

> *"PTFE has an extremely high melting point (327°C), is highly crystalline, and has exceptional chemical resistance."* (p. 444)

## Polyurethanes 聚氨酯 (p. 447)

> *"PU is a family of polymers formed by the reaction of diisocyanates with polyols."* (p. 447)

应用覆盖全线：foams、elastomers、fibers、coatings、adhesives。

## Thermoplastic Elastomers 热塑性弹性体 (pp. 448–450)

> *"TPE's consist of block copolymers with hard and soft segments."* (p. 448)
> *"Thermoplastic polyamides are a relatively new class of block-copolymer thermoplastic elastomers. They have amide linkages between the hard and soft segments. This class of thermoplastic elastomers has the highest performance and is the most expensive of the TPEs."* (pp. 448–450)

## Unsaturated Network Polyesters 不饱和网络聚酯 (p. 449)

> *"Unsaturated network polyesters may be produced by using an unsaturated dibasic acid or glycol or both."*
> *"This prepolymer is then dissolved in styrene monomer, which participates in cross-linking with the double bonds in the prepolymer."* (p. 449)

## Chapter Coverage Map 章节覆盖范围（源提取件）

| Section 节 | Polymer 聚合物 | Pages 页码 | Key attribute 关键属性 |
|---|---|---|---|
| II | Polyethylene (LD/HD/LL/Ultra-HD) | 418–424 | 支化度、结晶度 |
| B | Polypropylene | 422–426 | 立体规整性、螺旋结晶 |
| C | Polystyrene (GP-PS/HIPS/SAN) | 426–427 | 无规 / 橡胶增韧 |
| D | Poly(vinyl chloride) | 427–430 | 部分间同规整 |
| V.A–V.C | PMMA / Polyacrylates / PAN | 430–432 | 光学透明 / 粘性 / 碳纤维前驱 |
| VII.A–VII.F | ABS / Nylons / PC / PPO / PPS | 432–438 | 双相增韧 / 氢键 / 碳酸酯键 |
| VII.I–VII.J | PET-PBT / Fluoropolymers | 443–446 | 芳香聚酯 / 高结晶氟碳 |
| IX | NBR / PU / TPE / Ionomers | 446–450 | 丁腈 / 氨基甲酸酯 / 硬段-软段 |

关键表格：Table 15.1（commodity polymer properties, p. 424）、Table 15.3（PP applications, p. 426）、Table 15.5（PVC applications, p. 427）、Table 15.9（engineering polymer properties, p. 433）、Table 15.12（nylon melting points & moisture absorption, p. 436）、Table 15.16（PET/PBT properties, p. 444）。

**本章的覆盖缺口（源提取件自己指出）**：未覆盖 PVA（聚乙烯醇）、EVA、POE 等卫材常用共混原料 —— 需补读 [待验证]。

## Hygiene Implication 卫材关联

本章是卫材原料选型的**直接可用**章节，原书即点名了非织造布：

1. **PP（p. 426）**：*"Nonwovens … are important applications"* —— 卫材非织造布第一大原料；等规 PP 的螺旋结晶（每圈 3 个亚甲基单元）是其高熔点与可纺性的结构根源。
2. **PE（p. 418）**：LDPE 结晶度 50–70%、Tm 100–120 °C，HDPE Tm ~135 °C —— 直接对应纺粘 PE 低熔点共混层（低温热封/粘合）与 HDPE 硬挺层的选材分界。
3. **PET（p. 443）**：*"primary fiber for textile and tire cord applications"*，纺粘 PET 在湿巾与包装中大量使用。
4. **PTFE（p. 444）**：Tm 327 °C、高结晶、耐化学 —— 高性能过滤膜（疏水/化学稳定）方向的候选。
5. **PU / TPE（pp. 447–450）**：非织造布粘合胶、弹性组件、涂层；TPE 的硬段-软段嵌段结构解释其"热塑加工 + 橡胶弹性"。
6. **加工警示（p. 427）**：PVC 在 Tg ~87 °C 以上脱 HCl，涉及 PVC 的纺丝/加工必须控温并加热稳定剂。
7. **PA 吸湿（p. 436）**：非织造布在潮湿环境下的尺寸稳定性需按"酰胺基间烃链长度"评估。

## Related Sources 关联来源

- [[Ebewole Polymer Science Ch01 Introduction Basic Concepts and Classification]]
- [[Ebewole Polymer Science Ch04 Thermal Transitions in Polymers]]
- [[Seymour Polymer Chemistry Ch02 Polymer Structure and Morphology]]
- [[ATB Topsheet with Bico Spunbond for 600 mpm Ultrasonic Lamination]]
