Repository: jeffsking/WKB-OB

File: .tools/_anchor_unify_backup_20260930/Hydrogel-based Superabsorbent Polymers.md
---
type: source
title: "Hydrogel-based Superabsorbent Polymers"
source_type: book
source_path: RAW_FULL/ima_sync/个人知识库/WKB/Resources/Ebook/Ebook Extract/Absorbent Technology (Chatterjee & Gupta)/chapters/Absorbent Technology_ch09_report.md.md
original_link: ""
date_published: 2022
date_processed: 2026-09-29
credibility: 高
knowledge_update_status: done
author: "Chatterjee, A. N. & Gupta, R. B.（综述 2022）"
edition: "第9章"
publisher: "Hydrogel-based Superabsorbent Polymers: A Review（综述）"
year: 2022
isbn: ""
original_language: "EN"
parent_book: "[[Absorbent Technology]]"
key_claims:
  - "水凝胶基SAP通过亲水聚合物骨架形成三维交联网络，吸水后能维持吸水结构不溶胀不崩解，兼具高吸水/保水与形状恢复能力"
  - "合成路线包括化学交联、物理交联及生物基/合成高分子复合，常用单体为聚丙烯酰胺、聚丙烯酸及生物基多糖"
  - "吸水性与交联密度、亲水基团分布、离子强度及温度直接相关，可通过改性提高吸水性、保水性及耐盐/耐油性能"
  - "应用覆盖卫生用品、农业保水、食品保鲜、药物缓释、水处理及传感器等领域"
pages_linked:
  - "[[Absorbent Technology]]"
  - "[[SAP（高吸水树脂）]]"
  - "[[水凝胶 Hydrogel]]"
  - "[[生物基单体 Bio-based Monomer]]"
  - "[[交联密度 Crosslink Density]]"
  - "[[离子强度 Ionic Strength]]"
---

# Hydrogel-based Superabsorbent Polymers（水凝胶基超吸收聚合物）

> 全书第 9 章。以 2022 年综述为底本，聚焦水凝胶类 SAP 的定义、合成路线、性能调控（离子强度/温度/pH）与多领域应用。与第 7 章（纤维素基）形成"SAP 谱系的两极：合成丙烯酸 vs 天然纤维素衍生物"。

## One-line Position 一句话定位

从"化学合成"视角补全 SAP 谱系：以聚丙烯酰胺/聚丙烯酸及生物基多糖为骨架，交联密度+离子强度+温度三参量精确调控吸水/保水/耐盐/耐油性能，为下一代智能响应型 SAP 提供路线。

## Summary 摘要

- **水凝胶 SAP 定义与优势**：吸水后体积膨胀数百倍，兼具高吸水/保水、形状恢复、低刺激性、生物相容性；相比传统 SAP，在保水性、耐盐性、耐油性及结构稳定性方面更具优势。
- **合成路线**：
  - 化学交联（化学交联剂）：常用聚丙烯酰胺、聚丙烯酸等合成高分子，或纤维素、淀粉等生物基多糖。
  - 物理交联（氢键、共价键等物理作用力）：如壳聚糖与海藻酸钙、纤维素的物理交联，具有可降解性。
  - 复合改性：与纳米材料（如纳米纤维素）或功能高分子复合，增强保水性、机械强度与缓释性能。
- **性能影响因素**：
  - **交联密度**：低交联度 → 吸水性高但结构稳定性差；高交联度 → 保水性好但吸水性受限；存在最优交联密度。
  - **亲水基团分布**：影响水分子扩散速率与凝胶骨架形成。
  - **离子强度**：电解质（如 NaCl、CaCl₂）影响吸水膨胀性能，高离子强度会降低吸水性。
  - **温度**：部分水凝胶具有温度响应性，在特定温度下发生相变，释放或保持水分。
- **改性策略**：表面接枝改性、共聚改性、纳米复合改性，提升耐盐性、耐油性、缓释性能。
- **典型应用**：卫生用品、农业（保水剂）、食品保鲜（水分调节、防腐）、药物缓释（控释系统、皮肤贴剂）、水处理（吸附污染物、脱盐）、传感器（湿度、压力、化学传感）。
- **发展挑战与方向**：提高吸水速率、增强耐盐/耐油性能、降低生产成本；研究基于生物基原料（如壳聚糖、纤维素衍生物）的绿色水凝胶 SAP；开发多功能复合水凝胶。

## Key Numbers & Conclusions 提炼数字与结论

| 项目 | 数值/结论 | 备注 |
|------|-----------|------|
| 吸水量 | 体积膨胀数百倍 | 水凝胶典型量级 |
| 常用合成单体 | 聚丙烯酰胺（PAM）、聚丙烯酸（PAA） | 化学交联主流骨架 |
| 常用生物基单体 | 纤维素、淀粉、壳聚糖、海藻酸钙 | 物理交联/绿色路线 |
| 关键性能指标 | 吸水性、保水性、耐盐性、耐油性、结构稳定性 | 五维评估 |
| 交联密度影响 | 低→吸水高但稳定性差；高→保水好但吸水受限 | 存在最优值 |

## Key Claims 关键论断

1. **水凝胶基 SAP 定义**：以亲水聚合物为骨架、经交联形成三维网络，具有吸水后维持结构不溶胀不崩解的特性，兼具高吸水/保水与形状恢复能力。
2. **合成路线多样化**：化学交联、物理交联及生物基/合成高分子复合是三大主流路线；常用单体覆盖聚丙烯酰胺、聚丙烯酸及纤维素、淀粉等生物基多糖。
3. **吸水性能调控机制**：吸水性与交联密度、亲水基团分布、离子强度及温度直接相关，可通过表面接枝、共聚、纳米复合等改性提升吸水性、保水性及耐盐/耐油性能。
4. **应用与方向**：应用于卫生用品、农业保水、食品保鲜、药物缓释、水处理及传感器等领域；当前研究聚焦提高吸水速率、增强耐盐/耐油性、降低成本，并探索基于生物基原料的绿色水凝胶 SAP。

## Related Pages 关联页面

- 父书：[[Absorbent Technology]]
- 概念：[[水凝胶 Hydrogel]] · [[SAP（高吸水树脂）]] · [[生物基单体 Bio-based Monomer]] · [[交联密度 Crosslink Density]] · [[离子强度 Ionic Strength]]
- 相关章节：[[Acrylic-Based Superabsorbent Polymers]] · [[Cross-linked Cellulose and Its Derivatives]] · [[Fibers and Fibrous Materials]]
- 智能材料：[[Stimuli-Responsive Polymer Materials (Nature Materials Review)]] · [[温度响应材料]]

## Source 原文

- 本地路径 Local path：`RAW_FULL/ima_sync/个人知识库/WKB/Resources/Ebook/Ebook Extract/Absorbent Technology (Chatterjee & Gupta)/chapters/Absorbent Technology_ch09_report.md.md`
- 原文链接 Original link：（待补充）

> ⚠️ **溯源提示**：本章节正文标注"本报告由 AI 辅助提取整理，基于《水凝胶基超吸收聚合物研究进展》2022 年综述原文内容"。水凝胶 SAP 的离子强度影响曲线、温度响应阈值等定量数据建议以原综述文献核对。

File: .tools/_anchor_unify_backup_20260930/Hydrogels in Regenerative Medicine.md
---
type: source
title: "Hydrogels in Regenerative Medicine"
source_type: book-index
author: "Yasemin Budama-Kilinc; Rabia Cakir-Koc; Bahar Aslan; Burcu Özkan; Hande Mutlu; Eslin Üstün"
edition: ""
publisher: "IntechOpen — Chapter 12 of the edited volume *Biomaterials in Regenerative Medicine*, pp. 278–301"
year: 0
isbn: ""
original_language: "EN"
source_path: RAW_FULL/ima_sync/个人知识库/WKB/Resources/Ebook/Hydrogels_in_Regenerative_Medicine.pdf.md
date_published: 0
date_processed: 2026-09-29
credibility: 高
knowledge_update_status: done
summary_cn: "IntechOpen《Biomaterials in Regenerative Medicine》第 12 章，系统综述水凝胶的交联方式（物理/化学）、侧基与离子化对溶胀的影响、吸水倍率分级（含 >99.5% 的超吸水级）、天然与合成高分子体系，以及牙科/给药/组织工程应用。"
key_claims:
  - "Hydrogels are a 3D polymeric network able to absorb water and biological fluids; physical cross-links (ionic, H-bonding, hydrophobic, crystallisation) are reversible and mechanically weak, while chemical cross-links give permanent junctions, better mechanical strength and stability but risk cross-linker toxicity."
  - "Ionisable groups (carboxyl, sulfonic acid, ammonium) raise hydrophilicity and water absorption; electrostatic repulsion increases solubility and swelling ratio. Acid-group hydrogels swell more in basic media; base-group hydrogels swell more in acidic media."
  - "Hydrogels generally hold 20–100× their weight in water; classification by water content is low swelling 20–50%, medium 50–90%, high 90–99.5%, superabsorbent >99.5%."
  - "Two competing structural parameters govern swelling: chain hydrophilicity raises it, cross-link density suppresses it — 'when the amount of cross-linking agent increases, the hydrogel becomes less flexible, and the swelling ability is reduced'."
  - "Chemical cross-linking routes named: radical polymerisation (pHEMA after Wichterle & Lim 1960), complementary functional-group reaction (amine–carboxylic acid, isocyanate, Schiff base), aldehyde reaction, high-energy gamma/electron-beam irradiation."
  - "CMC (carboxymethyl cellulose) hydrogel is cited as biodegradable, non-toxic and non-mutagenic, in clinical use since 1984 and as a monobloc breast prosthesis since 1994."
tags: ["source/book", "hydrogel", "crosslinking", "swelling", "superabsorbent", "natural polymer", "synthetic polymer", "drug delivery", "tissue engineering", "wound dressing", "IntechOpen"]
tags_zh: ["水凝胶", "交联", "溶胀", "超吸水", "天然高分子", "合成高分子", "药物递送", "组织工程", "伤口敷料"]
domain: "hygiene-materials"
priority: "P1"
pages_linked: ["[[Smart Polymers Ch08 Smart Hydrogels]]", "[[Smart Polymers Ch03 Conformational Transitions in Ionic Gels]]", "[[A review on superabsorbent polymers]]", "[[GB-T 22875-2018 SAP for Diapers and Sanitary Towels（纸尿裤和卫生巾用高吸收性树脂）]]", "[[Industrial Drying Ch28 Osmotic Dehydration and SAP Physics]]"]
---

# Hydrogels in Regenerative Medicine

*Yasemin Budama-Kilinc, Rabia Cakir-Koc, Bahar Aslan, Burcu Özkan, Hande Mutlu & Eslin Üstün (Yildiz Technical University, Department of Bioengineering, Istanbul) — IntechOpen, Chapter 12 of **Biomaterials in Regenerative Medicine**, pp. 278–301, DOI 10.5772/intechopen.70409*

> Scope note 收录说明: although catalogued under `Resources/Ebook/`, this file is a **single book chapter (Chapter 12)**, not a whole book. It is compiled here as a `book-index` page per its batch assignment; no chapter sub-pages were created from it because it already *is* one chapter. Authors' correspondence address: yaseminbudama@gmail.com. The IntechOpen front-matter statistics block in the extract (4,900 open-access books, 123,000 authors, 140M downloads, etc.) is publisher advertising and carries no technical content.
> （中文：虽归在 Ebook 目录，本文件实为第 12 章单章，非全书；按批次要求以 book-index 形式收录。IntechOpen 首页的发行量统计属出版方广告，无技术内容。）

## Book Metadata 书籍元数据

| Field 项 | Value 值 |
|---|---|
| Authors 作者 | Yasemin Budama-Kilinc; Rabia Cakir-Koc; Bahar Aslan; Burcu Özkan; Hande Mutlu; Eslin Üstün |
| Affiliation 单位 | Yildiz Technical University, Faculty of Chemical and Metallurgical Engineering, Department of Bioengineering, Esenler, Istanbul, Turkey |
| Book 所属书 | *Biomaterials in Regenerative Medicine* (Chapter 12) |
| Publisher 出版社 | IntechOpen (Open Access) |
| Edition 版次 | 未标注 (not stated) |
| Year 年份 | 未标注 (not stated in this chapter extract) — latest cited reference is 2017, implying publication ~2017–2018, but this is inference, not source fact |
| ISBN | 未标注 (not stated; IntechOpen chapters are typically DOI-only) |
| DOI | 10.5772/intechopen.70409 |
| Page range 页码 | 278–301 |
| Extent 篇幅 | ~20 pages body + 146 references |
| Original Language 原文语种 | EN |
| Keywords 关键词 | hydrogel, polymers, drug delivery, tissue engineering |
| Relevance 相关性 | MEDIUM 中 — network/swelling theory is directly shared with SAP; applications are clinical (see below) |

## Scope and Structure 范围与结构

The chapter runs Introduction → properties → applications in a straight line (§2 is the technically substantive part; §3 is application survey):

| # | Section 节 | Content 内容 |
|---|---|---|
| 1 | Introduction 引言 | Why hydrogels are preferred scaffolds — structural similarity to extracellular matrix (ECM, 细胞外基质), promotion of cell attachment and proliferation, processing under mild conditions, minimally invasive delivery |
| 2.1 | Crosslinking and general characteristics 交联与通性 | Definition of the 3D network; classification by preparation method, ionic charge, physical structure, cross-linking condition; physical vs chemical gel; eight physical forms (solid mould, pressed powder matrix, microparticle, coating, membrane/disc, encapsulated solute, liquid) |
| 2.2 | Side groups 侧基 | Functional groups −SO₃H, −COOH, −CONH₂, −OH, −NH₂; metal-ion adsorption by charged nets; neutral vs ionic (polyelectrolyte) hydrogels; cationic vs anionic |
| 2.3.1 | Physically cross-linked hydrogels 物理交联 | Ionic interaction, H-bonding, coordination bonds, hydrophobic interaction, crystallisation, amphiphilic block/graft copolymers, protein interaction; reversible gel behaviour; noted as generally unstable and mechanically weak |
| 2.3.2 | Chemically cross-linked hydrogels 化学交联 | Irreversible nets with permanent junctions; radical polymerisation, chemical reaction of complementary groups, isocyanate/Schiff base, aldehydes, enzymatic cross-linking, high-energy (gamma / e-beam) irradiation; toxicity caveat for residual cross-linker |
| 2.4 | Water content and resources 含水与来源 | Swelling classification table; biocompatibility–water-content trade-off; the hydrophilicity vs cross-link-density balance |
| 2.5.1 | Natural and synthetic polymers 天然与合成高分子 | Four natural groups (proteins incl. collagen/silk/gelatin/fibrin/lysozyme/elastin-like polypeptides; polysaccharides incl. HA, dextran, agarose, chitosan; protein/polysaccharide hybrids; DNA); synthetic polymers are more reproducible and tunable in MW, mechanics and biodegradability |
| 2.5.2 | Biodegradable synthetic polymers 可降解合成高分子 | PLA, PCL, PGA and copolymers; vinylic monomers HEMA, NIPAM, HPMA, AAm, AAc; PEG-based macromers (mPEGMA/PEGMA, PEGDA), cross-linkers EGDA; Pluronic PEO-PPO-PEO; PVA; hybrid strategies (PEG-, PNIPAm-, peptide-, PVA-modified natural polymers) |
| 3.1 | Dentistry 牙科 | Injectable hydrogels for pulp/tissue regeneration; low-viscosity liquids penetrating dentin tubules by capillary action; dentin hypersensitivity mechanism; ionic nanogels in toothpaste |
| 3.2 | Drug delivery 药物递送 | Six routes — peroral, oral cavity, GI tract (colon-specific via polysaccharides: dextran, guar gum, azo-cross-linked PAA, amidated pectin, inulin), ocular, transdermal, subcutaneous; stimuli-responsive "smart" hydrogels |
| 3.3 | Tissue engineering 组织工程 | Eight sub-targets — bone (BTE), cartilage, meniscus, tendon, skin, **wound dressing**, cornea, prosthesis |
| 3.4 | Future aspects 展望 | Fast response, self-assembly, high mechanical properties, super-porous hydrogels |
| — | Author details + References | Six authors with contact; **146 numbered references [1]–[146]** |

No chapter pages were derived; this index is the sole page for this source_path.

## Key Findings 关键发现

**Network structure and cross-linking 网络结构与交联**

- Hydrogel identity = a 3D polymeric network that absorbs water/biological fluids; **cross-links are mandatory** precisely to stop the hydrophilic chains dissolving in the aqueous phase.
- **Physical vs chemical cross-linking is the central trade-off**: physical gels form by ionic interaction, hydrogen bonds, coordination bonds, hydrophobic interaction, crystallisation or protein interaction, are **reversible** (re-gel on returning to initial pH/temperature/solvent) and are **generally unstable and mechanically weak**; chemical gels carry **permanent covalent junctions**, with better mechanical strength and stability, but **residual cross-linker can cause toxicity problems**.
- Named cross-linking chemistries: radical polymerisation; complementary-group reaction (amine–carboxylic acid; OH/NH₃ with isocyanate; Schiff base formation); aldehydes via addition and condensation reactions; enzymatic cross-linking; **high-energy gamma and electron-beam irradiation** (also able to cross-link water-soluble polymers with no added functional groups, via homolytic C–H cleavage).
- Historical anchor: pHEMA first described by **Wichterle and Lim (Nature, 1960)**, obtained by HEMA polymerisation in the presence of ethylene glycol dimethacrylate.

**Ionic charge and side groups 离子电荷与侧基**

- Hydrophilic character comes from −SO₃H, −COOH, −CONH₂, −OH and −NH₂ groups; charged nets (−SO₃, −COO) adsorb metal ions electrostatically.
- Three structural types: neutral (nonionic), ionic (polyelectrolyte) and interconnected network structures.
- Charged groups raise hydrophilicity ⇒ higher water absorption, and their **electrostatic repulsion raises solubility and swelling ratio**. Direction of pH response is explicit: **acid-group hydrogels swell more in basic media; base-group hydrogels swell more in acidic media**.

**Swelling classification 溶胀分级（the single most transferable table）**

| Category 类别 | Water content 含水量 |
|---|---|
| Low swelling grade 低溶胀 | 20–50% |
| Medium swelling grade 中溶胀 | 50–90% |
| High swelling grade 高溶胀 | 90–99.5% |
| Superabsorbent hydrogel 超吸水水凝胶 | > 99.5% |

- General statement: hydrogels can hold **20–100 times their own weight** in water, structure-dependent.
- Two structural levers oppose each other: **hydrophilic-groups content ↑ ⇒ swelling ↑**; **cross-link density ↑ ⇒ chain mobility ↓, flexibility ↓, swelling ↓**. This is the same trade-off that governs SAP designs.
- An explicit unsolved conflict is flagged: synthetic biodegradable hydrogels combining good mechanical properties with high water content remain a major challenge, because **mechanical properties weaken as water content rises**. Increasing cross-linker adds fragility and reduces elasticity.

**Materials landscape 材料谱系**

- Natural polymers bring biological compatibility and inherent biodegradability (collagen, silk, gelatin, fibrin, lysozyme, Matrigel, elastin-like polypeptides; HA, dextran, agarose, chitosan; hybrid pairs; DNA). Synthetic polymers win on **reproducible physical and chemical properties** and tunability of block structure, molecular weight, mechanical strength and biodegradability.
- Biodegradation rate should coincide with new-tissue regeneration rate at the defect site — a design requirement, not an afterthought.
- Most synthetic hydrogels function only as **passive scaffolds** and do not actively increase cellular interactions; hybrid hydrogels (PEG-, PNIPAm-, peptide-, PVA-modified natural polymers) are the direct route to bioactive scaffolds.

**Application findings with quantitative content 含数据的应用结论**

- **Release control**: porous structure is tunable via cross-link density; drug release rate depends on the diffusion coefficient through the gel network. Low interfacial tension ⇒ minimal protein adsorption from body fluids.
- **Wound dressing (closest to our adjacency)**: an ideal dressing must maintain a moist interface, allow gas exchange, act as a microorganism barrier and remove excess exudate, while being non-toxic, non-allergenic, non-adherent and removable without trauma. Hydrogel dressings are cited to give/absorb water depending on tissue hydration state, have water-vapour permeability, leave no residue and are painless to remove; indicated for **dry necrotic, superficial, non-exudate, non-infected wounds**. PVA/sodium-alginate blends and gelatin films are named.
- **PVA hydrogel selectivity**: high-water-content PVA-H is selectively permeable to low-molecular-weight nutrients such as glucose and protein but **not to cell-scale species such as fibroblasts and leukocytes** — a size-exclusion property arising from the network mesh.
- **CMC hydrogel**: biodegradable, non-toxic, non-mutagenic viscoelastic gel; in clinical use since 1984 and as a monobloc breast prosthesis since 1994; higher radiotranslucency than silicone gel.
- **Contact lenses (industry data)**: silicone hydrogel lenses are reported to make up **more than 50%** of contact lenses manufactured and to carry roughly **40× lower risk** of infective keratitis than traditional hydrogel lenses; they hold less water and lose water less readily than high-water-content lenses.

## Relevance to Hygiene R&D 与卫材研发的关联

**Rating 评级: MEDIUM 中 — strong theoretical overlap with SAP plus one genuinely adjacent application area; no direct process or product content.**

Where it earns its place 有贡献之处:

- **§2.4 is, in effect, a general SAP swelling primer.** The low/medium/high/superabsorbent (>99.5% water) classification and the explicit statement that cross-link density suppresses swelling while raising rigidity are exactly the two-lever structure–property relationship used to reason about CRC (centrifuge retention capacity) vs modulus vs absorption-under-load. Useful as teaching/mechanism background for the SAP programme.
- **The hydrophilic-group vs cross-link-density opposition** gives clean language for an enduring trade-off: charge density (ionisable groups: carboxyl, sulfonic, ammonium) buys absorption at the cost of network integrity. This maps directly onto acrylic-acid SAP neutralisation degree and surface-crosslinking discussions.
- **The pH-response direction statement** (acid-group gels swell more in base; base-group gels in acid) is relevant to urine-pH sensitivity of absorbency, a known variable in absorbency test interpretation.
- **Wound dressing section overlaps our adjacency** — moist-interface maintenance, exudate handling, vapour permeability, non-adherence, painless removal are the same requirement set as our topsheet/dressing-side thinking, even though the product class is medical.
- **PVA mesh size-exclusion** is a useful analogue for understanding why a swollen network retains liquid but lets small molecules pass — conceptually parallel to what we need for rewet/desorption behaviour.

Honest limits 坦率的边界:

- **No SAP-specific content at all.** The word "superabsorbent" appears only in the swelling-classification table. Nothing on polyacrylic-acid SAP, surface cross-linking, particle size distribution, GBP (gel bed permeability), AUL, or saline/urine absorbency test methods.
- **No nonwoven, fluff pulp, ES fibre, adhesive or chromic-material content.**
- **Biological performance requirements dominate** (cell adhesion, proliferation, biodegradation matching tissue regeneration) and are irrelevant — sometimes opposing — to absorbent-core design, where we want *permanent* swelling, not controlled degradation.
- **Its own limitation is stated**: combining good mechanics with high water content remains unsolved. That is precisely our problem too, and the chapter offers no solution, only the framing.
- **Recommendation 建议**: use as mechanism background and cross-reference it from SAP pages. Do not derive absorption-rate or retention design rules from it — those must come from our dedicated SAP sources.

## Related Sources 关联来源

- [[Smart Polymers Ch08 Smart Hydrogels]] — 同一水凝胶主题的本库章节页，刺激响应水凝胶视角与本页结构与溶胀视角互补。
- [[Smart Polymers Ch03 Conformational Transitions in Ionic Gels]] — 离子凝胶构象转变，为本文 §2.2 "离子化基团→静电排斥→溶胀↑" 提供理论机制支持。
- [[A review on superabsorbent polymers]] — SAP 综述，缺失的聚丙烯酸系 SAP 专项内容在此补足。
- [[GB-T 22875-2018 SAP for Diapers and Sanitary Towels（纸尿裤和卫生巾用高吸收性树脂）]] — 纸尿裤/卫生巾用 SAP 国标，是本文溶胀分级落到卫生产品规格的正式出口。
- [[Industrial Drying Ch28 Osmotic Dehydration and SAP Physics]] — SAP 渗透脱水物理，与本页 §2.4 溶胀分级/交联密度内容构成理论与工程应用的配对。

File: .tools/_anchor_unify_backup_20260930/Introduction to Physical Polymer Science.md
---
type: source
title: "Introduction to Physical Polymer Science"
source_type: book-index
author: "L. H. Sperling"
edition: "4th"
publisher: "John Wiley & Sons"
year: 2006
isbn: "978-0-471-70606-9"
original_language: "EN"
source_path: RAW_FULL/ima_sync/个人知识库/WKB/Resources/Ebook/INTRODUCTION_TO_PHYSICAL_POLYMER_SCIENCE.pdf.md
date_published: 2006
date_processed: 2026-09-30
credibility: 高
knowledge_update_status: done
summary_cn: "Sperling《物理聚合物科学导论》第4版（Wiley, 2006, 14章 约845页）——从分子量与链构型出发，贯通结晶态、玻璃-橡胶转变、交联橡胶弹性、黏弹性与流变、力学行为、表面界面直至多组分体系的聚合物物理标准教科书"
key_claims:
  - "第 4 版由 Lehigh University 的 L. H. Sperling（Leslie Howard, 1932–）撰写，John Wiley & Sons, Inc.（Hoboken, New Jersey）2006 年出版；源文件 Library of Congress Cataloging-in-Publication Data 页载 ISBN-13 978-0-471-70606-9 / ISBN-10 0-471-70606-X，LC 分类号 QD381.S635 2006"
  - "全书 14 章，源文件 CONTENTS 页恢复的页码主线为：Ch1 聚合物科学导论 p.1 → Ch2 链结构与构型 p.29 → Ch3 稀溶液热力学/分子量/尺寸 p.71 → Ch4 浓溶液/相分离/扩散 p.145 → Ch5 无定形态 p.197 → Ch6 结晶态 p.239 → Ch7 液晶态 p.325 → Ch8 玻璃-橡胶转变行为 p.349 → Ch9 交联聚合物与橡胶弹性 p.427 → Ch10 聚合物黏弹性与流变学 p.507 → Ch11 聚合物力学行为 p.557 → Ch12 聚合物表面与界面 p.613 → Ch13 多组分聚合物材料 p.687 → Ch14 现代聚合物专题 p.757"
  - "Ch6 结晶态含专门小节 6.10 Fiber Formation and Structure（纤维成形与结构, p.307），把结晶动力学与成纤过程直接挂钩——这是聚丙烯/双组分纤维纺丝-牵伸结构形成的物理基础"
  - "Ch8 玻璃-橡胶转变行为给出黏弹性五区划分（8.2 Five Regions of Viscoelastic Behavior, p.355）、分子量对 Tg 的影响（8.7, p.397）、共聚对 Tg 的影响（8.8, p.399）、结晶度对 Tg 的影响（8.9, p.404）与阻尼/动态力学行为（8.12, p.412），并在 8.13 给出 elastomers / plastics / adhesives / fibers 的定义边界"
  - "Ch10 黏弹性与流变学覆盖应力松弛与蠕变（10.1）、松弛与迟滞时间（10.2）、时温叠加原理（10.3 The Time-Temperature Superposition Principle, p.529）、聚合物熔体黏度（10.4）与聚合物流变学（10.5）"
  - "Ch13 多组分聚合物材料与 Ch4.6 Multicomponent and Multiphase Materials 为共混/多相体系（PP/PE 双组分、ES 皮芯结构）的相分离判据提供框架；Ch9 的 9.12 The Flory-Rehner Equation 与 9.13 Gelation Phenomena 直指交联网络与凝胶理论"
tags: ["source/book", "source/book-index", "polymer-physics", "viscoelasticity", "glass-transition", "crystallization", "rheology", "molecular-weight", "rubber-elasticity"]
tags_zh: ["聚合物物理", "黏弹性", "玻璃化转变", "结晶", "流变学", "分子量", "橡胶弹性", "相分离"]
domain: "hygiene-materials"
priority: "P1"
pages_linked: ["[[Viscoelastic Properties of Amorphous Polymers]]", "[[Ebewole Polymer Science Ch14 Polymer Viscoelasticity]]", "[[Manufactured Fibre Technology Ch19 Spunbonding and Melt-Blowing Processes]]", "[[Polypropylene Handbook Spunbond and Meltblown Nonwoven Resins]]", "[[Polymer Testing Handbook Short-Term Mechanical Tests]]", "[[SAP（高吸水树脂）]]", "[[应力诱导取向与结晶]]"]
---

# Introduction to Physical Polymer Science

*L. H. Sperling — John Wiley & Sons, 4th edition, 2006*

> Book index 书籍索引页。本页只做整书定位与导航，**未**逐章编译 chapter 页（遵循 P1 big-book rule：整书 >800 KB 时只建索引）。

## Book Metadata 书籍元数据

| 字段 Field | 值 Value |
|---|---|
| Author 作者 | L. H. Sperling (Leslie Howard, 1932–), Lehigh University, Bethlehem, Pennsylvania |
| Edition 版次 | 4th edition（第四版） |
| Publisher 出版社 | John Wiley & Sons, Inc., Hoboken, New Jersey（同时出版于加拿大） |
| Year 年份 | 2006（Copyright © 2006 by John Wiley & Sons, Inc.） |
| ISBN | ISBN-13 978-0-471-70606-9 (cloth)；ISBN-10 0-471-70606-X (cloth) |
| LC 分类号 | QD381.S635 2006；668.9—dc22；2005021351 |
| Original Language 原文语种 | EN |
| Source 源文件 | `RAW_FULL/ima_sync/个人知识库/WKB/Resources/Ebook/INTRODUCTION_TO_PHYSICAL_POLYMER_SCIENCE.pdf.md`（882,204 bytes） |

## Scope and Structure 范围与结构

本书是聚合物物理（physical polymer science）的**标准教科书**：不讲配方与工艺，而是从头建立「分子结构 → 链构型 → 凝聚态 → 转变与松弛 → 宏观力学/流变」这条因果链。每章均以 (a) 正文小节、(b) References、(c) General Reading、(d) Study Problems、(e) Appendix 收尾，适合作为可自学的课程教材使用。

目录（Table of Contents，自源文件 CONTENTS 页恢复；页码为该书印刷页码）：

| Ch | Title 章标题 | Page |
|---|---|---|
| 1 | Introduction to Polymer Science 聚合物科学导论 | 1 |
| 2 | Chain Structure and Configuration 链结构与构型 | 29 |
| 3 | Dilute Solution Thermodynamics, Molecular Weights, and Sizes 稀溶液热力学、分子量与尺寸 | 71 |
| 4 | Concentrated Solutions, Phase Separation Behavior, and Diffusion 浓溶液、相分离行为与扩散 | 145 |
| 5 | The Amorphous State 无定形态 | 197 |
| 6 | The Crystalline State 结晶态 | 239 |
| 7 | Polymers in the Liquid Crystalline State 液晶态聚合物 | 325 |
| 8 | Glass-Rubber Transition Behavior 玻璃-橡胶转变行为 | 349 |
| 9 | Cross-linked Polymers and Rubber Elasticity 交联聚合物与橡胶弹性 | 427 |
| 10 | Polymer Viscoelasticity and Rheology 聚合物黏弹性与流变学 | 507 |
| 11 | Mechanical Behavior of Polymers 聚合物力学行为 | 557 |
| 12 | Polymer Surfaces and Interfaces 聚合物表面与界面 | 613 |
| 13 | Multicomponent Polymeric Materials 多组分聚合物材料 | 687 |
| 14 | Modern Polymer Topics 现代聚合物专题 | 757 |

若干与卫材直接相关的小节（源文件原文小节名）：

- Ch1：1.3 Major Polymer Transitions（主要聚合物转变，含 Table 1.2/1.3 室温黏弹性行为分类）；1.4 Polymer Synthesis and Structure（1.4.1 Chain Polymerization 链式聚合 / 1.4.2 Step Polymerization 逐步聚合）；1.5 Cross-Linking, Plasticizers, and Fillers（交联、增塑剂、填料）。
- Ch2：2.3 Stereochemistry of Repeating Units（立构规整度）；2.5 Common Types of Copolymers；2.7 Multicomponent Polymers（嵌段/接枝共聚物）；2.8 Conformational States in Polymers。
- Ch6：6.5 Crystallization from the Melt（熔体结晶）；6.6 Kinetics of Crystallization（结晶动力学）；6.10 Fiber Formation and Structure（纤维成形与结构）；6.11 The Hierarchical Structure of Polymeric Materials。
- Ch8：8.2 Five Regions of Viscoelastic Behavior；8.7 Effect of Molecular Weight on Tg；8.8 Effect of Copolymerization on Tg；8.9 Effect of Crystallinity on Tg；8.12 Damping and Dynamic Mechanical Behavior；8.13 Definitions of Elastomers, Plastics, Adhesives, and Fibers。
- Ch9：9.12 The Flory-Rehner Equation（Flory-Rehner 溶胀方程）；9.13 Gelation Phenomena in Polymers；9.14 Gels and Gelation。
- Ch10：10.1 Stress Relaxation and Creep；10.2 Relaxation and Retardation Times；10.3 The Time-Temperature Superposition Principle；10.4 Polymer Melt Viscosity；10.5 Polymer Rheology。
- Ch11：11.1 An Energy Balance for Deformation and Fracture；11.3 Crack Growth；11.7 Mechanical Behavior of Biomedical Polymers。
- Ch12：12.1 Polymer Surfaces；12.3 Instrumental Methods of Characterization；12.8 Adhesion at Interfaces。
- Ch13：13.1 Classification Schemes for Multicomponent Polymeric Materials；13.2 Miscible and Immiscible Polymer Pairs；13.5 The Morphology of Multiphase Polymeric Materials；13.6 Phase Diagrams in Polymer Blends。

## Relevance to Hygiene R&D 与卫材研发的关联

相关性评级：**P1（高，方法学底座，非配方来源）**。本书对 REL 吸收芯体、纺粘/熔喷、双组分 ES 纤维、热熔胶的价值在于提供「解释为什么」的物理框架，而不是给出可直接抄的参数。

| 本书 Toolkit 工具箱 | 卫材落点 Where it lands |
|---|---|
| Ch6 熔体结晶 + 结晶动力学 + 6.10 纤维成形 | 聚丙烯/聚乙烯在纺丝线上的取向结晶与后结晶（热收缩、热风穿透粘结尺寸稳定性）机理；与 [[应力诱导取向与结晶]] 相互印证 |
| Ch8 玻璃-橡胶转变 + 8.7/8.8/8.9 | ES/PE-PP 皮芯纤维的**粘结窗口**设定（PE 皮层 Tm 与 PP 芯层 Tg/Tm 的匹配）；无定形区松弛导致的卷曲回复与芯体回弹 |
| Ch10 熔体黏度 + 时温叠加 | 纺粘/熔喷对 PP 熔体流动速率与分子量分布的选择；高 MFR 熔喷料的可纺性下限；热熔胶黏弹性（开放时间、抗蠕变） |
| Ch9 交联网络与橡胶弹性 + 9.12 Flory-Rehner | SAP（聚丙烯酸部分中和交联网络）的溶胀/弹性回复、凝胶强度与网络链密度的物理基础；上游概念见 [[SAP（高吸水树脂）]] |
| Ch4/Ch13 相分离与多组分体系 | PP/PE 双组分界面相容性、多相体系的相图判据；亲水整理剂与聚烯烃基材的相互作用 |
| Ch11 力学行为 + Ch12 表面与界面 | 非织造布拉伸/撕裂的能量判据；面层亲水整理与表面能/接触角的表征逻辑；测试规程见 [[Polymer Testing Handbook Short-Term Mechanical Tests]] |
| Ch3 分子量与 GPC/特性黏数（3.8、3.9） | 纤维素（绒毛浆/nanocellulose）与聚烯烃降解前后的分子量表征 |

诚实评价：**不要指望从中找到具体民品指标或供应商数据**。它回答「PP 为什么在这个温度窗口软化」「轮胎滞后与热熔胶初粘为什么同源」这类问题；具体牌号与工艺窗口要回到 [[Polypropylene Handbook Spunbond and Meltblown Nonwoven Resins]] 与 [[Manufactured Fibre Technology Ch19 Spunbonding and Melt-Blowing Processes]]。

## Note on Compilation 编译说明

- **按 P1 大部头规则，本书仅建索引页，未逐章编译。** 源文件 882,204 bytes（约 2.2 万行），远超单页安全体量；其正文章节页一律不生成，本页只承担整书定位与导航职能。
- 目录与关键小节名恢复自源文件 `CONTENTS` 页（自动抽取，保留印刷页码）。
- 检索提示：源文件中正文标题与图表标题也以 `#` 开头，用小节号大写标题（如 `10.3 THE TIME-TEMPERATURE SUPERPOSITION PRINCIPLE`）在 RAW_FULL 原文中检索定位最快。
- 与既有页面关系：本页为**索引页**，不重复 [[Ebewole Polymer Science Ch14 Polymer Viscoelasticity]]、[[Viscoelastic Properties of Amorphous Polymers]] 等专门 Reading 页的内容，仅做互校入口。

## Related Sources 关联来源

- [[Viscoelastic Properties of Amorphous Polymers]] — Ch8/Ch10 黏弹性语言的专门 Reading-side 页面
- [[Ebewole Polymer Science Ch14 Polymer Viscoelasticity]] — 同一主题的平行教科书章节，可互校术语与曲线
- [[Manufactured Fibre Technology Ch19 Spunbonding and Melt-Blowing Processes]] — Ch6.10 纤维成形 + Ch10 熔体黏度的工艺侧落地
- [[Polypropylene Handbook Spunbond and Meltblown Nonwoven Resins]] — Ch6/Ch8 聚烯烃结晶与转变的牌号级数据
- [[Polymer Testing Handbook Short-Term Mechanical Tests]] — Ch11 力学行为的测试规程对接

File: .tools/_anchor_unify_backup_20260930/Manufactured Fibre Technology Ch09 Heat-setting of Thermoplastic Fibres.md
---
type: source
title: "Manufactured Fibre Technology Ch09 Heat-setting of Thermoplastic Fibres"
source_type: book
source_path: "RAW_FULL/ima_sync/个人知识库/WKB/Resources/Ebook/Ebook Extract/Manufactured_Fibre_Technology/Manufactured Fibre Technology · analysis_ch09.md.md"
date_published: 0
date_processed: 2026-09-29
credibility: 高
knowledge_update_status: done
key_claims:
  - "Set is categorized into three types, namely temporary, semipermanent and permanent; they differ in the energy required for reversal (p.190)"
  - "The most important mechanism of permanent setting in crystalline polymers is partial melting and recrystallization, whereby partial melting of small, imperfect crystals takes place below the melting point to allow the growth of larger more perfect and regular crystalline units (p.190-191)"
  - "The mechanism of heat-setting is to lead the structure to a position of lower minimum energy from the state prior to heat-setting, which is why the set cannot be fully reversed (p.191)"
  - "Shrinkage in PET is a two-stage process: a rapid initial stage associated with disorientation in the amorphous zones, followed by a crystalline stage during which chain folding occurs (p.196)"
  - "While free annealing reduces molecular orientation and tenacity, it increases diameter and denier of the fibre; with tension annealing, there is generally an increase in tenacity but no significant change in diameter or denier (p.196)"
  - "Polyester demonstrates better settability than nylon: whereas the set in PET is more or less permanent with time, nylon has a tendency to gradually lose its set over the time span of the experiment (p.201)"
summary_cn: "第9章阐述热塑性纤维（尼龙、聚酯、三醋酸纤维素）热定型原理：定形分临时/半永久/永久三类，永久定形源于小晶部分熔融后再重结晶为更完善晶体并使结构落到更低能量极小态；收缩是先非晶区解取向、后结晶区链折叠的两步过程。"
tags: ["source/book", "fibre/heat-setting", "fibre/dimensional-stability", "crystallization", "shrinkage", "PET", "polyamide", "thermal-bonding"]
tags_zh: ["源/书籍", "热定型", "尺寸稳定性", "结晶", "收缩", "聚酯", "聚酰胺", "热粘合"]
domain: "hygiene-materials"
priority: "P1"
pages_linked: ["[[Manufactured Fibre Technology]]", "[[Manufactured Fibre Technology Ch08 Drawing of Melt-Spun Fibres]]", "[[Pressure vs Thermal vs Ultrasonic Bonding（压力·热·超声波粘合对比）]]", "[[ES 双组分弹性纤维热风布（弹性体改性）]]", "[[Air-Through Nonwoven Supplier Audit（热风无纺布供应商考察纪要·修订版 2026-08-21）]]", "[[Elastic Tension & Creep（橡筋张力与回缩率）]]"]
---

# Chapter 9 Heat-setting of Thermoplastic Fibres 热塑性纤维的热定型

> Source: Manufactured Fibre Technology, Ch.09, pp.188–202.
> Author of chapter: A.K. Sengupta. 本章作者：A.K. Sengupta。

## Summary 摘要

Drawn but unset filaments do not possess **dimensional stability 尺寸稳定性**: they tend to shrink, crease and wrinkle. This chapter explains how hot dry air, steam or hot water — "by the action of heat in the absence or presence of swelling agents, with or without tension" (p.188) — give the fibre its **set 定形**. It classifies set into three classes, identifies **partial melting and recrystallization 部分熔融与重结晶** as the dominant mechanism of permanent set, analyses the two-stage nature of PET shrinkage and the role of tension, and closes with two measurable definitions of degree of set: **critical dissolution time (CDT 临界溶解时间)** and the **bending-recovery method 弯曲回复法**.

## Set Types and Mechanism 定形的类型与机理

| Set type 定形类型 | Basis 机理基础 | Reversibility 可逆性 |
|---|---|---|
| Temporary 临时 | Weak van der Waals forces / hydrogen bonds | 低能量即可逆转 |
| Semipermanent 半永久 | Higher energy barrier | 需更高能量逆转 |
| Permanent 永久 | Structural change via partial melting and recrystallization | 不破坏结构则不可完全逆转 |

Source wording (p.190): "Set is categorized into three types, namely temporary, semipermanent and permanent [3]."

Mechanism of permanent set (p.190–191): "The most important mechanism of permanent setting in crystalline polymers is through partial melting and recrystallization, whereby partial melting of small, imperfect crystals takes place below the melting point to allow the growth of larger more perfect and regular crystalline units."

Why it cannot be undone (p.191): "the mechanism of heat-setting is to lead the structure to a position of lower minimum energy from the state prior to heat-setting." Hearle's crystal-size vs. melting-frequency diagram is cited with the plain statement that "small or imperfect crystals will melt and larger crystals will grow. This is a typical process of annealing" (p.192).

## Shrinkage is a Two-Stage Process 收缩是两步过程

Source wording (p.196): "shrinkage in PET is a two-stage process involving a rapid initial stage in which shrinkage is associated with disorientation in the amorphous zones, followed by a crystalline stage during which chain folding... occurs." Chain folding is evidenced by a specific IR absorption peak after high-temperature annealing (Koenig & Hannon; Wilson) (pp.195–196). 因此收缩与伸长之间没有唯一的一一对应关系 — no unique shrinkage/elongation correspondence exists.

Evidence base: Dismore & Statton annealed **nylon 66 in the relaxed state at 140–260 °C** and measured tenacity, shrinkage and breaking elongation (pp.193–195).

## Tension versus Free Annealing 张力退火 vs 自由退火

Source wording (p.196): "while free annealing reduces molecular orientation and tenacity, it increases diameter and denier of the fibre. With tension annealing, there is generally an increase in tenacity but no significant change in diameter or denier." The explanation offered is the **crystal dispersion model 结晶分散模型** (Valk et al., pp.196–197): two limiting configurations — "low temperature / high tension" versus "high temperature / low tension" — shift the distribution of crystal size and of physical crosslink density, thereby moving **Tg** and tenacity.

- **Thermal healing 热愈合** (p.198): "thermal healing or sealing of fissures, surface cracks... caused by the stressing operations" — 加工应力造成的裂隙与表面裂纹在热作用下愈合。
- **Dry versus wet heat 干热与湿热**: Warwicker's density comparison supports stronger set development in nylon under wet heat (pp.198–199).
- **Cellulose triacetate 三醋酸纤维素** is treated as a separate case (Hindeleh; Sprague; **tautness distribution 松紧分布** at p.199) (pp.198–202).

## Measuring Degree of Set 定形度的测量

- **CDT 临界溶解时间** (p.200): "estimates the time needed to dissolve a filament in a solvent of known concentration at a given temperature." Galil reports a correlation coefficient of **0.98** between density and log CDT, allowing crystallinity to be assessed indirectly (pp.200–201).
- **Bending-recovery method 弯曲回复法** (Prevorsek et al., p.201): filament wound on a mandrel, set under tension for **10 min**, then quantified as **S = (N2/N1)[1 - (L2/L1)^(1/2)] × 100**.
- Settability ranking (p.201): "polyester demonstrates better settability than nylon... Whereas the set in PET is more or less permanent with time, nylon has a tendency to gradually lose its set over the time span of the experiment." The 2000 min tracking by Prevorsek is the cited evidence. 由低结晶态重新结晶获得的定形，比"部分熔融再结晶"更持久。

## Evidence Base 证据链

| Evidence type 证据类型 | Studies cited | Count |
|---|---|---|
| Experimental measurement 实验测量 | Dismore & Statton, Dumbleton, Koenig & Hannon, Wilson, Warwicker, Hindeleh | 6 |
| Models / theory 模型・理论 | Hearle, Valk et al., Parisot & Bouriot | 3 |
| Data table 数据表 | Table 9.1 physical properties | 1 |
| Method validation 度量方法验证 | Galil (CDT), Prevorsek (bending) | 2 |

Strength assessment from the source itself: the melting–recrystallization mechanism is strongly supported by multiple independent experiments; the tension effect on Tg/tenacity relies mostly on one group (Valk) and is self-consistent but single-sourced; the triacetate section rests on only two early studies and is rated medium-to-weak.

## Limitations 局限（源自原书内容）

- 偏重尼龙与 PET；聚丙烯、腈纶等仅一笔带过（p.190 提及但无系统数据）— polypropylene and acrylic are only mentioned in passing.
- "定形持久性"主要由 Prevorsek 单一团队数据支撑，跨纤维普适性偏弱。

## Hygiene implication 卫生材料启示

**本章相关性高，是这批章节里对卫生材料最直接有用的一章。** 热风粘合（through-air bonding）本质上就是在受限条件下对 ES/PE-PP 皮芯纤维做一次 set：

1. **Free vs tension annealing 直接对应产线张力窗口**：自由 annealing 降取向降强力、增直径增旦数；张力 annealing 提强力而旦数不变。热风烘箱里网带是约束还是松弛状态，决定了成品布的 CD/MD 强力比与手感 — this is the same variable discussed in [[Air-Through Nonwoven Supplier Audit（热风无纺布供应商考察纪要·修订版 2026-08-21）]] and [[Pressure vs Thermal vs Ultrasonic Bonding（压力·热·超声波粘合对比）]]。
2. **永久定形机理解释了为什么热粘合后的布不再回缩**：皮层 PP/PE 的小不完善晶体在低于熔点处部分熔融并重结晶为更完善晶体，结构落到更低能量极小态。这是热风穿透温度必须略高于皮层熔点、又不能破坏芯层 PET/PP 取向的原因。参见 [[ES 双组分弹性纤维热风布（弹性体改性）]]。
3. **两步收缩模型对尺寸公差有用**：非晶区解取向是快速的第一步，如果把商品布存放/再受热控制在第一步之后的结晶阶段之前，尺寸漂移是可预测的。
4. **Set 随时间流失的结论要谨慎外推**：本书仅针对 nylon vs PET 长丝（nylon 会随时间逐渐失去定形），对 PP/PE 体系无数据 — [待验证] whether the polyolefin sheath shows an analogous slow set loss.
5. 与上一章连读：牵伸建立取向（第8章），热定型决定这份取向能被保留到什么程度。见 [[Manufactured Fibre Technology Ch08 Drawing of Melt-Spun Fibres]]。
6. 弹性材料（氨纶/弹性体）受热后的张力衰减与 creep，可比照本章"松弛态退火"理解：参见 [[Elastic Tension & Creep（橡筋张力与回缩率）]]。

对绒毛浆、SAP 与吸收芯体本身，本章无直接适用内容 — no bearing on fluff pulp or SAP absorbency.

## Related Sources 关联来源

- [[Manufactured Fibre Technology]] — book index
- [[Manufactured Fibre Technology Ch08 Drawing of Melt-Spun Fibres]] — the orientation that heat-setting must stabilize
- [[Pressure vs Thermal vs Ultrasonic Bonding（压力·热·超声波粘合对比）]] — bonding routes where set and shrinkage are set by the tension window
- [[ES 双组分弹性纤维热风布（弹性体改性）]] — sheath-core ES fibre used in through-air bonding
- [[Air-Through Nonwoven Supplier Audit（热风无纺布供应商考察纪要·修订版 2026-08-21）]] — hot-air oven practice and line tension control
- [[Elastic Tension & Creep（橡筋张力与回缩率）]] — elastic strand relaxation, analogous to relaxed-state annealing
