Repository: jeffsking/WKB-OB

File: .tools/_anchor_unify_backup_20260930/Polymer Science and Technology (Textbook).md
---
type: source
title: "Polymer Science and Technology (Textbook)"
source_type: book-index
author: "Robert O. Ebewele (University of Benin, Nigeria)"
edition: "1st"
publisher: "CRC Press LLC"
year: 2000
isbn: "0-8493-8939-9"
original_language: "EN"
source_path: "RAW_FULL/ima_sync/个人知识库/WKB/Resources/Ebook/polymer-science-and-technology_compress.pdf.md"
date_published: 2000
date_processed: 2026-09-30
credibility: 高
knowledge_update_status: done
summary_cn: "Ebewele《聚合物科学与技术》（CRC Press, 2000）——面向入门课程的聚合物全链条教科书，三大部分共 15 章，贯通「结构-性能关系 → 聚合机理与反应工程 → 溶液/力学/黏弹性性能与应用」，职责是给本库提供聚烯烃、纤维与胶黏剂的通用高分子学底座"
key_claims:
  - "全书 15 章，分为三大部分（源文 PREFACE 原文）：Part 1 聚合物基础（历史、定义、分类、单体成聚条件、一级/二级/三级结构、结构-性能关系、聚合物改性）；Part 2 聚合物制备与加工（聚合方法、反应机理与动力学、分子量控制、反应工程、助剂与增强、单元操作）；Part 3 性能与应用（溶液性能、力学性能、黏弹性与断裂、固态应用）"
  - "作者的编写动机（PREFACE 原文）：入门聚合物课程通常不得不依赖多本教材才能覆盖基础，本书有意在一册内覆盖此类课程通常讲授的大部分领域，强调基本定性理解而非死记或繁复数学推导"
  - "贯穿全书的主线是「最终制品性能」（the ultimate property of the finished polymer product）：从选何种聚合工艺、何种反应器、何种加工技术，到加工条件如何影响制品性能，逐层追问（PREFACE）"
  - "源文件为 CRC Press LLC 2000 年版完整正文抽取，含 Library of Congress Cataloging-in-Publication Data：ISBN 0-8493-8939-9、LC 分类 TP156.P6 E24 1996、668.9--dc20、CIP 号 95-32995"
  - "源文件正文可恢复的章节主线为 Ch1 Introduction → Ch2 Polymerization Mechanisms → Ch3 Chemical Bonding and Polymer Structure → Ch4 Thermal Transitions → Ch5 Polymer Modification → Ch6 Condensation (Step-Reaction) Polymerization → Ch7 Chain-Reaction Addition Polymerization → Ch8 Copolymerization → Ch9 Polymer Additives and Reinforcements → Ch10 Polymer Reaction Engineering → Ch11 Unit Operations in Polymer Processing → Ch12 Solution Properties → Ch13 Mechanical Properties → Ch14 Polymer Viscoelasticity → Ch15 Polymer Properties and Applications"
tags: ["source/book", "source/book-index", "polymer-science", "polymerization", "polymer-processing", "polymer-structure", "viscoelasticity", "mechanical-properties", "textbook"]
tags_zh: ["聚合物科学", "聚合机理", "聚合物加工", "聚合物结构", "黏弹性", "力学性能", "教科书"]
domain: "hygiene-materials"
priority: "P1"
pages_linked: ["[[Ebewole Polymer Science Ch01 Introduction Basic Concepts and Classification]]", "[[Ebewole Polymer Science Ch02 Polymerization Mechanisms]]", "[[Ebewole Polymer Science Ch03 Chemical Bonding and Polymer Structure]]", "[[Ebewole Polymer Science Ch04 Thermal Transitions in Polymers]]", "[[Ebewole Polymer Science Ch05 Polymer Modification]]", "[[Ebewole Polymer Science Ch06 Condensation Step-Reaction Polymerization]]", "[[Ebewole Polymer Science Ch07 Chain-Reaction Addition Polymerization]]", "[[Ebewole Polymer Science Ch08 Copolymerization]]", "[[Ebewole Polymer Science Ch09 Polymer Additives and Reinforcements]]", "[[Ebewole Polymer Science Ch10 Polymer Reaction Engineering]]", "[[Ebewole Polymer Science Ch11 Unit Operations in Polymer Processing]]", "[[Ebewole Polymer Science Ch12 Solution Properties of Polymers]]", "[[Ebewole Polymer Science Ch13 Mechanical Properties of Polymers]]", "[[Ebewole Polymer Science Ch14 Polymer Viscoelasticity]]", "[[Ebewole Polymer Science Ch15 Polymer Properties and Applications]]", "[[Seymour Carraher Polymer Chemistry]]", "[[Introduction to Physical Polymer Science]]", "[[Polymer Reaction Engineering]]", "[[Manufactured Fibre Technology Ch19 Spunbonding and Melt-Blowing Processes]]", "[[SAP（高吸水树脂）]]"]
---

# Polymer Science and Technology (Textbook)

*Robert O. Ebewele — CRC Press LLC, 2000*

> Book index 书籍索引页。本章节均链接到已逐章编译的 chapter 源页；本页只做整书定位与导航，不承载整书正文。

## Book Metadata 书籍元数据

| 字段 Field | 值 Value |
|---|---|
| Author 作者 | Robert O. Ebewele (Robert Oboigbaotor Ebewele), Department of Chemical Engineering, University of Benin, Benin City, Nigeria |
| Edition 版次 | 未标注版次号（版权页未见 edition 字样，正文 2000 年版） |
| Publisher 出版社 | CRC Press LLC, Boca Raton / New York（Copyright © 2000 by CRC Press LLC） |
| Year 年份 | 2000 |
| ISBN | 0-8493-8939-9 (alk. paper)（源文件版权页另有一处写作 0-0849-8939-9，属抽取错字） |
| LC 分类号 | TP156.P6E24 1996；668.9--dc20；Library of Congress Card Number 95-32995 |
| Original Language 原文语种 | EN |
| Source 源文件 | `RAW_FULL/ima_sync/个人知识库/WKB/Resources/Ebook/polymer-science-and-technology_compress.pdf.md`（1,171,711 bytes，采样编译） |

## Scope and Structure 范围与结构

本书是**面向入门课程的聚合物科学与技术教科书**（非研究专著、非配方手册）。按源文 PREFACE，全书分三大部分：**(1) 聚合物基础**（历史、定义与分类、单体成聚条件、一级/二级/三级结构、结构-性能关系、聚合物改性）；**(2) 从单体到制品**（聚合方法、机理与动力学、分子量控制、反应工程、助剂与增强、加工单元操作）；**(3) 性能与应用**（溶液性能 → 力学性能 → 黏弹性与断裂 → 固态应用）。

目录（Table of Contents，15 章，逐章页已建）：

| Ch | Title 章标题 | Chapter Page |
|---|---|---|
| 1 | Introduction: Basic Concepts and Classification 导论：基本概念与分类 | [[Ebewole Polymer Science Ch01 Introduction Basic Concepts and Classification]] |
| 2 | Polymerization Mechanisms 聚合机理 | [[Ebewole Polymer Science Ch02 Polymerization Mechanisms]] |
| 3 | Chemical Bonding and Polymer Structure 化学键与聚合物结构 | [[Ebewole Polymer Science Ch03 Chemical Bonding and Polymer Structure]] |
| 4 | Thermal Transitions in Polymers 聚合物的热转变 | [[Ebewole Polymer Science Ch04 Thermal Transitions in Polymers]] |
| 5 | Polymer Modification 聚合物改性 | [[Ebewole Polymer Science Ch05 Polymer Modification]] |
| 6 | Condensation (Step-Reaction) Polymerization 缩聚（逐步）聚合 | [[Ebewole Polymer Science Ch06 Condensation Step-Reaction Polymerization]] |
| 7 | Chain-Reaction Addition Polymerization 链式加聚 | [[Ebewole Polymer Science Ch07 Chain-Reaction Addition Polymerization]] |
| 8 | Copolymerization 共聚 | [[Ebewole Polymer Science Ch08 Copolymerization]] |
| 9 | Polymer Additives and Reinforcements 聚合物助剂与增强 | [[Ebewole Polymer Science Ch09 Polymer Additives and Reinforcements]] |
| 10 | Polymer Reaction Engineering 聚合反应工程 | [[Ebewole Polymer Science Ch10 Polymer Reaction Engineering]] |
| 11 | Unit Operations in Polymer Processing 聚合物加工单元操作 | [[Ebewole Polymer Science Ch11 Unit Operations in Polymer Processing]] |
| 12 | Solution Properties of Polymers 聚合物溶液性能 | [[Ebewole Polymer Science Ch12 Solution Properties of Polymers]] |
| 13 | Mechanical Properties of Polymers 聚合物力学性能 | [[Ebewole Polymer Science Ch13 Mechanical Properties of Polymers]] |
| 14 | Polymer Viscoelasticity 聚合物黏弹性 | [[Ebewole Polymer Science Ch14 Polymer Viscoelasticity]] |
| 15 | Polymer Properties and Applications 聚合物性能与应用 | [[Ebewole Polymer Science Ch15 Polymer Properties and Applications]] |

源文件正文中可见的若干小节主线（用于原文检索定位）：Ch1 含 Table 1.1 Introduction of Plastics Materials、§III Classification of Polymers（结构/机理/热行为/制备/终端用途五维分类）；Ch2 含 chain-reaction（引发-增长-终止-链转移）、ionic & coordination、step-growth 典型聚合（聚酯/聚碳酸酯/聚酰胺/聚酰亚胺/甲醛树脂/聚醚/聚砜）、开环聚合与环氧树脂；Ch3 含 Table 3.7 Cohesive Energy of Polymers 与二级/三级结构判据。

## Relevance to Hygiene R&D 与卫材研发的关联

相关性评级：**P1（参考级 / reference-level）**。本书不针对卫材应用，也不含任何供应商或牌号数据；它的价值是把本库零散的「为什么」串成一条教学级因果链，作为查证术语与标准定义的**通用底座**。

| 本书落点 Where it lands | 卫材场景 Hygiene use |
|---|---|
| Ch1/Ch3 结构-性能关系、一级/二级/三级结构 | 理解 PE/PP 皮芯纤维（双组分 ES 纤维）的结晶与取向基础；对应 [[Manufactured Fibre Technology Ch19 Spunbonding and Melt-Blowing Processes]] 的纺丝侧 |
| Ch2/Ch6/Ch7/Ch8 聚合机理与共聚 | PP/PE/共聚物（含 SAP 用丙烯酸体系）的链结构来源与分子量分布成因 |
| Ch4 热转变、Ch14 黏弹性 | ES 纤维的粘结窗口（PE 皮层软化）、热熔胶开放时间与抗蠕变的物理语言 |
| Ch9 助剂与增强 | 亲水整理剂、抗静电/抗氧剂在非织造布与薄膜中的功能定位 |
| Ch10/Ch11 反应工程与加工单元操作 | 从聚合到纺丝/挤膜/复合的工艺-性能传导链 |
| Ch12 溶液性能、Ch13 力学性能 | 面层/底膜的力学与润湿表征逻辑 |

诚实评价：**这是教学级综述，不是研究前沿也不是工艺手册**。深挖同一主题请优先使用 [[Seymour Carraher Polymer Chemistry]]（反应与机理）与 [[Introduction to Physical Polymer Science]]（物理与转变）；需要反应器设计细节时回到 [[Polymer Reaction Engineering]]。

## Related Sources 关联来源

- [[Seymour Carraher Polymer Chemistry]] — 平行的聚合物化学教科书，机理与反应章节可互校术语
- [[Introduction to Physical Polymer Science]] — 聚合物物理（转变、黏弹性、结晶）方向的互补教科书
- [[Polymer Reaction Engineering]] — Ch10 反应工程主题的专门卷册
- [[Manufactured Fibre Technology Ch19 Spunbonding and Melt-Blowing Processes]] — Ch11 加工单元操作在纺粘/熔喷线上的落地
- [[SAP（高吸水树脂）]] — Ch6/Ch7 聚合机理与 Ch12 溶液性能的卫材核心应用出口

File: .tools/_anchor_unify_backup_20260930/Polyurethane Elastomer Handbook.md
---
type: source
title: "Polyurethane Elastomer Handbook"
source_type: book-index
author: ""
edition: "2nd ed."
publisher: ""
year: 0
isbn: ""
original_language: "ZH"
source_path: "RAW_FULL/ima_sync/个人知识库/WKB/Resources/Ebook/聚氨酯弹性体手册第二版pdf课件.pdf.md"
date_published: 0
date_processed: 2026-09-30
credibility: 高
knowledge_update_status: done
summary_cn: "《聚氨酯弹性体手册》第二版的培训课件（中文，源文件未标注书稿编者与出版社）——从聚氨酯发展史与全球产量、异氰酸酯/多元醇/扩链剂/催化剂原料体系，到 CPU（浇注型）、TPU（热塑型）、MPU（混炼型）三大弹性体的分类、工艺原理、加工方法与影响性能的工艺因素，并附管道清理、油田、铁路桥梁、纺织配件与板材薄膜等应用图集。"
key_claims:
  - "定义与历史（源文件开篇）：凡高分子结构主链上含有多个氨基甲酸酯基团 (–NHCOO–) 的聚合物统称聚氨酯 (polyurethane)；1937 年德国拜耳（Bayer）教授首先用异氰酸酯与多元醇化合物加聚制得聚氨酯树脂。里程碑时间线：1944 年线型聚氨酯树脂（热塑性、可纺，命名 Igamid U，纤维称 Perlon U）→ 1947 年拜耳金属与合成橡胶粘接剂用于军用车辆履带（聚氨酯粘合剂工业基础）→ 1950 年混炼型聚氨酯 (MPU) 橡胶论文 → 1951–1952 年聚酯型软质泡沫连续发泡工艺 → 1953 年米勒 (Miller) 研究成功液体浇注型聚氨酯橡胶 (CPU)。"
  - "美国线：1947 年 DuPont 与 Monsanto 建立 TDI 试验车间；1958 年 Goodyear 的 Schollenberger 报道热塑性聚氨酯弹性体 (TPU) 并于 1960 年工业化；1959 年杜邦试制聚醚型聚氨酯弹性纤维（牌号 Lycra）；1960 年美国橡胶公司制聚酯型聚氨酯弹性纤维（Vyrene）；1963 年杜邦研究成功聚氨酯合成皮革 Corfam；1969 年 Bayer 首先报道高压碰撞混合法并展出第一台具自清洁与循环混合头的反应注射成型 (RIM) 设备；1974 年美国大量采用 RIM 生产大型制件；1979 年玻纤增强 RIRIM 工艺生产汽车挡泥板与车体板。"
  - "产量与结构（源文件数据表）：世界聚氨酯树脂产量 1998 年 820 万 t → 2008 年超过 1300 万 t → 2010 年超过 1500 万 t，一般年增长率 4%~5%、最高 13%；表内 1998/2000/2006/2008/2010 五个时点按地区给出（总计 820.26 / 899.3 / 1165.0 / 1329.5 / 1507.0 万吨），其中中国由 81.3 万吨增至 360 万吨，增速最快。"
  - "消费结构（源文件饼图）：世界聚氨酯市场消耗比例为家具和床垫 32%（另图 26%）、汽车模塑泡沫 15%（另图 13%）、涂料胶粘剂和密封剂 18%（另图 19%）、建筑 17%（另图 24%）、鞋用 6%、汽车弹性体和 RIM 6%（另图 7%）、冰箱等制冷机具 6%（另图 5%）。"
  - "原料体系（源文件）：聚氨酯原料分为异氰酸酯（脂肪族/脂环族/芳香族）、低聚物多元醇（聚酯多元醇/聚醚多元醇/其它多元醇）、扩链（交联）剂（胺类/醇类）、催化剂（叔胺类/金属有机化合物）与其它配合剂（阻燃剂、抗氧剂、紫外线吸收剂、着色剂、增塑剂）。异氰酸酯结构通式 R–(NCO)n，聚氨酯合成中主要使用 n≥2 者。"
  - "软段选择的关键判据（源文件低聚物多元醇章）：低聚物多元醇（polyol）构成聚氨酯软段，分子量通常 500~3000。聚酯型 PU 比聚醚型 PU 具有较高强度与硬度——因酯基极性大，内聚能 12.2 kJ/mol 高于醚基的 4.2 kJ/mol，软段分子间作用力大、内聚强度高，且酯基与氨基甲酸酯键间形成氢键促进软硬段相混，对极性基材的粘附力也更优、抗热氧化性更好；但聚醚型 PU 因醚基易旋转而低温柔顺性好、且不含易水解酯基故耐水解性更佳，价格也更具竞争力。"
  - "重要异氰酸酯（源文件）：TDI（甲苯二异氰酸酯，最早开发、应用最广、产量最大的二异氰酸酯单体）；MDI（二苯基甲烷-4,4'-二异氰酸酯，分子量大、蒸气压远低于 TDI，对工作环境污染小，可单体直接使用，产量不断提高）；PAPI（多苯基甲烷多异氰酸酯，聚合 MDI/粗品 MDI）。特殊异氰酸酯包括液化 MDI（氨基甲酸酯改性型、碳化二亚胺与脲酮亚胺型、掺合型，用以克服纯 MDI 常温固体需融化且多次加热影响性能的缺陷）、PPDI（对苯二异氰酸酯，机械强度与耐热高）、NDI（萘-1,5-二异氰酸酯，耐疲劳、耐热、动态性能、永久变形与耐油性极优）、HDI（六亚甲基二异氰酸酯，不黄变）、IPDI（异佛尔酮二异氰酸酯）；脂肪族多异氰酸酯耐候性好、不黄变，欧美已成为主流。"
  - "多元醇与助剂（源文件）：聚醚多元醇主要由环氧乙烷、环氧丙烷、四氢呋喃开环聚合合成，体系含催化剂（KOH）与起始剂（多元醇或胺）以控制聚合速率、分子量与官能度；常用品种有 PEG、PPG、PTMEG，其中 PPG 产量大用途广、PTMEG 综合性能更优且近年增长较快。聚酯多元醇由有机二元羧酸（酸酐或酯）与多元醇缩聚（或酯交换）或由内酯与多元醇聚合而成，其耐水解性往往不如聚醚型且不同种类差异很大。扩链剂含醇类（含 HQEE 苯二酚二羟乙基醚）与二胺类（MOCA，另有液体 MOCA）；催化剂分叔胺类与有机金属类。"
  - "弹性体分类与 CPU 工艺（源文件）：聚氨酯弹性体按加工分为浇注型（CPU）、热塑型（TPU）、混炼型（MPU）三类。CPU 工艺原理含半预聚物法（源文件给出其特点）；加工方法含 (1) 手工浇注 (2) 机械浇注 (3) 特殊浇注工艺（倾斜浇注法、垂直浇注法、传递浇注法），另有旋转浇注制备聚氨酯胶辊与真空浇注法。CPU 的性能影响因素逐条列出：(1) 扩链系数（含 MOCA 扩链系数对弹性体机械性能的影响）(2) 合成方法 (3) 混合温度及固化温度（图 5-2 给出浇注型 PTMEG 聚氨酯混合温度与 100% 定伸应力/拉伸强度/伸长率/撕裂强度/邵氏 A 硬度的关系）(4) 熟化时间的影响 (5) 预聚体的贮存 (6) 注模时的环境。CPU 种类含 TDI 系统、MDI 系（MDI-BD、MDI-HQEE）、NDI 浇注体系、HDI 系、PPG 型、室温浇注型及灌封胶（聚醚(聚酯)-MOCA 系室温固化）、HTPB 系统等，并单列 CPU 的发展方向。"
tags: ["source/book", "source/book-index", "polyurethane", "PU-elastomer", "CPU", "TPU", "MPU", "isocyanate", "MDI", "TDI", "polyol", "chain-extender", "MOCA", "casting"]
tags_zh: ["聚氨酯", "聚氨酯弹性体", "浇注型", "热塑型", "混炼型", "异氰酸酯", "多元醇", "扩链剂", "MOCA", "浇注工艺"]
domain: "hygiene-materials"
priority: "P1"
pages_linked: ["[[Handbook of Polymer Reaction Engineering]]", "[[Spandex Elastomer Brand Comparison & DMAC Safety Assessment（氨纶弹性体品牌对比及 DMAC 安全评估 2026-07-28）]]", "[[Huafon Group Capability Review — Spandex DMAC Compliance, Bio-based & Electrospun PU Film（公司业务介绍及发展情况）]]", "[[Adhesive Handbook Part 3 Adhesive Classes]]", "[[Synthesis of Thermoplastic Polyester Elastomers]]", "[[Origin of Rubber Elasticity Book]]"]
---

# Polyurethane Elastomer Handbook

*编者未标注 — 出版社未标注, 未标注*

> Book index 书籍索引页。**源文件是《聚氨酯弹性体手册》第二版的培训课件（ppt/PDF 提取稿）而非图书正文**；课件末页署「富利隆国际有限公司 www.flexion.com」（幻灯片模板含 FUNTHANE / Flexmer Elastomers Solutions 标识）。源文件未保留书稿的编者、出版社与 ISBN，故相关字段按模板留空，不做外部推断。

## Book Metadata 书籍元数据

| 字段 Field | 值 Value |
|---|---|
| Author 编者 | 未标注（源文件未保留原书编者信息） |
| Edition 版次 | 第二版（依源文件标题「第二版 pdf 课件」） |
| Publisher 出版社 | 未标注（源文件未保留） |
| Year 年份 | 未标注（源文件未标注；课件引用 1998–2010 年产量数据，可知成稿于 2010 年之后） |
| ISBN | 未标注 |
| Document type 文献类型 | 培训课件（幻灯片体，含大量图片占位与三线表；末页为 富利隆国际有限公司 Flexion） |
| Original Language 原文语种 | ZH |
| Source 源文件 | `RAW_FULL/ima_sync/个人知识库/WKB/Resources/Ebook/聚氨酯弹性体手册第二版pdf课件.pdf.md`（43,128 bytes） |

## Scope and Structure 范围与结构

课件把聚氨酯弹性体拆成「原料 → 化学 → 分类 → 工艺 → 应用」五段。它的实用价值集中在**浇注型（CPU）**部分：原料选型判据（聚酯 vs 聚醚）、扩链系数与固化条件的工艺敏感性、以及六类影响性能的工艺因素，都是可直接对到产线的颗粒度。TPU/MPU 部分较简，应用部分以图片图集为主。

源文件结构（`^#{1,3} ` 标题序列，保留原文标题）：

| 板块 | 标题（原文） | 内容 Content |
|---|---|---|
| 1 | 聚氨酯材料的发展历史 | 1937 Bayer 起的时间线；美德两侧的工业化节点（Igamid U / Perlon U、MPU、CPU、TPU、Lycra、Vyrene、Corfam、RIM、RIRIM） |
| 2 | 聚氨酯材料的发展 | 材料家族特点与产量（1998 年 820 万 t → 2010 年超过 1500 万 t，年增 4%~5%、最高 13%） |
| 3 | 世界聚氨酯产品产量及预测 | 按地区 × 年份（1998/2000/2006/2008/2010）的产量表 |
| 4 | 世界聚氨酯产品市场消耗比例 | 家具和床垫、鞋用、汽车弹性体与 RIM、汽车模塑泡沫、涂料胶粘剂与密封剂、建筑、制冷机具的占比饼图 |
| 5 | 聚氨酯主要原料 | 原料树：异氰酸酯（脂肪族/脂环族/芳香族）、低聚物多元醇（聚酯/聚醚/其它）、扩链（交联）剂（胺类/醇类）、催化剂（叔胺/金属有机）、其它配合剂（阻燃剂、抗氧剂、紫外线吸收剂、着色剂、增塑剂） |
| 6 | 异氰酸酯的分类 / 重要的异氰酸酯 / 特殊异氰酸酯 | 结构通式 R–(NCO)n；TDI、MDI、PAPI；液化 MDI（三类）、PPDI、NDI、HDI、IPDI |
| 7 | 低聚物多元醇化合物 PLOYOL | 软段作用与分子量区间；聚酯型 vs 聚醚型的强度/耐水解/粘附/抗热氧化对比；分类树（普通与特种聚酯、普通与特种聚醚、组合聚醚、其它多元醇）；聚醚多元醇合成（EO/PO/THF 开环，KOH + 起始剂）；PEG/PPG/PTMEG；聚酯多元醇合成与耐水解性；聚碳酸酯二醇、聚己内酯多元醇、聚烯烃多元醇 |
| 8 | 扩链剂 | 醇类扩链剂；HQEE（苯二酚二羟乙基醚）；二胺类扩链剂 MOCA；液体 MOCA |
| 9 | 催化剂 / 其他助剂 | 叔胺类催化剂；有机金属催化剂；阻燃剂、抗氧剂、紫外线吸收剂、着色剂、增塑剂 |
| 10 | 聚氨酯材料的主要化学特点 | 氨基甲酸酯键与相分离（软段/硬段）的化学基础 |
| 11 | 聚氨酯弹性体 | 弹性体定义与特点 |
| 12 | 聚氨酯弹性体的加工与分类 / 聚氨酯弹性体的分类 | CPU（浇注型）/ TPU（热塑型）/ MPU（混炼型） |
| 13 | 浇注型聚氨酯弹性体（CPU） | 特点 → 工艺原理（含半预聚物法）→ 加工方法（手工/机械/特殊浇注、倾斜/垂直/传递浇注、旋转浇注制胶辊、真空浇注）→ 影响性能的工艺因素（扩链系数、合成方法、混合与固化温度、熟化时间、预聚体贮存、注模环境）→ 种类（TDI 系、MDI 系 MDI-BD / MDI-HQEE、NDI 浇注体系、HDI 系、PPG 型、室温浇注型及灌封胶、HTPB 系统）→ 发展方向 |
| 14 | 热塑型聚氨酯弹性体（TPU） | 简介与后续内容 |
| 15 | 聚氨酯弹性体的应用 | 管道清理用聚氨酯、油田配件、铁路及桥梁配件、纺织配件、板材及薄膜应用（以图片图集呈现） |

源文件内含的图示与表格标题（图体为图片，正文可确认）：图 5-2「浇注型 PTMEG 聚氨酯混合温度与物性 1—100% 定伸应力；2—拉伸强度；3—伸长率；4—撕裂强度；5—邵氏 A 硬度」；世界聚氨酯产品产量及预测表；世界聚氨酯产品市场消耗比例饼图；CPU-LX 系列聚氨酯弹性体离心成型机。

## Relevance to Hygiene R&D 与卫材研发的关联

相关性评级：**高（卫材弹性件与 PU 胶黏剂的原料—工艺基础）**。聚氨酯在卫材中以三种形态出现且都很关键：**弹性纤维/弹性膜**（氨纶、PU 弹性膜用于弹性腰围与防漏隔边）、**热熔胶/复合胶黏剂**（PU 类胶）、以及**功能性涂层/膜材**（透气膜、PU 膜复合）。本课件的原料化学（异氰酸酯—多元醇—扩链剂三组分）与 CPU 工艺敏感性分析，是理解 PU 供应商品号差异与来料波动的直接依据。

| 课件要点 Source point | 卫材落点 Where it lands |
|---|---|
| 软段选择判据：聚酯型 PU 强度/硬度/耐磨/耐油/粘附更优，聚醚型 PU 低温柔顺、耐水解更佳且便宜 | 卫材 PU 弹性件与胶黏剂的**耐水解 vs 力学强度**取舍：一次性卫生用品常处湿态且需长期货架存放，耐水解性往往是第一约束；此判据可直接用于供应商牌号评估 |
| 聚酯型 PU「酯基极性大、与极性基材粘附力比聚醚型优良」 | PU 胶对极性基材（如含极性组分的无纺布/膜）的粘接优势，可与 [[Adhesive Handbook Part 3 Adhesive Classes]] 的胶种分类互参 |
| 异氰酸酯选择：芳香族（TDI/MDI）vs 脂肪族（HDI）/脂环族（IPDI）——后者耐候好、不黄变 | 卫材外观要求（白色/浅色产品不得黄变）下的异氰酸酯路线的直接判据；黄变是浅色卫材的常见客诉项 |
| 重要单体与性能映射：PPDI（高机械强度与耐热）、NDI（耐疲劳、动态性能、永久变形与耐油性极优）、MDI（低蒸气压、可直接使用）、TDI（成本最低、应用最广） | 弹性纤维/弹性膜对**回弹与永久变形**的要求（对应卫材弹性件抗下垂、抗疲劳）指向 NDI 类高温高回弹体系；成本约束则指向 TDI/MDI 体系 |
| CPU 影响性能的工艺因素（扩链系数、混合温度与固化温度、熟化时间、预聚体贮存、注模环境） | 供应商 PU 弹性件批次一致性的根因清单：硬度/回弹波动往往来自扩链系数与固化条件，而非配方本身 |
| 室温浇注型与灌封胶（聚醚(聚酯)-MOCA 系室温固化） | 卫材产线**不能高温固化**时的工艺选项；可与 Coating and Laminating Technology 所整理的复合 / 熟化工序对照（该页已在库内） |
| 应用图集：纺织配件、板材及薄膜应用 | 与卫材的直接场景（弹性件、薄膜）对应；氨纶与 PU 膜的产业侧现状见 [[Spandex Elastomer Brand Comparison & DMAC Safety Assessment（氨纶弹性体品牌对比及 DMAC 安全评估 2026-07-28）]] 与 [[Huafon Group Capability Review — Spandex DMAC Compliance, Bio-based & Electrospun PU Film（公司业务介绍及发展情况）]] |
| 课件末页署名富利隆国际（Flexion / FUNTHANE / Flexmer） | 供应侧线索：该课件来自 PU 弹性体厂商培训体系，其工艺参数口径带厂商视角，引用时注意立场 |

诚实评价：**本书是 PU 弹性体的原料与浇注工艺工具资料，不是卫材产品书**。它的价值在于把「PU 供应商牌号差异」翻译成「异氰酸酯—多元醇—扩链剂—固化条件」四个可谈判的变量；但课件本身不涉及卫材法规（如 DMAC 残留、皮肤接触安全）与一次性用品的成本结构，这些须回到卫材侧的专门资料。

## Note on Compilation 编译说明

- 源文件 43,128 bytes / 766 行（>40 KB）。按抽样规则读取 `limit: 200`（发展史、原料体系开头）并以 `^#{1,3} ` 提取全篇幻灯标题结构与文件尾部，**未读取正文全文**。
- 源文件为 PPT/PDF 抽取稿，**页面结构丢失**（同一标题在多页重复出现，如「浇注型聚氨酯弹性体（CPU）的种类」出现 6 次），本页按主题归并而非按页复述；图片仅留 `[图片: ...]` 占位。
- 原书的编者、出版社、ISBN 与出版年**均未出现在源文件中**，故元数据相应字段留空 / 计为未标注；不据外部知识补写。
- 本页为**索引页**，未生成 chapter 页。

## Related Sources 关联来源

- [[Handbook of Polymer Reaction Engineering]] — 其 Ch3.3.6 Polyurethanes and Polyureas 给出 PU/聚脲的缩聚化学原理，与本课件的原料—反应侧互补
- [[Spandex Elastomer Brand Comparison & DMAC Safety Assessment（氨纶弹性体品牌对比及 DMAC 安全评估 2026-07-28）]] — 氨纶（PU 弹性纤维）品牌对比与 DMAC 安全评估，PU 弹性体在卫材的最直接形态
- [[Huafon Group Capability Review — Spandex DMAC Compliance, Bio-based & Electrospun PU Film（公司业务介绍及发展情况）]] — 华峰 PU/氨纶产能与生物基、静电纺 PU 膜的产业侧现状
- [[Adhesive Handbook Part 3 Adhesive Classes]] — 胶黏剂分类，PU 类胶在卫材复合中的定位参照
- [[Synthesis of Thermoplastic Polyester Elastomers]] — 另一条热塑性弹性体路线，与 TPU 在柔性件选型上互为替代方案
- [[Origin of Rubber Elasticity Book]] — 橡胶弹性理论，解释 PU 弹性体软硬段相分离为何能提供高回弹

File: .tools/_anchor_unify_backup_20260930/Principles of Polymerization.md
---
type: source
title: "Principles of Polymerization"
source_type: book-index
author: "George Odian"
edition: "4th"
publisher: "John Wiley & Sons"
year: 2004
isbn: "0-471-27400-3"
original_language: "EN"
source_path: RAW_FULL/ima_sync/个人知识库/WKB/Resources/Ebook/29_Principles_of_polymerization.pdf.md
date_published: 2004
date_processed: 2026-09-30
credibility: 高
knowledge_update_status: done
summary_cn: "Odian《聚合原理》第4版（Wiley, 2004, 9章）——聚合反应机理与动力学的权威教科书，按 step / chain / ring-opening 三大机理分章，系统覆盖官能团反应性、自由基/乳液/离子链聚合、共聚、立构化学与聚合物反应"
key_claims:
  - "第 4 版由 George Odian（College of Staten Island, City University of New York）撰写，John Wiley & Sons, Inc.（Hoboken, New Jersey）2004 年出版；源文件 Library of Congress Cataloging-in-Publication Data 页载 ISBN 0-471-27400-3，©2004 by John Wiley & Sons, Inc."
  - "全书 9 章，源文件 CONTENTS 页恢复的页码主线为：Ch1 Introduction p.1 → Ch2 Step Polymerization p.39 → Ch3 Radical Chain Polymerization p.198 → Ch4 Emulsion Polymerization p.350 → Ch5 Ionic Chain Polymerization p.372 → Ch6 Chain Copolymerization p.464 → Ch7 Ring-Opening Polymerization p.544 → Ch8 Stereochemistry of Polymerization p.619 → Ch9 Reactions of Polymers p.729"
  - "源文件 Preface 原话明确其组织逻辑：'the three types of polymerization reactions—step, chain, and ring-opening polymerizations (Chaps. 2–5, 7)'；且作者强调 'the terms condensation and step polymer or polymerization are not synonymous nor are the terms addition and chain polymer or polymerization'——分类须同时区分聚合机理与聚合物结构"
  - "Ch2 Step Polymerization 从官能团反应性切入（2-1 Reactivity of Functional Groups、2-2 Kinetics of Step Polymerization，含 2-2a Self-Catalyzed Polymerization 自催化与 2-2b External Catalysis 外催化），是非线性/凝胶点理论的动力学基础"
  - "Ch3 Radical Chain Polymerization 明确定义（3-1 Nature of Radical Chain Polymerization）并对比链式与逐步聚合（3-1a Comparison of Chain and Step Polymerizations）、自由基与离子链聚合（3-1b Radical versus Ionic Chain Polymerizations）；Ch4 Emulsion Polymerization（4-1 Description of Process）覆盖乳液聚合体系——SAP 水溶液聚合的工业对应"
  - "Ch6 Chain Copolymerization 给出终端模型与竞聚率（6-2a Terminal Model; Monomer Reactivity Ratios）、理想/交替/嵌段共聚行为（6-2d）、Q-e 方案（6-3b-4）与序列长度分布（6-2g-1）；Ch8 覆盖立构异构与立构规整聚合（8-1 Types of Stereoisomerism in Polymers）"
tags: ["source/book", "source/book-index", "polymerization", "kinetics", "step-polymerization", "radical-polymerization", "emulsion-polymerization", "ionic-polymerization", "copolymerization", "ring-opening", "stereochemistry"]
tags_zh: ["聚合原理", "聚合动力学", "逐步聚合", "自由基聚合", "乳液聚合", "离子聚合", "共聚", "开环聚合", "立构化学"]
domain: "hygiene-materials"
priority: "P1"
pages_linked: ["[[SAP（高吸水树脂）]]", "[[Controlled Radical Polymerization SAP（控制自由基聚合 SAP）]]", "[[Acrylic-Based Superabsorbent Polymers]]", "[[Seymour Polymer Chemistry Ch07 Ionic and Coordinative Chain Polymerization]]", "[[Seymour Polymer Chemistry Ch08 Free Radical Chain Polymerization]]", "[[Ebewole Polymer Science Ch07 Chain-Reaction Addition Polymerization]]", "[[Ebewole Polymer Science Ch10 Polymer Reaction Engineering]]"]
---

# Principles of Polymerization

*George Odian — John Wiley & Sons, 4th edition, 2004*

> Book index 书籍索引页。本页只做整书定位与导航，**未**逐章编译 chapter 页（遵循 P1 big-book rule：整书 >800 KB 时只建索引）。

## Book Metadata 书籍元数据

| 字段 Field | 值 Value |
|---|---|
| Author 作者 | George Odian, College of Staten Island, City University of New York |
| Edition 版次 | Fourth Edition（第四版） |
| Publisher 出版社 | John Wiley & Sons, Inc., Hoboken, New Jersey（同时出版于加拿大） |
| Year 年份 | 2004（Copyright © 2004 by John Wiley & Sons, Inc.） |
| ISBN | 0-471-27400-3 |
| Original Language 原文语种 | EN |
| Source 源文件 | `RAW_FULL/ima_sync/个人知识库/WKB/Resources/Ebook/29_Principles_of_polymerization.pdf.md`（1,288,988 bytes） |

## Scope and Structure 范围与结构

本书是聚合反应机理与动力学的**权威教科书**，按「step / chain / ring-opening」三大机理分章，并强调机理分类与结构分类不可混用。覆盖从官能团反应性、逐步聚合动力学，到自由基、乳液、离子链聚合与开链共聚，再到立构化学与聚合物后反应。

目录（Table of Contents，自源文件 CONTENTS 页恢复；页码为该书印刷页码）：

| Ch | Title 章标题 | Page |
|---|---|---|
| 1 | Introduction 导论 | 1 |
| 2 | Step Polymerization 逐步聚合 | 39 |
| 3 | Radical Chain Polymerization 自由基链式聚合 | 198 |
| 4 | Emulsion Polymerization 乳液聚合 | 350 |
| 5 | Ionic Chain Polymerization 离子链式聚合 | 372 |
| 6 | Chain Copolymerization 链式共聚 | 464 |
| 7 | Ring-Opening Polymerization 开环聚合 | 544 |
| 8 | Stereochemistry of Polymerization 聚合立构化学 | 619 |
| 9 | Reactions of Polymers 聚合物的反应 | 729 |

> 注：Ch7 标题行（`RING-OPENING POLYMERIZATION`）在源文件 CONTENTS 中未以独立标题行呈现（抽取缺行），其章号与页码由 7-1/7-2 小节及 Preface 对「Chaps. 2–5, 7」的表述推定。

若干与卫材直接相关的小节（源文件原文小节名）：

- Ch1：1-1 Types of Polymers and Polymerizations（1-1a Polymer Composition and Structure / 1-1b Polymerization Mechanism）；1-3 Linear, Branched, and Crosslinked Polymers；1-4 Molecular Weight；1-5 Physical State（1-5a Crystalline and Amorphous Behavior / 1-5c Thermal Transitions）；1-6 Applications of Polymers（1-6b Elastomers, Fibers, and Plastics）。
- Ch2：2-1 Reactivity of Functional Groups；2-2 Kinetics of Step Polymerization（2-2a Self-Catalyzed / 2-2b External Catalysis）；2-2d Nonequivalence of Functional Groups in Polyfunctional Reagents。
- Ch3：3-1 Nature of Radical Chain Polymerization（3-1a Comparison of Chain and Step Polymerizations / 3-1b Radical versus Ionic Chain Polymerizations）。
- Ch4：4-1 Description of Process（4-1a Utility）。
- Ch5：5-1 Comparison of Radical and Ionic Polymerizations；5-2 Cationic Polymerization of the Carbon-Carbon Double Bond。
- Ch6：6-2 Copolymer Composition（6-2a Terminal Model; Monomer Reactivity Ratios / 6-2d Types of Copolymerization Behavior / 6-2g Microstructure）；6-3b-4 Q-e Scheme；6-6 Copolymerizations Involving Dienes（6-6a Crosslinking / 6-6c Interpenetrating Polymer Networks）。
- Ch7：7-1 Scope；Polymerizability / Polymerization Mechanism and Kinetics；7-2 Cyclic Ethers；7-10 Other Ring-Opening Polymerizations；7-11 Inorganic and Partially Inorganic Polymers；7-12 Copolymerization。
- Ch8：8-1 Types of Stereoisomerism in Polymers（8-1a Monosubstituted Ethylenes）。
- Ch9：9-1 Principles of Polymer Reactivity（9-1a Yield）。

## Relevance to Hygiene R&D 与卫材研发的关联

相关性评级：**P1（高，反应侧理论底座）**。SAP 是丙烯酸基自由基交联聚合产物，聚烯烃是配位/自由基链聚合产物——本书为这两条卫材主线提供速率、分子量、支化与交联的动力学语言。它讲「机理与动力学」，不讲产品配方指标。

| 本书章节 Chapter | 卫材落点 Where it lands |
|---|---|
| Ch3 自由基链聚合 + Ch4 乳液聚合 | 丙烯酸（盐）自由基聚合的引发/增长/终止/链转移动力学；乳液与溶液聚合体系的选择；上游概念见 [[SAP（高吸水树脂）]] 与 [[Controlled Radical Polymerization SAP（控制自由基聚合 SAP）]] |
| Ch6 链式共聚（竞聚率 / Q-e / 序列分布） | SAP 共聚单体（丙烯酸/丙烯酰胺/AMPS）掺入率与序列结构；产品侧实证见 [[Acrylic-Based Superabsorbent Polymers]] |
| Ch5 离子链聚合 + Ch8 立构化学 | 聚烯烃配位/离子聚合的活性中心与立构规整度控制（PP isotacticity）；与 [[Seymour Polymer Chemistry Ch07 Ionic and Coordinative Chain Polymerization]] 互为印证 |
| Ch2 逐步聚合动力学 | 聚酯/聚酰胺/聚氨酯类（弹性体、胶黏剂）缩聚动力学与凝胶点判据 |
| Ch7 开环聚合 | 环氧化物/己内酰胺等环状单体路线；与 [[Ebewole Polymer Science Ch10 Polymer Reaction Engineering]] 的反应器侧衔接 |
| 全书动力学语言 | 反应速率、分子量分布、支化与交联控制的统一框架，与 [[Seymour Polymer Chemistry Ch08 Free Radical Chain Polymerization]]、[[Ebewole Polymer Science Ch07 Chain-Reaction Addition Polymerization]] 三方互校 |

诚实评价：**不要指望从中直接获得牌号或产品指标**。它回答「为什么提高引发剂浓度会降低分子量」「为什么竞聚率决定共聚组成漂移」这类问题；反应器与工艺放大要回到 Polymer Reaction Engineering（见本库同名 book-index 页）与 [[Ebewole Polymer Science Ch10 Polymer Reaction Engineering]]。

## Note on Compilation 编译说明

- **按 P1 大部头规则，本书仅建索引页，未逐章编译。** 源文件 1,288,988 bytes（本批 5 本中最大），远超单页安全体量；9 章正文均未生成 chapter 页，本页只承担整书定位与导航职能。
- 目录与关键小节名恢复自源文件 `CONTENTS` 页（自动抽取，保留印刷页码）；Ch7 标题行缺失已按 7-1 小节与 Preface 表述标注推定。
- 与既有页面关系：本页为**索引页**，不复写 [[Acrylic-Based Superabsorbent Polymers]]、[[Seymour Polymer Chemistry Ch08 Free Radical Chain Polymerization]] 等专门页面内容，仅做互校入口。
- 检索提示：源文件中图表标题也以 `#` 开头，用小节号（如 `3-1 NATURE OF RADICAL CHAIN POLYMERIZATION`，原文为大写标题）在 RAW_FULL 原文中检索定位最快。

## Related Sources 关联来源

- [[Acrylic-Based Superabsorbent Polymers]] — Ch3/Ch4/Ch6 丙烯酸基 SAP 自由基/共聚动力学的产品侧实证
- [[Seymour Polymer Chemistry Ch08 Free Radical Chain Polymerization]] — 自由基链聚合的平行教科书章节，可互校速率常数与机理图
- [[Seymour Polymer Chemistry Ch07 Ionic and Coordinative Chain Polymerization]] — Ch5/Ch8 离子与配位聚合的化学侧配套读物
- [[Ebewole Polymer Science Ch07 Chain-Reaction Addition Polymerization]] — 链式加成聚合的入门级对照
- [[Ebewole Polymer Science Ch10 Polymer Reaction Engineering]] — Ch2–Ch7 动力学向反应器/工艺放大的衔接

File: .tools/_anchor_unify_backup_20260930/Seymour Polymer Chemistry Ch01 Introduction to Polymer Science.md
---
type: source
title: "Seymour Polymer Chemistry Ch01 Introduction to Polymer Science"
source_type: book
source_path: "RAW_FULL/ima_sync/个人知识库/WKB/Resources/Ebook/Ebook Extract/Seymour Polymer Chemistry/chapters/Seymour Polymer Chemistry_ch01.md.md"
date_published: 0
date_processed: 2026-09-29
credibility: 高
knowledge_update_status: done
key_claims:
  - "The word polymer is derived from the Greek poly and meros, meaning many and parts, respectively; some scientists prefer macromolecule."
  - "The differences between all polymers — plastics, fibers, elastomers — are determined primarily by intermolecular and intramolecular forces and by the functional groups present."
  - "Thermoplastics are two-dimensional molecules that may be softened by heating; thermosets are three-dimensional networks that cannot be reshaped by heating and degrade rather than melt."
  - "Goodyear transformed hevea rubber from a heat-softenable thermoplastic to a less heat-sensitive product by creating sulfur crosslinks between polyisoprene chains (vulcanization)."
  - "Staudinger held that large molecules are formed by covalent bonding of large numbers of atoms; Carothers aimed to prepare molecules of known structure by known organic chemistry."
  - "US synthetic polymer employment in the chemical industry rose from 1150 thousand (1994) to 1206 thousand (2000); olefin fibers grew from 500 million lb (1975) to 3180 million lb (2000)."
summary_cn: "第1章为全书纲领：以词源学确立 polymer/macromolecule 术语，以 Goodyear 硫化、Staudinger 大分子、Carothers 合成高分子三大里程碑串起聚合物史，并以热塑/热固二元分类与产业数据确立“结构决定性能”的公理。"
tags: ["source/book", "polymer-science", "nomenclature", "history", "thermoplastic", "thermoset", "vulcanization"]
tags_zh: ["聚合物科学", "术语与命名", "高分子史", "热塑性", "热固性", "硫化", "交联"]
domain: "hygiene-materials"
priority: "P1"
pages_linked: ["[[Seymour Polymer Chemistry Ch02 Polymer Structure and Morphology]]", "[[Seymour Polymer Chemistry Ch05 Rheology and Physical Tests]]", "[[Seymour Polymer Chemistry Ch06 Step-Reaction Polymerization]]", "[[A review on superabsorbent polymers]]", "[[Absorbent System Overview（K-C 吸收系统概览培训·2021-02）]]"]
---

# Seymour Polymer Chemistry Ch01 Introduction to Polymer Science

> Source: Seymour/Carraher, *Polymer Chemistry*, Ch.1 — Introduction to Polymer Science.
> 定位说明 / Citation convention: 原文为 .txt 抽取件，**无正式印张页码**，本报告以文件行号（line no.）作为定位引用；原书页码缺失处统一标注 [待验证]。

## Executive Summary 内容概要

Chapter 1 is the programmatic introduction: it answers **what a polymer is** (definition and nomenclature), **how polymers entered human civilisation** (from biopolymers to synthetic macromolecules), and **what economic weight the polymer industry carries**. Seymour argues on three levels — etymology/classification, history, and industrial economics — and closes with the axiom that governs the whole book: **the differences between all polymers are determined primarily by intermolecular and intramolecular forces and by the functional groups present**. 换言之：**结构决定性能**，这是后七章（分子结构、分子量、表征、流变、聚合机理、降解）的公理化起点。

## History of Polymers 聚合物史

- **词源 / Etymology**：*"The word polymer is derived from the Greek poly and meros, meaning many and parts, respectively. Some scientists prefer to use the word macromolecule, or large molecule, instead of polymer."* (line 11-12)
- **时代定位**：*"Since most chemists and chemical engineers are now involved in some phase of polymer science or technology, some have called this the polymer age. Actually, we have always lived in a polymer age."* (line 5-6)
- **同一原理 / Unified principle**：*"However, the same principles apply to all polymers. If one discounts the end uses, the differences between all polymers, including plastics, fibers, and elastomers or rubbers, are determined primarily by the intermolecular and intramolecular forces between the molecules and within the individual molecule, respectively, and by the functional groups present."* (line 14-18)
- **里程碑 1 — 硫化 / Vulcanization (Goodyear, 1839)**：*"Charles Goodyear and his brother Nelson transformed natural rubber, hevea rubber, from a heat-'softenable' thermoplastic to a less heat-sensitive product through the creation of crosslinks between the individual polyisoprene chain-like molecules using sulfur as the crosslinking agent."* (line 67-69). 随硫用量增加，橡胶变硬，成为 ebonite（硬橡胶），(line 72-73)。
- **里程碑 2 — 大分子概念 / Staudinger (1920)**：*"Staudinger believed that large molecules were based on the joining, through covalent bonding, of large numbers of atoms."* (line 415-416)
- **里程碑 3 — 合成工程 / Carothers & DuPont (1930s)**：*"His intention was to prepare molecules of known structure through the use of known organic chemistry and to 'investigate how the properties of these substances depended on constitution.'"* (line 420-421)

## Thermoplastics and Thermosets 热塑与热固

> *"Thermoplastics are two-dimensional molecules that may be softened by heating. Thermosets are materials that are three-dimensional networks that cannot be reshaped by heating. Rather than melting, thermosets degrade."* (line 70-72)

> *"Polymers are often divided according to whether they can be melted and reshaped through application of heat and pressure, called thermoplastics, or whether they decompose before they can be melted or reshaped, called thermosets (Table 1.3). While both thermoset polymers and thermoplastics can be recycled, because thermoplastics can be reshaped simply through the application of heat and pressure, recycling of thermoplastics is easier."* (line 769-773)

| 维度 分类维度 | Thermoplastic 热塑性 | Thermoset 热固性 |
|---|---|---|
| 结构 Structure | two-dimensional molecules，线型/支化 | three-dimensional network，交联网络 |
| 受热行为 Heat response | softened / melted by heating，可重塑 | cannot be reshaped；degrade rather than melt |
| 回收性 Recyclability | 加热加压即可重塑，回收更容易 回收较易 | 可回收但需其他途径，不可重熔 |
| 典型品种 Examples | LDPE、HDPE、PP、PS、ABS、PVC、PET | 酚醛、环氧、硫化橡胶/ebonite |

## Economic and Industrial Context 产业与经济背景

- 热塑塑料主要品种 / Major thermoplastics：LDPE、HDPE、PP、PS、ABS、PVC、PET (Tables 1.3-1.10)。
- 合成橡胶 / Synthetic rubbers：styrene-butadiene、polybutadiene、nitrile、ethylene-propylene。
- **烯烃纤维增长 / Olefin fiber growth**：from **500 million lb (1975)** to **3180 million lb (2000)** — PP 基烯烃纤维是增长最快的纤维品类（line 数据表段）。
- **就业 / Employment**：synthetic polymers 占化学工业就业 **1150 thousand (1994)** → **1206 thousand (2000)** (line 857-863)。
- 注：以上数据均转录自原书 Tables 1.3–1.10；原书出版年份在本抽取件中未给出，标注 date_published = 0 [待验证]。

## Methodology Critique 方法论批判

- **术语之争 / Nomenclature dispute**：polymer vs macromolecule — Seymour 呈现两派但不裁决，并指出 "the same principles apply to all polymers"，暗示术语之争是表面的。
- **天然 vs 合成二元论的消解**：传统教学主张 natural polymers 与 synthetic polymers 分课讲授；Seymour 以还原论立场反驳——同一结构-性能原理适用。
- **基础研究与应用研究的断裂 / The "unnatural gap"**：*"Up to this point, it was considered that universities were where discoveries were made and industry was where they were put to some practical use. This separation between basic and applied work was quite prominent at this juncture..."* (line 404-406) — 在聚合物领域，大部分基础研究是在工业界完成的。
- **经验先于理论**：*"polymer scientists displayed a talent for making empirical discoveries before the science was developed."* (line 38-40) — Goodyear 在不知交联机理的情况下发现硫化，既是本学科的历史特征，也是方法论警示。

## Hygiene Implication 卫材关联

- **SAP 属交联热固型**：SAP（高吸水性树脂）是交联形成的三维网络，按本章定义归 thermoset——吸水膨胀后不溶解、不熔融，仅在极端条件下降解。交联度直接决定保水量与凝胶强度：交联度过高保水量下降，过低则凝胶崩解。
- **PP 无纺布依赖热塑性**：PP 是典型热塑聚合物，热熔融纺丝、热风穿透粘合、热轧复合、超声波点焊，全部是 "reshaped through the application of heat and pressure" 的工程体现，且加工废料可回收再熔融。
- **交联 = 回弹性的来源**：交联把线型链的永久滑移变为有限弹性形变；任何需要回弹的应用（弹性腰围、腿部罗口、弹性膜）都必须引入交联或物理网络；交联密度越高回弹越强、延展性越差。
- **烯烃纤维的增长背景**：1975→2000 年烯烃纤维产量 500→3180 百万磅的增长，正是卫材（尿裤/卫生巾）大量采用 PP/PE 无纺布的产业前提。

## Related Sources 关联来源

- [[Seymour Polymer Chemistry Ch02 Polymer Structure and Morphology]]
- [[Seymour Polymer Chemistry Ch05 Rheology and Physical Tests]]
- [[Seymour Polymer Chemistry Ch06 Step-Reaction Polymerization]]
- [[A review on superabsorbent polymers]]
- [[Absorbent System Overview（K-C 吸收系统概览培训·2021-02）]]

File: .tools/_anchor_unify_backup_20260930/Seymour Polymer Chemistry Ch07 Ionic and Coordinative Chain Polymerization.md
---
type: source
title: "Seymour Polymer Chemistry Ch07 Ionic and Coordinative Chain Polymerization"
source_type: book
source_path: "RAW_FULL/ima_sync/个人知识库/WKB/Resources/Ebook/Ebook Extract/Seymour Polymer Chemistry/chapters/Seymour Polymer Chemistry_ch07.md.md"
date_published: 0
date_processed: 2026-09-29
credibility: 高
knowledge_update_status: done
key_claims:
  - "Cationic polymerizations require monomers with electron-releasing groups such as alkoxy, phenyl or vinyl; anionic polymerization occurs with monomers containing electron-withdrawing groups such as carboxyl, nitrile or halide."
  - "Ziegler prepared high-density polyethylene by polymerizing ethylene at low pressure and ambient temperatures using mixtures of triethylaluminum and titanium tetrachloride; Natta used Ziegler's complex coordination catalyst to produce crystalline polypropylene."
  - "A Ziegler-Natta catalyst is a combination of a transition metal compound from groups IV to VIII and an organometallic compound of a metal from groups I to III; propagation occurs on the catalyst surface by insertion of monomer between the titanium atom and the terminal carbon of the growing chain."
  - "At least 98% of the isotactic polymer is produced when propylene is polymerized in the presence of triethylamine, β-titanium(III) chloride, and diethylaluminum chloride; hydrogen is added in the commercial process to terminate the reaction and control molecular weight."
  - "Polypropylene, TPX, and LDPE are less resistant to oxidation than HDPE because of the tertiary carbon atoms present in the chain."
  - "Living polymers are characterized by initiation rate much larger than propagation rate, MW related to [monomer]/[initiator], a linear MW–conversion relationship, a narrow molecular weight range, and stabilized living end groups allowing telechelics, macromers, block copolymers and star polymers."
summary_cn: "第7章是链增长聚合的机理基石：以 initiation–propagation–termination 为骨架，按单体电子效应（供电子→阳离子、吸电子→阴离子）划分路径，并给出 Ziegler-Natta 配位催化合成等规 PP、氢气控分子量、活性聚合物（living polymer）与顶温等核心理论。"
tags: ["source/book", "ionic-polymerization", "cationic", "anionic", "ziegler-natta", "coordination-catalysis", "living-polymer", "polypropylene", "stereoregularity"]
tags_zh: ["离子聚合", "阳离子聚合", "阴离子聚合", "配位催化", "齐格勒-纳塔催化剂", "活性聚合物", "等规聚丙烯", "立体规整", "顶温"]
domain: "hygiene-materials"
priority: "P1"
pages_linked: ["[[Seymour Polymer Chemistry Ch02 Polymer Structure and Morphology]]", "[[Seymour Polymer Chemistry Ch06 Step-Reaction Polymerization]]", "[[Seymour Polymer Chemistry Ch05 Rheology and Physical Tests]]", "[[Acrylic-Based Superabsorbent Polymers]]", "[[ATB Topsheet with Bico Spunbond for 600 mpm Ultrasonic Lamination]]"]
---

# Seymour Polymer Chemistry Ch07 Ionic and Coordinative Chain Polymerization

> Source: Seymour/Carraher, *Polymer Chemistry*, Ch.7 — Ionic Chain-Reaction and Complex Coordinative Polymerization (Addition Polymerization).
> 定位说明 / Citation convention: 原文为 .txt 抽取件，**无正式印张页码**，本报告以文件行号（line no.）定位；原书页码缺失处标注 [待验证]。

## Executive Summary 内容概要

Chapter 7 is the mechanistic foundation of **chain-reaction polymerization**: it covers **cationic**, **anionic** and **complex coordinative（Ziegler-Natta）** mechanisms under the common skeleton of **initiation–propagation–termination**, deriving pathway selection from monomer electronic effects (electron-releasing → cationic; electron-withdrawing → anionic). 本章对卫材的直接价值在于 **§7.4 — Ziegler-Natta 配位聚合是现代等规 PP 工业的全部理论基础**：等规度、氢气控分子量、叔碳原子导致的抗氧化弱点，都在这里定义。

## Cationic Polymerization 阳离子聚合

> *"Cationic polymerizations require monomers that have electron-releasing groups such as an alkoxy, a phenyl, or a vinyl group."* (§7.1)

- **动力学**：*"the rate of polymerization is proportional to the square of the monomer concentration and to the first power of initiator."*
- **丁基橡胶 / Butyl rubber (IIR)**：*"Butyl rubber (IIR), widely used for inner tubes and as a sealant, is produced by the cationic low-temperature copolymerization of isobutylene in the presence of a small amount of isoprene (10%)... Thus, the random copolymer chain contains a low concentration of widely isolated double bonds which assume a low cross-linked density."* — 异丁烯均聚物无双键、无法硫化，加入 10% 异戊二烯正是为了引入可硫化交联点。
- **聚甲醛 / Polyacetal**：三聚甲醛经环开裂阳离子聚合可得聚甲醛；但 *"The commercial polymer Delrin is produced by anionic polymerization."*
- 阳离子增长速率常数示例：vinyl isobutyl ether 的 kₚ = **6.5 L mol⁻¹ sec⁻¹**。

## Anionic Polymerization 阴离子聚合

> *"Anionic polymerization occurs with monomers containing electron-withdrawing groups such as carboxyl, nitrile, or halide."* (§7.2)

- **单体活性顺序**：*"acrylonitrile ≫ methyl methacrylate ≫ styrene ≫ butadiene"*
- **Living polymer 活性聚合物**：*"Szwarc has used the term 'living polymers' to describe these active species."*；*"No formal termination step was shown in the previous equations, since in the absence of contaminants the product is a stable macroanion."*
- **Kraton**：*"Kraton is an ABA block copolymer of styrene (A) and butadiene (B)."* — SBS 三嵌段热塑性弹性体的代表。
- **Group transfer polymerization**：*"Group transfer polymerizations make use of a silicon-mediated Michael addition reaction."*

**Living polymer 五特征 / Five characteristics**：

> *"Living polymers are generally characterized by (1) an initiation rate that is much larger than the polymerization rate; (2) polymer molecular weight is related to [monomer]/[initiator]; (3) linear molecular weight conversion relationship; (4) narrow molecular weight range; (5) stabilization of the living end groups allowing the formation of telechelics, macromers, block copolymers, and star polymers."*

**阴离子速率与聚合度（Eq. 7.19 / 7.20）**：Rp = k′[M]²[C]/[NH₃]；DP = k″[M]/[NH₃]。

**阴离子开环 / Anionic ring-opening**：Nylon-6 由 ε-己内酰胺阴离子开环聚合生产，*"Nylon-6 is the most important monadic nylon and is produced at an annual rate of about 5 million metric tons."*

## Ziegler-Natta Coordination Catalysis Ziegler-Natta 配位催化（PP 合成核心）

> *"Ziegler prepared high-density polyethylene by polymerizing ethylene at low pressure and ambient temperatures using mixtures of triethylaluminum and titanium tetrachloride."* (§7.4)

> *"Natta, used Ziegler's complex coordination catalyst to produce crystalline polypropylene."*

**催化剂定义**：*"a Ziegler-Natta catalyst may be described as a combination of a transition metal compound from groups IV to VIII and an organometallic compound of a metal from groups I to III."*

**插入机理**：*"a monomer molecule (H₂C=CHCH₃) is inserted between the titanium atom and the terminal carbon atom in the growing chain and that this propagation reaction takes place on the catalyst surface."*

**等规度与分子量控制**：

- *"At least 98% of the isotactic polymer is produced when propylene is polymerized in the presence of triethylamine, β-titanium(III) chloride, and diethylaluminum chloride."*
- *"hydrogen is added in the commercial process to terminate the reaction."* — 氢气作链转移剂控制分子量（即工业上 MFR 的调节手段）。

**PP 的抗氧化弱点**：*"Polypropylene, TPX, and LDPE are less resistant to oxidation than HDPE because of the tertiary carbon atoms present in the chain."*

**为什么 PP 不能靠自由基聚合商业化**：*"For high polymer to be formed, the activated monomer and growing polymer chain must be stable and growth rapid enough to allow long chains to be formed."* 丙烯是非极性单体，自由基路线产物为无规立构（atactic）PP、熔点低、强度差；Ziegler-Natta 通过活性中心的几何约束迫使丙烯定向插入，才得到等规 PP。

## Stereochemistry, Metathesis and Product Spectrum 立体化学与产物谱系

- **Alfin 催化剂**（allyl sodium + sodium isopropoxide + sodium chloride）：*"The production of cis- and trans-polydienes, as well as stereospecific poly-1,2-dienes, is influenced by the proper choice of Ziegler-Natta catalysts and the polymerization temperature."*
- **聚丁二烯立体结构与 Tg**：trans-1,4-polybutadiene Tg ≈ **−14°C**；cis-1,4-polybutadiene Tg ≈ **−108°C**。
- **HIPS**：*"HIPS is mainly a polystyrene intense material. Here the polybutadiene polymer is dissolved in a liquid along with styrene monomer."*
- **氯丁橡胶 / Polychloroprene**：*"Polychloroprene was the first commercially successful synthetic elastomer introduced in 1932 under the tradenames of DuPrene and Neoprene by Dupont."*，含 85% 反式-1,4 单元，经乳液自由基聚合生产。
- **顶温 / Ceiling temperature Tc**：*"The polymer does not exist above this temperature, which is called the ceiling temperature, Tc."* — 高于 Tc 时解聚速率超过聚合速率；Polychloral 的 Tc = 58°C。

**Table 7.1 — 主要乙烯基聚合物的生产技术占比（原文数据）**：

| 技术 Technique | 占比 Share（原文给出） | 代表产物 Representative products |
|---|---|---|
| Free radical 自由基 | ~50% | LDPE、PVC、PVAc、PAN、PMMA、PS、PTFE、ABS、SAN、SBR |
| Cationic 阳离子 | 8–12% | PS、PIB、IIR、Polyacetal |
| Anionic 阴离子 | 10–15% | Thermoplastic olefin elastomers、Polyacetal、SBS |
| Complex coordinate 配位 | 12–15% | HDPE、PP、Polybutadiene、Polyisoprene、EPR |

## Energetic Window and Mechanism Comparison 能量窗口与机理对比

> *"The 'energetic window' that allows the formation of such charged species is narrow."* — 离子聚合的活性种既不能太活泼（不稳定）也不能太稳定（无法引发），窗口极窄，这正是离子聚合对溶剂极性、温度与杂质极端敏感、工业占比远低于自由基法的根本原因。

| 维度 | Cationic 阳离子 | Anionic 阴离子 | Free radical 自由基 |
|---|---|---|---|
| 活性种 Active species | Carbonium ion | Carbanion | Free radical |
| 单体要求 Monomer | 供电子基团 -OR, -Ph, -vinyl | 吸电子基团 -COOH, -CN, -halide | 多数乙烯基单体 |
| 分子量控制 MW control | 链转移 chain transfer | [M]/[I] 比值 | 链转移剂/浓度 |
| 立体规整 Stereoregularity | 溶剂极性依赖 | 可（如 cis-polyisoprene） | 一般无规 generally atactic |
| 代表产物 Products | PIB、IIR、Polyacetal | Polybutadiene、SBS、Delrin | PS、PE、PVC、PMMA |

## Methodology Critique 方法论批判

- **Table 7.1 占比之和超过 100%**：原文四类技术占比（~50% + 8–12% + 10–15% + 12–15%）并非严格互斥归一统计，引用时宜作为量级参考而非精确份额。
- **诺奖年份陈述需核实**：原文称 Ziegler-Natta 获 1963 年诺贝尔化学奖（可核对），并称 Szwarc 的 "living polymer" 概念获 2001 年诺贝尔奖——后者与 2001 年诺贝尔化学奖实际得主不符，标注 [待验证]。
- **"工业占比"的时效性**：Table 7.1 反映的是原书写作年代的产业格局，茂金属催化等后续技术未纳入。
- **原书出版年缺失**：本抽取件未给出出版年份（报告末出现 "Seymour（2003）" 字样，属报告转述），date_published 记为 0 [待验证]。

## Hygiene Implication 卫材关联

- **PP 树脂规格的三个化学源头全在本章**：① 等规度由催化剂体系（TiCl₃/烷基铝 + 给电子体）决定，可达 ≥98%；② 分子量由氢气链转移调节，直接决定 MFR 与纺丝行为；③ **PP 因主链含叔碳原子，抗氧化性低于 HDPE，必须添加抗氧剂**——这是 PP 无纺布在加工（高温熔纺）与储存（长期热氧老化）中必须稳定化的化学根因。
- **等规度 → 结晶度 → 纤维性能链**：等规 PP 的高结晶度赋予其高熔点（Ch.2 给出 Tm = 165°C）与高刚性；等规度下降会增加非晶含量、改善柔软度但牺牲热稳定性与强度。这是 PP 无纺布树脂选型与双组分（bico）纤维 sheath/core 设计的核心权衡。
- **抗氧化与降解**：叔碳原子是氧化攻击的优先位点，PP 的氧化降解链始于此处。卫材 PP 无纺布的加工稳定剂（受阻酚/亚磷酸酯）与长期热氧稳定化配方，本质上都是针对这一结构弱点。
- **弹性体与热塑性弹性体**：SBS（Kraton）等 ABA 嵌段共聚物来自 living polymer 路线，是热塑性弹性体的分子设计范式；卫材弹性腰围、弹性膜与热熔胶的苯乙烯嵌段体系（SBS/SIS/SEBS）均源于此。
- **SAP 单体路径说明**：丙烯酸含吸电子羧基，理论上适合阴离子聚合（§7.2），但工业 SAP 主要采用自由基聚合（Ch.8）——原因是成本与条件宽容度。living polymer 概念对设计嵌段结构 SAP（疏水-亲水嵌段）有指导意义，但**工程化路线仍以自由基为主**。

## Related Sources 关联来源

- [[Seymour Polymer Chemistry Ch02 Polymer Structure and Morphology]]
- [[Seymour Polymer Chemistry Ch05 Rheology and Physical Tests]]
- [[Seymour Polymer Chemistry Ch06 Step-Reaction Polymerization]]
- [[Acrylic-Based Superabsorbent Polymers]]
- [[ATB Topsheet with Bico Spunbond for 600 mpm Ultrasonic Lamination]]
