Repository: jeffsking/WKB-OB

File: .tools/_anchor_unify_backup_20260930/Synthesis of Biodegradable Thermoplastics.md
---
type: source
title: "Synthesis of Biodegradable Thermoplastics"
source_type: book-index
author: "中山祐正 (Yuushou Nakayama); 塩野毅 (Takeshi Shiono)"
edition: ""
publisher: "日本ゴム協会 (The Society of Rubber Science and Technology, Japan) — 日本ゴム協会誌 (Journal of the Society of Rubber Science and Technology, Japan)"
year: 2012
isbn: ""
original_language: "JA"
source_path: "RAW_FULL/ima_sync/个人知识库/WKB/Resources/Ebook/Synthesis_of_Biodegradable_Thermoplastic.pdf.md"
date_published: 2012
date_processed: 2026-09-30
credibility: 高
knowledge_update_status: done
summary_cn: "广岛大学中山祐正、塩野毅在《日本ゴム協会誌》85(7), 2012 上的综述《生分解性を有する熱可塑性エラストマーの合成》——以低 Tg 端羟基软段为大分子引发剂、开环聚合丙交酯制备 PLA-b-(软段)-b-PLA 三嵌段生物可降解热塑性弹性体，覆盖完全可降解与部分可降解两大类体系。"
key_claims:
  - "核心合成范式：以低 Tg、非晶、两端带羟基的软段为大分子引发剂（macromolecular initiator），在 Sn(Oct)₂ / ZnEt₂ / AlEt₃ / Al(OiPr)₃ 等催化下开环聚合丙交酯（lactide），一步得到 PLA-b-(soft segment)-b-PLA 三嵌段热塑性弹性体（Figure 1）；分子量与组成由单体/引发剂比控制。"
  - "PLA 基本性质（原文绪言）：由乳酸环状二聚体丙交酯开环聚合而得，故又称聚丙交酯；PLLA（L-丙交酯）与 PDLA（D-丙交酯）结晶性，外消旋 PDLLA 非晶性；PLLA 与 PDLA 共混形成立构复合晶体（sc-PLA），熔点由 170 ℃ 升至 230 ℃；PLLA 缺点为『硬而脆、耐热性较低』。"
  - "Table 1 给出典型软段热性质：PLLA Tg 55 / Tm 170 ℃、sc-PLA Tm 230 ℃、PIP Tg −70 ℃、PEG Tg −50 ℃、PTMC Tg −20 ℃、PDXO Tg −35 ℃、PM Tg −25 ℃、PMCL Tg −45 ℃、P(CL-r-DLLA) Tg −40 ℃、PIB Tg −75 ℃、PDMS Tg −120 ℃。"
  - "完全可降解体系（第2节）各软段断裂伸长率实测差异巨大：PIP 体系 cylindrical 形貌 650%、PM 体系 960%、PMCL 体系约 1900%；作者团队 PLLA-b-P(CL-r-DLLA)-b-PLLA 的 Sample 8（75-600-75）达 2800 ± 200%，20 次 10–65% 应变循环后残留应变仅 11.1%。"
  - "部分可降解体系（第3节）：PLLA-b-PIB-b-PLLA（PIB Mn = 7400，金属钾阴离子化后引发 LLA 阴离子聚合，Mn = 20000，两个 Tg −69 与 45 ℃，TEM 见微相分离）与 PLLA-b-PDMS-b-PLLA（Sn(Oct)₂ 催化，PDMS 引入提高热分解温度）。"
  - "结论明确列出待优化方向：『諸物性の最適化とともに、耐熱性の向上やコスト低減が望まれる』——即性价比与耐热性是 PLA 基 TPE 的尚未解决短板。"
tags: ["source/book", "source/book-index", "biodegradable", "thermoplastic-elastomer", "PLA", "PLLA", "triblock-copolymer", "ring-opening-polymerization", "macromolecular-initiator", "soft-segment", "stereocomplex"]
tags_zh: ["生物可降解", "热塑性弹性体", "聚乳酸", "三嵌段共聚物", "开环聚合", "大分子引发剂", "软段", "立构复合晶体"]
domain: "hygiene-materials"
priority: "P1"
pages_linked: ["[[Biodegradable Thermoplastic Synthesis PLA Triblock Elastomers]]", "[[Synthesis of Thermoplastic Polyester Elastomers]]", "[[Origin of Rubber Elasticity Book]]", "[[Principles of Polymerization]]", "[[PPC&PGA 基无纺布开发方案（第二版）]]", "[[Seawater-Degradable SAP 3D Hydrogel System Technical Report（海水可降解SAP三维水凝胶体系技术调研）]]"]
---

# Synthesis of Biodegradable Thermoplastics

*中山祐正 (Yuushou Nakayama), 塩野毅 (Takeshi Shiono) — 日本ゴム協会誌 (The Society of Rubber Science and Technology, Japan), 2012*

> Book index 书籍索引页。本页只做整书定位与导航，**未**逐章编译；同一源文的深度拆解见 [[Biodegradable Thermoplastic Synthesis PLA Triblock Elastomers]]。

## Book Metadata 书籍元数据

| 字段 Field | 值 Value |
|---|---|
| Authors 作者 | 中山祐正 (Yuushou Nakayama), 准教授, 博士(理学)；塩野毅 (Takeshi Shiono), 教授, 工学博士 — 広島大学大学院工学研究院物質化学工学部門 (Department of Applied Chemistry, Graduate School of Engineering, Hiroshima University, 1-4-1 Kagamiyama, Higashi-Hiroshima 739-8527, Japan) |
| Edition 版次 | 未标注 |
| Publisher 出版社 | 日本ゴム協会誌 (Journal of the Society of Rubber Science and Technology, Japan), 第85巻 第7号(2012) |
| Year 年份 | 2012 |
| ISBN | 未标注（期刊综述，非单行本） |
| Document type 文献类型 | 総説 (review article)，全文日文，附英文标题与摘要 |
| Original Language 原文语种 | JA（日文） |
| Source 源文件 | `RAW_FULL/ima_sync/个人知识库/WKB/Resources/Ebook/Synthesis_of_Biodegradable_Thermoplastic.pdf.md`（21,058 bytes） |

> 命名与体例说明：任务清单将本条目归入 book-index 批次，但源文件实为期刊综述（総説）。元数据字段按 book-index 模板填写，正文如实标注其真实文献类型。

## Scope and Structure 范围与结构

本综述聚焦一类材料：**以聚乳酸（PLA）为硬段、以低 Tg 聚合物为软段的 A-B-A 三嵌段共聚物热塑性弹性体**（PLA-b-(soft segment)-b-PLA）。它不是配方手册，而是把「软段选择 → 合成路线 → 热性能 → 力学性能」串成一条设计逻辑：软段两端的水羟基充当大分子引发剂，直接引发丙交酯开环聚合，因此嵌段组成与分子量均可由投料比事先设计。

原文结构（自源文件恢复；期刊综述无 ISBN，目录即章节标题）：

| Section | Title 标题 | Content 内容 |
|---|---|---|
| 1 緒言 | Introduction 绪言 | PLA 背景（L/D 立构、sc-PLA、PLLA 硬而脆）与 TPE 三嵌段概念；Figure 1 给出 PLA 三嵌段实例，Table 1 列出典型聚合物热性质 |
| 2 完全生分解性共重合体 | Fully biodegradable copolymers | 软段本身可降解：PEG → PDXO → PTMC → PIP → PM → PMCL → P(CL-r-DLLA) |
| 3 部分生分解性共重合体 | Partially biodegradable copolymers | 软段不可降解：PIB、PDMS |
| 4 まとめ | Conclusion | 软段设计通则 + 待优化方向（耐热性、成本） |
| References | 参考文献 | 21 篇，另附日本語表記参考文献 |

原文中的实证数据表（源文件可恢复）：

- **Table 2** CL/DLLA 共聚（Sn(Oct)₂, DEG 引发, 100 ℃, 24 h）：随 DLLA 投料 10→40 mol%，产物 Tm 与 ΔHm 由 46.5 ℃/44.4 J·g⁻¹ 降至检测不到，即 **CL:DLLA ≈ 70:30 时软段转为非晶**。
- **Table 3** PLLA-b-P(DLLA-r-CL)-b-PLLA 热性能：样品 4–9，LLA 含量 12.0–48.4 mol%，Mn 4.1–8.2 ×10⁴，Tg −24.4 ~ −35.5 ℃，Tm 146.4–166.9 ℃。
- **Table 4** 同批样品力学性能：拉伸模量 4.6–80 MPa、拉伸强度 2.8–26.0 MPa、断裂伸长率 510–2800%。

## Relevance to Hygiene R&D 与卫材研发的关联

相关性评级：**中（可持续材料设计参照，非直接产品依据）**。原文未提及任何卫材应用；其价值在于给「可降解弹性件」提供一套**软段选择谱与回弹评价口径**。

| 可迁移要点 Transferable point | 卫材落点 Where it lands |
|---|---|
| 软段设计原则：半结晶软段（ε-CL 均聚 Tg −60 / Tm 60 ℃）不可直接使用，需无规共聚打掉结晶（CL:DLLA = 70:30 得非晶软段） | 可降解弹性膜/弹性无纺布（腰围、防漏隔边）的配方设计逻辑：先保证软段非晶与低 Tg，再谈强度 |
| 弹性恢复评价口径：10–65% 应变、20 次循环、残留应变 11.1% | 可直接借用的弹性件评价方法，比单点断裂伸长率更贴近实际贴身反复拉伸工况 |
| 耐热性短板（PLLA Tm ≈ 170 ℃，作者自认耐热性待提升） | PLA 基 TPE 短期不宜进入热风/热轧高温在线工序；上机前须实测软化点与热收缩 |
| 可降解路线对照：PLLA-b-PM-b-PLLA 加粘着剂可赋予压敏胶功能 | 与可降解热熔胶方向相关，可与 [[Synthesis of Thermoplastic Polyester Elastomers]] 的聚酯弹性体路线互校 |

诚实评价：**这是材料设计层的参考文献，不是工程工艺文件**。它能回答「为什么选这个软段」「回弹该怎么测」，但不能直接给出卫材产线可用的加工窗口与成本模型；卫材端可降解工程化现状应回到 [[PPC&PGA 基无纺布开发方案（第二版）]] 与 [[Seawater-Degradable SAP 3D Hydrogel System Technical Report（海水可降解SAP三维水凝胶体系技术调研）]]。

## Note on Compilation 编译说明

- 源文件 21,058 bytes，≤40 KB，已**全文读取**（跳过 YAML front matter），正文与表格数据均为原文可恢复内容，未做推测。
- 本页为**索引页**，不复写深度拆解内容；与 [[Biodegradable Thermoplastic Synthesis PLA Triblock Elastomers]] 的关系是「索引 ↔ 拆解」互补，两页共享同一源文但取径不同（索引取文献结构与元数据，拆解取概念与性能表）。
- 原文为日文，本页正文以英文为主、辅以中文标注，符合库内体例。

## Related Sources 关联来源

- [[Biodegradable Thermoplastic Synthesis PLA Triblock Elastomers]] — 同一源文的深度拆解（软段性能排序、概念释义、卫材关联）
- [[Synthesis of Thermoplastic Polyester Elastomers]] — 另一条热塑性弹性体路线（聚酯弹性体），与 PLA 三嵌段路线互校
- [[Origin of Rubber Elasticity Book]] — 橡胶弹性的理论底座，解释软段为何能提供熵弹性
- [[Principles of Polymerization]] — 开环聚合/配位聚合机理的教科书入口
- [[PPC&PGA 基无纺布开发方案（第二版）]] — 卫材端可降解材料的工程化落点
- [[Seawater-Degradable SAP 3D Hydrogel System Technical Report（海水可降解SAP三维水凝胶体系技术调研）]] — 可降解吸收材料的平行技术路线

File: .tools/_anchor_unify_backup_20260930/Thermoelectric Materials and Applications Review.md
---
type: source
title: "Thermoelectric Materials and Applications Review"
source_type: book
source_path: RAW_FULL/ima_sync/个人知识库/WKB/Resources/Ebook/Ebook Extract/Smart_Textiles_Wearables_拆解/热电现象材料应用综述_拆解.md.md
original_link: "https://doi.org/10.1146/annurev-matsci-062910-100453"
date_published: 2011
date_processed: 2026-09-29
credibility: 高
knowledge_update_status: done
author: "Terry M. Tritt"
edition: ""
publisher: "Annual Review of Materials Research"
year: 2011
isbn: ""
original_language: "EN"
parent_book: "[[Smart Textiles & Wearables]]"
key_claims:
  - "Thermoelectric (TE) materials enable solid-state, moving-parts-free conversion between heat and electricity (Seebeck generation, Peltier cooling), with performance set by the dimensionless figure of merit ZT = α²σT/κ."
  - "ZT≈1 has been a 30-year practical ceiling (no theoretical limit); the goal is stable bulk materials with ZT≈2–3, pursued via the phonon-glass–electron-crystal (PGEC) paradigm, rattlers, nanocomposites, and thin-film superlattices (Bi₂Te₃/Sb₂Te₃ superlattice ZT≈2.4)."
  - "For wearables, body–ambient temperature differences (~5–10 K) yield only microwatt-scale power at ZT≈1 — a long-term, not near-term, route for self-powered hygiene sensors."
pages_linked: ["[[Smart Textiles & Wearables]]", "[[热电现象 Thermoelectric]]", "[[Wearable Electronics (National Science Review 2023)]]"]
---

# Thermoelectric Materials and Applications Review

## One-line Position 一句话定位
A 2011 *Annual Review of Materials Research* review by Terry Tritt mapping thermoelectric (TE) physics, the ZT figure of merit, the material family tree, and application landscape — relevant to wearable energy harvesting and self-powered sensing.（Tritt 的综述，梳理热电物理、ZT优值、材料谱系与应用，对可穿戴能量采集有参考价值。）

## Summary 摘要
- TE = direct, bidirectional heat↔electricity conversion: Seebeck (generation from waste heat) and Peltier (solid-state refrigeration); compact, quiet, no moving parts.（无移动部件的固态转换。）
- Performance governed by dimensionless figure of merit ZT = α²σT/κ (α Seebeck, σ conductivity, κ total thermal conductivity); α, σ, κ are mutually coupled via the Wiedemann–Franz law (κE = L0σT).（ZT 受三参数互耦约束。）
- ZT≈1 is a 30-year practical ceiling with no theoretical/thermodynamic limit; author's ultimate goal is stable bulk n/p materials with ZT≈2–3, where the biggest return lies.（ZT≈2–3 收益最大。）
- Paradigm: phonon-glass–electron-crystal (PGEC) — crystalline electrical transport + glass-like low lattice thermal conductivity; routes = rattler-filled cages (skutterudites ZT≈1.2), nanocomposites, thin-film superlattices (Bi₂Te₃/Sb₂Te₃ ZT≈2.4).（PGEC范式及多条突破路线。）
- Material family: Bi₂Te₃ (ZT≈1, room-temp; nanostructured 1.4), PbTe (0.7→1.5 Tl-doped), SiGe (NASA RTGs), LAST (>2), half-Heusler, filled skutterudites, layered oxides, superlattice films.（材料谱系与ZT标杆。）
- Applications: waste-heat recovery, TE–solar hybrids, biothermal batteries (pacemakers), deep-space RTGs (Voyager/Cassini), automotive exhaust, localized electronics cooling (CMOS +30–200%), IR detectors.（应用全景。）
- Reality check: no new material has displaced Bi₂Te₃/PbTe/SiGe in commercial devices in >30 years; thin-film ZT is high but suits only low-power microelectronics; bulk materials needed for scale.（商用30年未换代。）

## Key Numbers & Conclusions 提炼数字与结论
| 项目 | 数值/结论 | 备注 |
|---|---|---|
| Journal | Annu. Rev. Mater. Res. 41, 433–448 (2011) | DOI 10.1146/annurev-matsci-062910-100453 |
| ZT ceiling | ≈1 (30-yr practical); no theoretical limit | goal ZT≈2–3 bulk |
| PGEC / κmin | κmin ≈ 0.25–0.5 W m⁻¹K⁻¹ | Slack minimum thermal conductivity |
| Best bulk | Bi₂Te₃ ZT≈1; nanostructured 1.4 | room temp |
| Superlattice film | Bi₂Te₃/Sb₂Te₃ ZT≈2.4 | freestanding films |
| TE efficiency | waste heat 0% → 7–8%+ electrical | solid-state generation |
| Seebeck target | 150–250 µV K⁻¹ for good TE | metals only 1–10 µV/K |
| Commercial status | no new material displaced Bi₂Te₃/PbTe/SiGe | >30 years |

## Key Claims 关键论断
- TE offers battery-free temperature sensing (Seebeck voltage ∝ ΔT) and micro-energy harvesting for wearables — but at body-scale ΔT (~5–10 K) only microwatt power at ZT≈1.（自供电温度传感可行，但人体温差下仅微瓦级。）
- For hygiene-product evaluation, prefer mature Bi₂Te₃-based systems over headline-ZT materials; verify operating-temperature window and thermal stability.（评估方案优先成熟体系，核对温度窗口与热稳定性。）

## Related Pages 关联页面
- 父书：[[Smart Textiles & Wearables]]
- 概念：[[热电现象 Thermoelectric]]、[[Wearable Electronics (National Science Review 2023)]]

## Source 原文
- 本地路径 Local path：`RAW_FULL/ima_sync/个人知识库/WKB/Resources/Ebook/Ebook Extract/Smart_Textiles_Wearables_拆解/热电现象材料应用综述_拆解.md.md`
- 原文链接 Original link：https://doi.org/10.1146/annurev-matsci-062910-100453

File: .tools/_anchor_unify_backup_20260930/Thermoelectric Polymer Materials ZT Figure of Merit and PGEC.md
---
type: source
title: "Thermoelectric Polymer Materials ZT Figure of Merit and PGEC"
source_type: book
source_path: "RAW_FULL/ima_sync/个人知识库/WKB/Resources/Ebook/Ebook Extract/Thermoelectric_Phenomena_DeepBook/Thermoelectric_AnnualReview_深度拆解.md.md"
date_published: 2011
date_processed: 2026-09-29
credibility: 高
knowledge_update_status: done
key_claims:
  - "'The best TE materials that are currently used in devices have a value of ZT ≈ 1. Previous to the mid-1990s, this value had been a practical upper limit for more than 30 years, yet there were no theoretical or thermodynamic reasons for ZT ≈ 1 as an upper barrier.' (lines 348–350)"
  - "Figure of merit and its couplings: 'ZT = α²σT / κ = α²T / ρκ'; total thermal conductivity κ = κ_L + κ_E; and 'σ is tied to κE through the Wiedemann-Franz relationship' (κ_E = L₀σT), so raising σ necessarily raises κ_E."
  - "PGEC design paradigm: 'Slack suggested that the best TE material would behave as a phonon glass–electron crystal (PGEC) material; that is, it would have the electrical properties of a crystalline material and the thermal properties of an amorphous or glass-like material.' (lines 534–537)"
  - "Screening thresholds stated in the source: thermopower α ≥ 150 µV K⁻¹ is necessary for ZT ≈ 1; good TE materials have κ < 2 W m⁻¹ K⁻¹ with κ_L ≈ κ_E; optimal carrier concentration ≈ 10¹⁹ carriers cm⁻³; mobility ≈ 2,000 cm²(V·s)⁻¹; band gap E_G ≈ 0.25 eV at 300 K."
  - "Material benchmarks: Bi₂Te₃ ZT ≈ 0.6 at room temperature (~0.8 optimised) with anisotropic κ (κ⊥c ≈ 1.5, κ∥c ≈ 0.7 W/mK); PbTe ≈ 1.0 at 600–800 K; skutterudites ≈ 1.2 at 600–800 K; AgPbMTe (LAST) > 2 at high temperature; SiGe ≈ 0.6–0.8 at 900–1200 K."
  - "'Slack's (24) PGEC methodology and the advent of TE nanocomposites hold promising potential for achieving materials that possess ZT values of the order of 2–3...' (lines 840–842); device conversion efficiency quoted at 7–8% and above."
summary_cn: "Tritt（Clemson）Annual Review of Materials Research 2011 综述拆解：热电材料优劣由 ZT = α²σT/κ 决定，商用材料长期停滞于 ZT ≈ 1（非理论上限）；α、σ、κ 通过 Wiedemann-Franz 耦合，须以 PGEC（声子玻璃-电子晶体）与纳米复合解耦电热输运，远景 ZT 2–3。"
tags: ["source/book", "thermoelectric", "Seebeck", "figure-of-merit", "ZT", "PGEC", "Wiedemann-Franz", "thermal-conductivity", "nanocomposite", "energy-harvesting"]
tags_zh: ["热电材料", "塞贝克系数", "热电优值", "声子玻璃电子晶体", "维德曼-弗兰兹定律", "热导率", "纳米复合", "能量收集"]
domain: "hygiene-materials"
priority: "P1"
pages_linked: ["[[Thermoelectric Materials and Applications Review]]", "[[Smart Textiles & Wearables]]", "[[Flexible Stretchable Electronics (imec)]]", "[[Wearable Electronics (National Science Review 2023)]]", "[[Smart Textile Visual Perception (GRID)]]"]
---

# Thermoelectric Polymer Materials ZT Figure of Merit and PGEC 热电材料：ZT 优值与 PGEC 设计理念

> Source: Terry M. Tritt (Clemson University), "Thermoelectric Phenomena, Materials, and Applications", *Annual Review of Materials Research* 2011, Vol. 41, pp. 433–448; DOI 10.1146/annurev-matsci-062910-100453; source text ~1,055 lines. Compiled from the 深度拆解报告 `Thermoelectric_AnnualReview_深度拆解.md.md`, whose line-number citations are reproduced below.
> Scope note 范围说明：本综述的主体材料体系是**无机半导体**（Bi₂Te₃、PbTe、SiGe、skutterudites、clathrates、half-Heusler、氧化物），**并未讨论导电聚合物热电材料**；文件名中的 "Polymer Materials" 沿用本批次的命名约定，实际内容以无机 TE 材料与器件物理为主，向柔性/纺织基体迁移的部分属于报告的推论（模块 5），非原文结论。

## Five core arguments 五大核心论点

1. **Decade-scale progress 十年进展**：
   > "Over the past 10–15 years, there have been significant advances in the scientific understanding as well as in the performance of thermoelectric (TE) materials."
   > "The conversion of waste heat into electrical energy will certainly play a role in our current challenge for alternative energy technologies to reduce our dependence on fossil fuels and to reduce greenhouse gas emissions."
2. **ZT ≈ 1 is a practical, not theoretical, ceiling**：
   > "The best TE materials that are currently used in devices have a value of ZT ≈ 1. Previous to the mid-1990s, this value had been a practical upper limit for more than 30 years, yet there were no theoretical or thermodynamic reasons for ZT ≈ 1 as an upper barrier."
3. **PGEC paradigm 范式**：
   > "Slack suggested that the best TE material would behave as a phonon glass–electron crystal (PGEC) material; that is, it would have the electrical properties of a crystalline material and the thermal properties of an amorphous or glass-like material."
4. **Parameter coupling 参数耦合**：
   > "The interrelationship of the properties of these materials makes it very difficult to find materials that can achieve high ZT values, i.e., ZT > 1."
   > "However, σ is tied to κE through the Wiedemann-Franz relationship, and the ratio of κE/σ is essentially constant at a given temperature for the majority of TE materials."
5. **Outlook 展望**：
   > "A multidisciplinary approach will be required to develop higher-efficiency TE materials and devices."
   > "Slack's (24) PGEC methodology and the advent of TE nanocomposites hold promising potential for achieving materials that possess ZT values of the order of 2–3 and that are thermally stable over the range of temperatures in which they are to be used."

## Operational definitions 关键概念定义

| # | Concept 概念 | Definition / quote 定义与原文 | Line 行号 |
| --- | --- | --- | --- |
| 1 | Seebeck coefficient α / thermopower | "α ≈ C/q, where C is the specific heat and q is the charge of the carrier" | 417–419 |
| 2 | Thermal conductivity κ | "κ = κ_L + κ_E, where κ_L and κ_E are the lattice and electronic contributions" | 208–210 |
| 3 | Figure of merit ZT | "ZT = α²σT / κ = α²T / ρκ" | 200–209 |
| 4 | Power factor PF | "α²σT (or α²T/ρ), is typically optimized through doping in narrow-gap semiconducting materials as a function of carrier concentration (typically approximately 10¹⁹ carriers cm⁻³)" | 210–212 |
| 5 | PGEC | "the electrical properties of a crystalline material and the thermal properties of an amorphous or glass-like material" | 535–537 |
| 6 | Minimum lattice thermal conductivity κ_min | achieved "when all the phonons have a mean free path that is essentially equal to the interatomic spacing" | 543–546 |
| 7 | TE couple 热电电对 | n-type + p-type; ZT = (α_p − α_n)²T / [(ρ_nκ_n)^½ + (ρ_pκ_p)^½]² | 215–223 |
| 8 | COP φ / efficiency η_TE | "directly related to the ZT" | 225–227 |
| 9 | Wiedemann–Franz | "κ_E = L_0 σ T" | 356 |
| 10 | Classical electron gas thermopower | "approximately k_B/e ≈ 87 µV K⁻¹" | 420–422 |
| 11 | Narrow-band-gap threshold | "E_G ≈ 10 k_B T₀ or ≈ 0.25 eV at 300 K" | 521–522 |

## Material systems and ZT benchmarks 材料体系与 ZT 基准

| System 体系 | Composition 组成 | ZT | Temperature 温度 | Note 备注 |
| --- | --- | --- | --- | --- |
| Bi₂Te₃ alloys | p-type / n-type Bi₂Te₃ | ≈ 0.6（室温）；优化后 ~0.8 | ~300 K | 六方层状 a = 3.8 Å, c = 30.5 Å；κ⊥c ≈ 1.5、κ∥c ≈ 0.7 W/mK；κ_p,n ≈ 1.9 W/mK |
| PbTe | doped PbTe | ≈ 1.0 | 600–800 K | 中高温经典 TE 材料 |
| Si₁₋yGe_y | Si-Ge 合金 | ≈ 0.6–0.8 | 900–1200 K | 常用于 RTG（Voyager, Cassini） |
| Skutterudites 笼合物 | CoSb₃ 基 + Ce/Yb/Ba filler + In 掺杂 | ≈ 1.2 | 600–800 K | "rattling" 原子散射声学声子 |
| Half-Heusler | Zr₀.₅Hf₀.₅Ni₀.₅Pd₀.₅Sn₀.₉₉Sb₀.₀₁ | ≈ 0.7 | ≈ 800 K | MNiSn 通式，M = Zr/Hf/Ti |
| AgPbMTe (LAST) | AgPb₁₀SbTe₁₂ | > 2（部分 > 1.7） | 高温 | 低热导率源于 nanodot 组分调制 |
| NaCo₂O₄ 氧化物 | NaCo₂O₄ | 0.7–0.8 | 1000 K | 强关联层状氧化物 |
| β-Zn₄Sb₃ | Zn₄Sb₃ | — | 中温 | JPL 再调研发电应用 |
| 超晶格/纳米薄膜 | Bi/Sb、PbSe/Te 超晶格 | > 1（部分薄膜） | 宽温域 | 界面声子散射降低 κ_L |
| TE nanocomposites | 传统基体 + 纳米颗粒 | 显著提升 | 宽温域 | 纳米界面声子散射 |

## Screening thresholds 关键性能阈值（原文提取）

| Threshold 阈值 | Value 数值 | Line 行号 |
| --- | --- | --- |
| Commercial ZT ceiling 商用上限 | ZT ≈ 1 | 348–350 |
| Long-term target 远景目标 | ZT ≈ 2–3（PGEC + 纳米复合） | 840–842 |
| Power-generation efficiency 发电效率 | 7–8% 及以上 | 346–347 |
| Cooling benefit 制冷潜力 | 冷计算可使 CMOS 提速 30%–200% | 90–91 |
| Thermal conductivity 好 TE 材料热导率 | κ < 2 W m⁻¹ K⁻¹，且通常 κ_L ≈ κ_E | 504–505 |
| Thermopower floor 最低热电势门槛 | α ≥ 150 µV K⁻¹（ZT ≈ 1 的必要条件） | 601–603 |
| Carrier concentration 理想载流子浓度 | ~10¹⁹ cm⁻³ | 211–212, 610 |
| Mobility 理想迁移率 | μ ≈ 2,000 cm²(V·s)⁻¹ | 522 |
| Band gap 理想带隙 | E_G ≈ 0.25 eV @ 300 K | 521–522 |

Decisive screening sentence 关键筛选句（line 601–603）：
> "Whether a material has a κL ≈ κmin does not matter. If a material cannot be tuned or doped to attain a minimum thermopower (150 µV K⁻¹), then it cannot achieve ZT ≈ 1."

## Logical chain 逻辑链条

现象（Seebeck / Peltier / Thomson 三效应）→ 参数（α、σ、ρ、κ）→ ZT 公式的强耦合 → "ZT ≈ 1 陷阱" → Wiedemann–Franz 约束要求解耦电热输运 → PGEC 范式 → 材料策略（rattling 声子散射 / κ_min 声子工程 / 能带与掺杂工程）→ 应用落地（低温 Bi₂Te₃ 用于芯片与生物冷点冷却；中温 skutterudites / half-Heusler 用于汽车尾气；高温 SiGe / NaCo₂O₄ 用于 RTG 与工业废热）。

Bridge quotes 桥接句：
> "This approach works especially well in highly covalent semiconductor materials based on clathrates (Si, Ge, or Sn) and void structures formed by heavy elements..." (728–730)
> "Several automotive applications are beginning to use thermoelectric materials either for climate-controlled cooling in automotive cabins or for waste heat recovery from automobile exhaust systems." (837–839)

## Limitations stated in the source 原文自陈的限制

- Efficiency 效率："low efficiency (<10%)"（833–834），应用被作者归入 "niche applications"；
- Bulk materials 体材料："higher-performance bulk materials will have to be developed"（802–804）；
- Thermal stability 热稳定性：必须 "thermally stable over the range of temperatures in which they are to be used"（841–842）。

## Hygiene implication 卫材关联

Not directly relevant. 本综述讨论的是无机热电半导体与废热发电/固态制冷器件，与纸尿裤芯体、SAP、无纺布、热熔胶无直接技术接口。仅有的间接价值：
1. **智能卫品的可穿戴供电概念**：人体皮肤约 33°C 与环境约 20°C 的温差可驱动柔性 TE 发电（报告模块 5.2 的推论，非原文数据），若未来在纸尿裤集成湿度/温度传感器，TE 自供电是一条免电池路径；但原文明确效率 <10%，短期不具备量产经济性。
2. **局部制冷/温控纺织**：原文 "small-scale, localized cooling" 与 "seat coolers for comfort" 可对应温控服装方向，与卫品的热舒适诉求有弱关联。
结论：本页对当前卫材研发**不构成可落地输入**，保留作为智能卫品（传感 + 自供电）方向的技术背景资料。

## Related Sources 关联来源

- [[Thermoelectric Materials and Applications Review]] — 同主题的另一篇热电材料与应用综述。
- [[Smart Textiles & Wearables]] — 智能纺织与可穿戴，TE 柔性化的应用载体。
- [[Flexible Stretchable Electronics (imec)]] — 柔性可拉伸电子，柔性 TE 单元的集成路径。
- [[Wearable Electronics (National Science Review 2023)]] — 可穿戴电子综述，自供电与传感的背景。
- [[Smart Textile Visual Perception (GRID)]] — 智能纺织视觉感知，与卫品传感化方向相邻。
