Repository: jeffsking/WKB-OB

File: .tools/_backup_compile_20261011/WIKI_before_P0B01/comparisons/CHT1608V2 三系列变色材料对比（UV 感光 vs TM 感温 vs SS 芳香）.md
---
type: comparison
title: "CHT1608V2 三系列变色材料对比（UV 感光 vs TM 感温 vs SS 芳香）"
subjects: ["[[感光变色材料产品资料（UV_CHT1608V2 · 台系变色供方）]]", "[[感温变色材料产品资料（TM_CHT1608V2 · 台系变色供方）]]", "[[芳香微胶囊材料产品资料（SS_CHT1608V2 · 台系变色供方）]]"]
dimension: 综合
updated: 2026-09-29
tags: [photochromic, thermochromic, fragrance, 微胶囊, 供应商资料, 对比]
---

# CHT1608V2 三系列变色材料对比（UV 感光 vs TM 感温 vs SS 芳香）

## Comparison Matrix 对比维度表

> 必含「成本」「供应链风险」两列。同一台系供方（www.colorchange.com.tw，CHT1608V2 文件族）三份产品说明的横向对照。

| 维度 | UV 感光（UV_CHT1608V2） | TM 感温（TM_CHT1608V2） | SS 芳香（SS_CHT1608V2） | 依据 |
|---|---|---|---|---|
| 变色/功能机理 | UV 改变分子结构吸收波长：无色→有色，可逆 | 隐色染料+色形成剂+控温剂三组分微胶囊：低温显色高温无色 | 美耐皿壳材包覆香精，毛细/热胀/剪切/压力释放 | [[Chromism Taxonomy（变色现象分类）]]、三份源页 |
| 触发条件 | 阳光/UV（-15~70 ℃ 不适用，无温区概念） | **-15~70 ℃** 可选温区，IT/DT 滞回约 3–4 ℃ | 压力/摩擦/加热/自然扩散，留香 >6 个月 | [[感温变色材料产品资料（TM_CHT1608V2 · 台系变色供方）]] |
| 主要形态 | 染料 / 水乳液 / 微胶囊粉 / PE 母粒（染料 0.02–0.3%） | 水乳液 / 微胶囊粉（5–30% / 0.1–5%）/ 母粒（含 12–18% 胶囊） | 水乳液 / 微胶囊粉（5–30% / 1–5%）/ 处理剂（稀释 20–50×） | 三份源页 |
| 典型用量 | 油墨 0.02–0.3%（典型 0.1%）；粉 3–30% | 油墨 5–30%（典型 25%）；射出 0.1–5%（典型 0.5%）；母粒 1–5% | 油墨 5–30%（典型 25%）；射出 1–5%（典型 3%） | 三份源页 |
| 工艺上限 | 有机染料裂解点低：射出 ≤200 ℃ | 射出 ≤200 ℃；忌酚系热安定剂、高极性溶剂 | 烘烤 ≤140 ℃；油性即调即用；射出用 EVA/PU 低温树脂 | 三份源页 |
| **成本 Cost 成本** | 用量最低（染料 0.1% 量级）→ 单位配方成本贡献最小；但需 UV 吸收剂/抗氧化剂助剂体系 | 用量中等（粉 25% 量级）；多段变色需多温区粉+底色颜料拼配，配方复杂度抬升成本 | 用量中等；客制香精需纯油性香精代工包覆，开发费另计 | 依三份源页用量口径推断（无价格数据） |
| **供应链风险 Supply Chain Risk 供应链风险** | 光疲乏失效模式（UV 过曝/酸/自由基/湿度），配方组合错误加速失效 | 4 个色号保质期仅半年；BPA-Free 版色差与温区略异 | **部分香精未通过 IFRA**（合规硬闸门）；香精挥发致固含量不可标定、储存期 12 个月最短 | 三份源页 |
| 卫品合规 | EN-71、RoHS；**BPA-Free 品项可选** | EN-71、RoHS；BPA-Free 品项可选（色/温区略异） | EN-71、RoHS；**部分香精未过 IFRA** | 三份源页 |
| 卫品适配场景 | 包装防伪/腰贴互动（户外 UV 提醒） | 尿显/体温感应区（感应型设计） | 湿巾/纸尿裤加香（需 IFRA 逐项核对） | [[Wetness Indicator Ladder（尿湿指示阶梯）]]、[[IFRA Standards 与 12 大产品类别体系]] |

> 尾注：本表所有数字均来自 [[感光变色材料产品资料（UV_CHT1608V2 · 台系变色供方）]]、[[感温变色材料产品资料（TM_CHT1608V2 · 台系变色供方）]]、[[芳香微胶囊材料产品资料（SS_CHT1608V2 · 台系变色供方）]]（均为供应商产品说明，无第三方验证）；成本列因三份源页均无价格数据，仅按用量口径作结构性对比，标 `[待验证]`。

## Where Each Fits 各自适用场景

- **UV 感光**：需要"户外/UV 出现即显色"的营销与防伪互动（湿巾盖、包装、腰贴外侧）；忌用于需要计量精度的场景（光疲乏）。
- **TM 感温**：尿显阶梯、体温感应区等需要**温度阈值触发**的功能指示；选型时按 IT/DT 滞回与基材导热标定阈值。
- **SS 芳香**：湿巾与卫品的缓释加香（压力/摩擦触发释放贴合使用场景）；落地前置条件是 IFRA 合规核对与美耐皿壳材的皮肤接触评估。

## Conclusion 结论

同一微胶囊平台的三种功能载荷：**TM 感温系列的功能成熟度与温区覆盖最贴合卫品指示需求，UV 感光胜在用量成本最低但耐久性最脆弱，SS 芳香则卡在 IFRA 合规缺口**——三者共用「美耐皿/高分子壳微胶囊 + 3–10 µm 粒径 + ≤200 ℃（芳香 ≤140 ℃）工艺窗口」的平台参数，可按功能需要同源扩展。

## Sources 来源

- [[感光变色材料产品资料（UV_CHT1608V2 · 台系变色供方）]] —— `RAW/ima_sync/个人知识库/WKB/Areas/Supply Base/UV_CHT1608V2.pdf.md`
- [[感温变色材料产品资料（TM_CHT1608V2 · 台系变色供方）]] —— `RAW/ima_sync/个人知识库/WKB/Areas/Supply Base/TM_CHT1608V2.pdf.md`
- [[芳香微胶囊材料产品资料（SS_CHT1608V2 · 台系变色供方）]] —— `RAW/ima_sync/个人知识库/WKB/Areas/Supply Base/SS_CHT1608V2.pdf.md`
- 相关：[[NL 長效型夜光材料產品資料（Glow-in-the-Dark Material）]]（同文件族第 4 系列）
