Repository: jeffsking/WKB-OB

File: .tools/_backup_compile_20261011/WIKI_before_P0B01/sources/01_PLA_PPC_可降解材料研究报告.md.md
---
type: source
title: "01_PLA_PPC_可降解材料研究报告.md"
source_type: 行业新闻
source_path: RAW/ima_sync/个人知识库/WKB/Resources/Open Innovation/Material/01_PLA_PPC_可降解材料研究报告.md.md
original_link: ""
date_published: 2026-04
date_processed: 2026-09-29
credibility: 中
knowledge_update_status: done
key_claims:
  - "Levima (联泓新科) full-chain biodegradable layout: 40k t/y PLA + 100k t/y lactic acid (江西科院, 2024) and 50k t/y PPC (联泓格润山东, end-2025; ~19.7 亿 RMB capex, ~3.9 万元/吨投资) (联泓全产业链产能布局)"
  - "PLA mainstream route = lactide ring-opening polymerization (Mw 70-100 万); PPC = CO2 + PO alternating copolymer with CAS-developed catalyst (supercritical polymerization 80-120 °C / 5-10 MPa, selectivity >=95%); PLA/PPC blends toughen PLA (MDI compatibilizer) (PLA/PPC 技术原理与工艺)"
  - "Price structure (2024-2025 market): PLA 15,000-25,000 RMB/t (2-3× PP), PPC 18,000-22,000, PP 7,000-9,000 baseline, PBAT 12,000-18,000; PLA cost share: corn starch 40-45%, lactic acid 12,000-15,000 RMB/t; PPC: PO 50-55% of cost (PLA/PPC 成本与价格结构)"
  - "Global PLA capacity: NatureWorks 150k, TotalEnergies Corbion 75k, 丰原生物 100k, 海正 40k, 联泓 40k, 金发 30k t/y; China degradable plastics consumption projected 2.5M t (2025E, CAGR 39.5%) (PLA 全球产能格局与市场增速)"
pages_linked: ["[[Levima New Materials（联泓新材料）]]", "[[Biodegradable & Bio-based Diaper Materials（可降解与生物基卫材材料）]]", "[[PPC-P 基与 PGA 基可堆肥纤维路线对比]]"]
---

# 01_PLA_PPC 可降解材料研究报告（PLA + PPC Degradable Materials Report · Levima Full-Chain Analysis）

## Positioning 定位

Industry research compilation (2026-04; sources: 联泓新科年报/行业报告/专利; prices 2024–2025 market data) on PLA（聚乳酸）+ PPC（聚碳酸亚丙酯）degradable materials, framed around 联泓新科's full-chain layout. Supplies the cost/price baseline and capacity landscape for bio-based material sourcing decisions in the库's degradable-materials track.（PLA/PPC 原理、成本、产能与应用全景。）

## Summary 摘要

PLA：from plant starch → lactic acid（光学纯度 ≥99%）→ lactide（收率 ≥90%、纯度 ≥99.5%）→ ring-opening polymerization（主流两步法，Mw 70–100 万）; Levima's self-developed chain gives high optical purity lactide and controllable Mw. PPC：CO₂ + PO alternating copolymer（CAS catalyst, supercritical polymerization 80–120 °C / 5–10 MPa, selectivity ≥95%, residual monomer <100 ppm）; fully degradable, rigid-tough balance, barrier, transparent; listed in national key R&D program. PLA/PPC blends: PPC toughens PLA（impact ↑ with PPC content）; MDI compatibilizer lifts both impact and tensile. Capacity: Levima PLA 4 万吨/年 + lactic acid 10 万吨（江西科院, 2024）; PPC 5 万吨/年（联泓格润, end-2025; ~19.7 亿 capex）。Global PLA: NatureWorks 15 万吨、TotalEnergies Corbion 7.5 万吨、丰原 10 万吨、海正 4 万吨、联泓 4 万吨、金发 3 万吨。Costs: PLA 15,000–25,000 元/吨（2–3× PP）、PPC 18,000–22,000、PP 基准 7,000–9,000、PBAT 12,000–18,000; PLA 原料成本中玉米淀粉占 40–45%; PPC 中 PO 占 50–55%、CO₂ 仅 5–8%。Applications: packaging, fibre/nonwoven（可纺性）, 3D printing, medical, agriculture（地膜 3–6 个月降解）; PPC in films/foams/medical carriers. Trends: lactide cost-down, high-heat/high-toughness grades, chemical recycling, standards.（原理 × 产能 × 成本价格 × 应用。）

## Key Numbers & Conclusions 提炼的数字与结论

| 项目 Item | 数值 / 结论 Value | 备注 Notes |
|---|---|---|
| 联泓 PLA / 乳酸 | 4 万吨/年 + 10 万吨/年（2024 投产） | 江西科院生物 |
| 联泓 PPC | 5 万吨/年（2025 底）；投资约 19.7 亿（~3.9 万元/吨） | 联泓格润（山东） |
| PLA 两步法 | 丙交酯收率 ≥90%、纯度 ≥99.5%；Mw 70–100 万 | 主流工艺 |
| PPC 超临界聚合 | 80–120 ℃ / 5–10 MPa；选择性 ≥95% | CAS 催化剂 |
| 价格带（2024–25） | PLA 15,000–25,000（2–3× PP）；PPC 18,000–22,000；PP 7,000–9,000；PBAT 12,000–18,000 元/吨 | 市场口径 |
| PLA 成本结构 | 玉米淀粉占 40–45%（3,000–3,500 元/吨） | 乳酸 12,000–15,000 |
| PPC 成本结构 | PO 占 50–55%（8,000–10,000 元/吨）；CO₂ 5–8% | 原料敏感性在 PO |
| 中国可降解塑料消费 | 2025E 250 万吨，CAGR 39.5% | 禁塑令驱动 |

## Key Claims 关键论断

- **联泓是少数打通"淀粉→乳酸→丙交酯→PLA + CO₂ 基 PPC"双链路的国内供应商** —— 支撑页：[[Levima New Materials（联泓新材料）]]
- **PPC 的原料成本大头是 PO 而非 CO₂**，其价格竞争力绑定环氧丙烷行情 —— 支撑页：[[Biodegradable & Bio-based Diaper Materials（可降解与生物基卫材材料）]]
- **PLA 价格仍是 PP 的 2–3 倍**，与"PLA 纤维 2028–29 平价"预测共同构成降本路线的两端 —— 支撑页：[[PPC-P 基与 PGA 基可堆肥纤维路线对比]]

## Linked Pages 关联页面

- 实体 Entities：[[Levima New Materials（联泓新材料）]]
- 概念 Concepts：[[Biodegradable & Bio-based Diaper Materials（可降解与生物基卫材材料）]]
- 对比 Comparisons：[[PPC-P 基与 PGA 基可堆肥纤维路线对比]]

## Original 原文

- 本地路径：`RAW/ima_sync/个人知识库/WKB/Resources/Open Innovation/Material/01_PLA_PPC_可降解材料研究报告.md.md`
- 原文链接：（空）

File: .tools/_backup_compile_20261011/WIKI_before_P0B01/sources/ASTM E2149-20 Dynamic Contact Antimicrobial Activity（平行备份 · 正文同样缺失）.md
---
type: source
title: "ASTM E2149-20 Dynamic Contact Antimicrobial Activity（平行备份 · 正文同样缺失）"
source_type: 标准
source_path: RAW/ima_sync/个人知识库/WKB/Areas/Regulation&PSC/v3非传统资源_⑦抗菌_9_ASTM_E2149-20_动态接触抗菌活性.pdf.md
original_link: ""
date_published: 2020
date_processed: 2026-09-29
credibility: 中
key_claims:
  - "本页为 ASTM E2149-20 目标的**第二份同步副本**（文件名带「v3非传统资源_⑦抗菌_9_」前缀，media_id 与另一份不同，正文内容一致）；**同样不含 E2149-20 方法正文**，详 [[ASTM E2149-20 Dynamic Contact Antimicrobial Activity（标准正文缺失 · 仅 ASTM 知识产权政策前置页）]]"
  - "两份副本均仅含 ASTM International 知识产权政策前置页（2003-10-28、2010-04-13 两次修订），结尾一致；差异仅为标题层级符号（`#   ` 与 `# `）等版面噪声"
  - "结论：**「动态接触抗菌活性」方法在本库仍为缺口**，不可据文件名推定已收录任何参数或阈值 —— **[待验证]**"
pages_linked: []
status: merged
---

> 🔴 **治理合并（2026-09-30）**：与 [[ASTM E2149-20 Dynamic Contact Antimicrobial Activity（标准正文缺失 · 仅 ASTM 知识产权政策前置页）]] 为同一对象（重复上传/平行备份）。本页保留为指针页，原文存档于下方。

本页正文见：[[ASTM E2149-20 Dynamic Contact Antimicrobial Activity（标准正文缺失 · 仅 ASTM 知识产权政策前置页）]]


---

## 📦 原始内容存档（合并前，2026-09-30）

# ASTM E2149-20 Dynamic Contact Antimicrobial Activity（平行备份 · 正文同样缺失）

## 一句话定位

ASTM E2149-20 目标的**第二份 IMA 同步副本**。经与第二份逐行比对，**两份同样缺失标准正文**，仅含 ASTM 知识产权政策前置页。本页用于确认「非单份提取失败」，并锁定该方法的资料缺口。

## 摘要 Summary

本副本共 109 行，与 `RAW/.../09_Standard Test Method for Determining the Antimicrobial Activity of Antimicrobial.pdf.md` 逐行比对：除 media_id、source_file、original_path、标题行与标题层级符号（本副本为 `#   II. TYPES OF INTELLECTUAL PROPERTY.` 形式）外，正文完全一致 —— 同为 ASTM International 知识产权政策全文，结尾同为该政策于 2003-10-28 与 2010-04-13 修订的说明。两份均未出现 E2149 编号、动态接触、振荡条件、菌种、CFU、log reduction 等方法学内容。

## 提炼的数字与结论 Key Numbers

| 项目 Item | 本副本取值 Value | 与另一份一致性 Consistency |
|---|---|---|
| 行数 | 109 | 一致 |
| 实际内容 | ASTM 知识产权政策前置页 | 一致 |
| E2149 方法条款 | **缺失** → **[待验证]** | 一致（两份均缺） |
| Originally Approved | 28 April 1999（封面残行） | 一致 |
| IP 政策修订节点 | 2003-10-28；2010-04-13 | 一致 |

## 关键论断（key_claims）

- **两份副本同时缺失 E2149 正文，属源文件本身只含前置页，而非单次提取失败** —— 关联页：[[ASTM E2149-20 Dynamic Contact Antimicrobial Activity（标准正文缺失 · 仅 ASTM 知识产权政策前置页）]]

## 关联页面 Links

- 概念：（无）
- 实体：（无）
- 对比：（无）

## 原文 Source

- 本地路径：`RAW/ima_sync/个人知识库/WKB/Areas/Regulation&PSC/v3非传统资源_⑦抗菌_9_ASTM_E2149-20_动态接触抗菌活性.pdf.md`
- 原文链接：（无；ima 同步文档，仅前置页）
- 同族文档：[[ASTM E2149-20 Dynamic Contact Antimicrobial Activity（标准正文缺失 · 仅 ASTM 知识产权政策前置页）]]

File: .tools/_backup_compile_20261011/WIKI_before_P0B01/sources/ASTM E2149-20 Dynamic Contact Antimicrobial Activity（标准正文缺失 · 仅 ASTM 知识产权政策前置页）.md
---
type: source
title: "ASTM E2149-20 Dynamic Contact Antimicrobial Activity（标准正文缺失 · 仅 ASTM 知识产权政策前置页）"
source_type: 标准
source_path: RAW/ima_sync/个人知识库/WKB/Areas/Regulation&PSC/09_Standard Test Method for Determining the Antimicrobial Activity of Antimicrobial.pdf.md
original_link: ""
date_published: 2020
date_processed: 2026-09-29
credibility: 中
knowledge_update_status: done
key_claims:
  - "🔴 **标准正文缺失（2026-09-29 核对）**：文件名指向 ASTM E2149-20「动态接触条件下抗菌剂抗菌活性测定的标准试验方法（Standard Test Method for Determining the Antimicrobial Activity of Antimicrobial Agents Under Dynamic Contact Conditions）」，但提取正文**仅含 ASTM International 知识产权政策（INTELLECTUAL PROPERTY POLICY OF ASTM INTERNATIONAL，经 2003-10-28 与 2010-04-13 两次董事会修订）**与封面残行「Originally Approved 28 April 1999」，**无任何 E2149 方法条款（范围、术语、菌种、振荡接触条件、接种量、培养、log 减少值计算、精密度）**"
  - "本页**不提供** E2149-20 的任何技术参数、限值或判定阈值；如需该方法的振荡烧瓶条件（动态接触时间、菌悬液浓度、中和、培养温度、% reduction 计算），须重新获取标准正文 —— **[待验证]**"
  - "唯一可确证的日期线索：正文首行「Originally Approved 28 April 1999」（疑为 E2149 首次批准年份的封面残行，未获标准正文印证）→ **[待验证]**；ASTM 知识产权政策的修订节点为 2003-10-28 与 2010-04-13"
  - "ASTM 知识产权政策要点（可做引用边界参考）：ASTM 标准受版权保护，复制/分发/传输须经 ASTM 书面许可或适用许可协议；只有 ASTM 总裁（或出版副总裁）可授予使用、复制或分发许可；被政府或机构引用/采纳**不改变** ASTM 的版权归属"
  - "平行备份：本库另存内容相同的第二份副本 `RAW/.../v3非传统资源_⑦抗菌_9_ASTM_E2149-20_动态接触抗菌活性.pdf.md`，见 [[ASTM E2149-20 Dynamic Contact Antimicrobial Activity（标准正文缺失 · 仅 ASTM 知识产权政策前置页）]]"
pages_linked: []
---

# ASTM E2149-20 Dynamic Contact Antimicrobial Activity（标准正文缺失 · 仅 ASTM 知识产权政策前置页）

## 一句话定位

> 🔴 **manual_review（2026-09-29）**：本 RAW 文件**未包含 ASTM E2149-20 的方法正文**，仅含 ASTM 知识产权政策前置页。依 AGENTS.md §5，本页**只如实记录缺失事实，不推测方法参数**；请人工补传 E2149-20 标准全文。

本库记录此缺口，避免后续把「文件名」误当「已收录方法」。

## 摘要 Summary

文件共 109 行，正文结构为：封面残行（「Originally Approved 28 April 1999」）→ ASTM International 知识产权政策全文（I 引言 / II 知识产权类型 / III 目的 / IV 范围 / V 政策 / VI 程序），结尾注明该政策经 ASTM 董事会于 **2003-10-28** 与 **2010-04-13** 两次修订。全篇**未出现** E2149、动态接触（dynamic contact）、振荡（shake flask）、接触时间、CFU、log reduction 等任何方法学内容。

政策要点（可用于判断 ASTM 材料的引用边界）：ASTM 标准、草案标准、附件、认证项目及相关材料均受美国版权法与国际版权法保护；**未经 ASTM 事先许可或不符合适用许可协议，禁止输入、上传、下载、复制或传输 ASTM IP**；仅 ASTM International 总裁（商业交易场合为出版副总裁）可授予他人使用、复制或分发 ASTM IP 的许可；任何政府或机构对 ASTM IP 的采纳、颁布、引用或纳入，**均不转移、修改或改变其版权归属**。

## 提炼的数字与结论 Key Numbers

| 项目 Item | 数值 / 结论 Value | 口径与备注 Scope / Note |
|---|---|---|
| 文件名指向 | ASTM E2149-20（动态接触抗菌活性） | 标题与路径 |
| 实际正文 | **仅 ASTM 知识产权政策前置页** | 全文 109 行核对 |
| E2149 方法条款 | **缺失** → **[待验证]** | 无可引用的范围/菌种/条件/计算式 |
| Originally Approved | 28 April 1999 | 封面残行；未获标准正文印证 → **[待验证]** |
| ASTM IP 政策修订 | 2003-10-28；2010-04-13 | 正文结尾 |
| 许可权限 | 仅 ASTM 总裁 / 出版副总裁可授予使用、复制、分发许可 | VI.A.6 |
| 版权归属 | 被政府/机构引用不改变 ASTM 版权 | IV.C |

> ⚠️ **适用地区/市场（Market）**：ASTM 为**美国（US）**标准组织；即便获取 E2149-20 全文，也不等同于 EU（EN/ISO）或 CN（GB/T）的抗菌测试方法口径，**不可跨市场混用数值**。

## 关键论断（key_claims）

- **本库目前**没有** ASTM E2149-20 的可引用方法参数 —— 所有涉及「动态接触抗菌活性」的数值须回到标准原文或第三方检测报告** —— 无支撑页（缺口）
- **ASTM 材料受版权约束，库内页面不得整段复制标准正文** —— 无支撑页（引用边界提示）

## 关联页面 Links

- 概念：（无；正文缺失，未达建页门槛）
- 实体：（无）
- 对比：（无；抗菌方法对比待 E2149 正文补齐后再建）

## 原文 Source

- 本地路径：`RAW/ima_sync/个人知识库/WKB/Areas/Regulation&PSC/09_Standard Test Method for Determining the Antimicrobial Activity of Antimicrobial.pdf.md`
- 原文链接：（无；ima 同步文档，仅前置页）
- 同族文档：[[ASTM E2149-20 Dynamic Contact Antimicrobial Activity（标准正文缺失 · 仅 ASTM 知识产权政策前置页）]]、[[AATCC TM100-2019 抗菌整理测试]]、[[AATCC 100 抗菌整理定量测试方法]]、[[GB 15979-2024 Hygienic Requirements for Disposable Sanitary Products（一次性使用卫生用品卫生要求）]]（附录E 抗抑菌性能）

File: .tools/_backup_compile_20261011/WIKI_before_P0B01/sources/Ebewole Polymer Science Ch01 Introduction Basic Concepts and Classification.md
---
type: source
title: "Ebewole Polymer Science Ch01 Introduction Basic Concepts and Classification"
source_type: book
source_path: RAW/ima_sync/个人知识库/WKB/Resources/Ebook/Ebook Extract/Ebewole Polymer Science Technology/chapters/Ebewole Polymer Science Technology_ch01.md.md
date_published: 1997
date_processed: 2026-09-29
credibility: 高
knowledge_update_status: done
key_claims:
  - "The word polymer is derived from classical Greek poly meaning 'many' and meres meaning 'parts.' Thus a polymer is a large molecule (macromolecule) built up by the repetition of small chemical units. (Ch.1, p.3)"
  - "Staudinger first proposed the theory that polymers were composed of giant molecules, and he coined the word macromolecule to describe them. (Ch.1, p.1)"
  - "The quantity Mw/Mn is an indication of just how broad the differences in the chain lengths of the constituent polymer molecules in a given sample are. That is, this ratio is a measure of polydispersity, and consequently it is often referred to as the heterogeneity index. (Ch.1, p.6)"
  - "In an ideal polymer such as a protein, all the polymer molecules are of the same size (Mw = Mn or Mw/Mn = 1). This is not true for synthetic polymers – the numerical value of Mw is always greater than that of Mn. (Ch.1, p.6)"
  - "The functionality of a molecule is simply its interlinking capacity, or the number of sites it has available for bonding with other molecules under the specific polymerization conditions. (Ch.1, p.6)"
  - "A molecule may be classified as monofunctional, bifunctional, or polyfunctional depending on whether it has one, two, or greater than two sites available for linking with other molecules. (Ch.1, p.6)"
summary_cn: "《Ebewole 高分子科学与技术》第 1 章导论：梳理从 1868 年赛璐珞到 Ziegler–Natta 立体定向催化的高分子发展史，并确立 polymer / monomer / repeating unit / structural unit / 聚合度 / Mn / Mw / 多分散性 / 官能度等基础概念与四轴分类体系（来源：天然-合成、结构、机理、热行为）。"
tags: ["source/book", "polymer-science", "basic-concepts", "molecular-weight-distribution", "polydispersity", "functionality", "polymer-classification"]
tags_zh: ["高分子科学", "基础概念", "分子量分布", "多分散性", "官能度", "聚合物分类", "高分子发展史"]
domain: "hygiene-materials"
priority: "P1"
pages_linked: ["[[Ebewole Polymer Science Ch02 Polymerization Mechanisms]]", "[[Ebewole Polymer Science Ch03 Chemical Bonding and Polymer Structure]]", "[[Polypropylene Handbook Spunbond and Meltblown Nonwoven Resins]]", "[[Manufactured Fibre Technology Ch19 Spunbonding and Melt-Blowing Processes]]", "[[A review on superabsorbent polymers]]", "[[GB-T 22875-2018 SAP for Diapers and Sanitary Towels（纸尿裤和卫生巾用高吸收性树脂）]]"]
---

# Ebewole Polymer Science Ch01 Introduction Basic Concepts and Classification

> Source: Ebewole, *Polymer Science and Technology*, Ch.1 (Introduction). 章节主题：历史发展、基本概念与定义、聚合物分类。

Chapter 1 is the **entry hub 入门枢纽** of the book and carries three tasks: (1) building the disciplinary history of polymer science from celluloid (1868) to the engineering-plastics era; (2) fixing the strict definitions of *polymer / monomer / repeating unit / structural unit / degree of polymerization / molecular weight distribution / functionality*; (3) laying the taxonomic foundation used in all later chapters.

本章是全书的术语与分类学起点；后续各章的定量论证（聚合动力学、分子量、热转变、结晶、力学性能）都依赖此处确立的定义。

## Historical Development 历史发展

The source frames polymer development as three stages: **empirical activity → structural understanding → controlled synthesis 经验 → 结构理解 → 可控合成**.

> "The first generation of man-made polymers was the result of empirical activities; the main focus was on chemical composition with virtually no attention paid to structure. However, during the first half of the 20th century, extensive organic and physical developments led to the first understanding of the structural concept of polymers — long chains or a network of covalently bonded molecules." (Ch.1, p.1)

> "Staudinger first proposed the theory that polymers were composed of giant molecules, and he coined the word macromolecule to describe them." (Ch.1, p.1)

> "The Nobel-prize-winning development of stereo-specific catalysts by Professors Karl Ziegler of Germany and Giulio Natta of Italy led to the ability of polymer chemists to 'order' the molecular structure of polymers." (Ch.1, p.2)

Landmarks cited in the chapter (年代—材料—最初应用):

| Period 年代 | Material 材料 / event | Note 说明 |
|---|---|---|
| 1868 | Celluloid (Hyatt / Parkes) | first man-made polymer 首代人造高分子 |
| 1909 | Bakelite (phenol-formaldehyde) | thermoset 热固性 |
| 1920s | PVC / nylon / cellulose acetate | Carothers' condensation work 缩聚 |
| 1930s | PS / acrylic / melamine | |
| WWII | PE (radar cable) / ABS (synthetic rubber programme) | |
| 1950s | Ziegler–Natta stereo-specific catalysts; engineering thermoplastics | 1963 Nobel Prize（来源原文称 Nobel-prize-winning） |
| 1960–70s | High-temperature plastics (PPS, PES) | |

## Basic Concepts and Definitions 基本概念与定义

> "The word polymer is derived from classical Greek *poly* meaning 'many' and *meres* meaning 'parts.' Thus a polymer is a large molecule (macromolecule) built up by the repetition of small chemical units." (Ch.1, p.3)

> "styrene (monomer) is defined as any molecule that can be converted to a polymer by combining with other molecules of the same or different type." (Ch.1, p.3)

The chapter anchors these definitions on two worked examples — **polystyrene (addition, Eq. 1.1)** and **nylon 6,6 (condensation, Eq. 1.2)** — to expose the difference between *repeating unit* and *structural unit*.

| Concept 概念 | Source definition 原文定义 | Note 中文注解 |
|---|---|---|
| Polymer | "a large molecule (macromolecule) built up by the repetition of small chemical units" (p.3) | 由单体聚合而成；分子量是统计量 |
| Monomer | "any molecule that can be converted to a polymer by combining with other molecules of the same or different type" (p.3) | 聚合前的反应单元；按官能度分类 |
| Repeating unit | the unit "enclosed in square brackets" — the smallest repeating structure in the chain (p.3) | "The structure of the repeating unit is not exactly the same as that of the monomer even though both possess identical atoms occupying similar relative positions." (p.3) |
| Structural unit | "The residue from the monomer employed in the preparation of a polymer" (p.4) | In nylon 6,6 the repeating unit consists of **two** structural units: –HN–(CH₂)₆–HN– (from hexamethylenediamine) and –OC–(CH₂)₄–OC– (from adipic acid) (p.4) |
| Degree of polymerization (DP, *n*) | "The subscript designation, n, in Equations 1.1 and 1.2 indicates the number of repeating units strung together in the polymer chain (molecule)" (p.4) | DP 与分子量成正比；缩聚机理的关键变量 |

### Molecular weight averages and polydispersity 分子量平均值与多分散性

- **Number-average molecular weight Mn** — "derived from measurements that, in effect, count the number of molecules in the given sample" (Ch.1, p.6); source form: `Mn = Σ ni Mr / Σ ni`.
- **Weight-average molecular weight Mw** — "based on methods in which the contribution of each molecule to the observed effect depends on its size" (Ch.1, p.6); source form: `Mw = Σ ni Mr² / Σ ni Mr`.

> "The quantity Mw/Mn is an indication of just how broad the differences in the chain lengths of the constituent polymer molecules in a given sample are. That is, this ratio is a measure of polydispersity, and consequently it is often referred to as the heterogeneity index." (Ch.1, p.6)

> "In an ideal polymer such as a protein, all the polymer molecules are of the same size (Mw = Mn or Mw/Mn = 1). This is not true for synthetic polymers – the numerical value of Mw is always greater than that of Mn." (Ch.1, p.6)

统计本质：合成高分子只能用**分子量分布**描述，不能用单一分子量；Mw/Mn（heterogeneity index 多分散性指数）是分布的宽度表征，与现代统计物理中的"矩"概念对应。

## Classification of Polymers 聚合物分类

The chapter's taxonomic first principle is **functionality 官能度**, not chemical composition or application.

> "The functionality of a molecule is simply its interlinking capacity, or the number of sites it has available for bonding with other molecules under the specific polymerization conditions." (Ch.1, p.6)

> "A molecule may be classified as monofunctional, bifunctional, or polyfunctional depending on whether it has one, two, or greater than two sites available for linking with other molecules." (Ch.1, p.6)

> "Styrene is therefore bifunctional." (Ch.1, p.6)

Four classification axes are crossed:

| Axis 分类轴 | Categories 类别 |
|---|---|
| Origin 来源 | natural vs. synthetic 天然 / 合成 |
| Structure 结构 | linear / branched / cross-linked / ladder × functionality 线型 / 支化 / 交联 / 梯形 |
| Mechanism 机理 | addition vs. condensation 加聚 / 缩聚 |
| Thermal behavior 热行为 | thermoplastic vs. thermoset 热塑性 / 热固性 |

| Homopolymer 均聚物 | Copolymer 共聚物 |
|---|---|
| single monomer 单一单体 | ≥2 monomers 两种及以上单体共聚 |
| Repeating unit = structural unit | repeating unit composed of several structural units |
| PE, PS, PVC | ABS, SBR, EVA |

| Thermoplastic 热塑性 | Thermoset 热固性 |
|---|---|
| Linear / branched 线型或支化 | Cross-linked network 交联网络 |
| Melts reversibly 受热可反复熔融 | Decomposes (infusible) 受热分解、不熔融 |
| PE, PP, PS, PVC | Phenolics, urea-formaldehyde |

Functionality rule of thumb from the source: f = 1 → no polymerisation; f = 2 → linear chain; f > 2 → branching / cross-linked network. 官能度 ≥2 才能聚合；>2 导致支化或交联网络。

## Academic Context and Critique 学术对话与批判

- **Staudinger's macromolecular hypothesis (1920s)** overturned the colloid-chemistry view of polymers as aggregates of small molecules; the source credits Staudinger with coining *macromolecule*.
- **Terminology tension polymer vs. macromolecule**: the source (written 1997) uses both interchangeably; IUPAC later favoured *polymer* because *macromolecule* blurs with low-molar-mass oligomers. 属成书年代的过渡期写法。
- **Polydispersity as defect or resource**: the book states polydispersity as the statistical essence of synthetic polymers; controlled/living polymerisation (RAFT / ATRP) that pushes Mw/Mn toward 1.0 was not mature at the time of writing.
- **Semantic shift of functionality**: in classical organic chemistry it denotes functional-group type; here it is redefined as *interlinking capacity* (a Carothers, polymer-specific definition). 与有机化学存在语义摩擦。

## Hygiene Implication 卫材关联

Relevant in three respects（与卫材研发直接相关）：

1. **Molar mass / MWD → melt rheology for spunbond & meltblown.** 本书确立的 Mn / Mw / Mw/Mn 是聚烯烃树脂规格的核心描述符；纺粘与熔喷树脂的分子量及其分布直接决定熔体粘度、可纺性与纤网强度，故树脂选型时必须同时看 Mw 与 Mw/Mn，而非单一 melt index。参见 [[Polypropylene Handbook Spunbond and Meltblown Nonwoven Resins]]、[[Manufactured Fibre Technology Ch19 Spunbonding and Melt-Blowing Processes]]。
2. **Functionality → SAP network design.** 官能度（f > 2 → 交联网络）是超吸水性树脂（SAP，聚丙烯酸钠类）交联密度设计的概念源头：共价交联剂或二价阳离子交联点的官能度决定网络结构与凝胶强度，进而决定吸收量与 GBP（加压吸收量）。参见 [[A review on superabsorbent polymers]]、[[GB-T 22875-2018 SAP for Diapers and Sanitary Towels（纸尿裤和卫生巾用高吸收性树脂）]]。
3. **Thermoplastic vs. thermoset → bonding route selection.** 热塑/热固二分法是面层、背层与结构胶选材的第一道筛选：热轧/热风/超声波 bonding 依赖热塑性聚烯烃的反复熔融行为，而交联体系（热固）不可熔融，需改用胶粘或机械加固路径。

Not covered in this chapter（本章未涉及）: Tg/Tm 数值、结晶动力学、粘弹性本构——这些分别属于本书后续章节（见相关来源）。

## Related Sources 关联来源

- [[Ebewole Polymer Science Ch02 Polymerization Mechanisms]]
- [[Ebewole Polymer Science Ch03 Chemical Bonding and Polymer Structure]]
- [[Polypropylene Handbook Spunbond and Meltblown Nonwoven Resins]]
- [[Manufactured Fibre Technology Ch19 Spunbonding and Melt-Blowing Processes]]
- [[A review on superabsorbent polymers]]
- [[GB-T 22875-2018 SAP for Diapers and Sanitary Towels（纸尿裤和卫生巾用高吸收性树脂）]]

File: .tools/_backup_compile_20261011/WIKI_before_P0B01/sources/Ebewole Polymer Science Ch02 Polymerization Mechanisms.md
---
type: source
title: "Ebewole Polymer Science Ch02 Polymerization Mechanisms"
source_type: book
source_path: RAW/ima_sync/个人知识库/WKB/Resources/Ebook/Ebook Extract/Ebewole Polymer Science Technology/chapters/Ebewole Polymer Science Technology_ch02.md.md
date_published: 1997
date_processed: 2026-09-29
credibility: 高
knowledge_update_status: done
key_claims:
  - "Probably the most general classification scheme is based on the polymerization mechanism involved in polymer synthesis. Under this scheme, polymerization processes are classified as step-reaction (condensation) or chain-reaction (addition) polymerization. (Ch.2, p.26)"
  - "Like all chain reactions, it involves three fundamental steps: initiation, propagation, and termination. In addition, a fourth step called chain transfer may be involved. (Ch.2, p.26)"
  - "while initiators trigger initiation of the chain and exert an accelerating influence on polymerization rate, they are not exactly catalysts since they are changed chemically in the course of polymerization. (Ch.2, p.26)"
  - "Transfer reactions do not result in the creation or destruction of radicals; at any instant, the overall number of growing radicals remains unchanged. However, the occurrence of transfer reactions results in the reduction of the average polymer chain length. (Ch.2, p.29)"
  - "disproportionation requires energy for breaking of chemical bonds, it should become more pronounced at high reaction temperatures; combination of growing polymer radicals predominates at low temperatures. (Ch.2, p.29)"
  - "Anionic diene polymerization with lithium or organolithium initiators like n-butyllithium in nonpolar solvents such as pentane or hexane yields polymers with high cis-1,4 content. (Ch.2, p.30)"
summary_cn: "《Ebewole 高分子科学与技术》第 2 章聚合机理：以 step-reaction（缩聚）与 chain-reaction（加聚）的机理二分法取代按产物结构的分类，并系统给出链式聚合四步（引发—增长—终止—链转移）与共轭二烯的 cis/trans 立体化学控制。"
tags: ["source/book", "polymer-science", "polymerization-mechanism", "chain-reaction", "free-radical", "chain-transfer", "stereochemistry"]
tags_zh: ["聚合机理", "链式聚合", "自由基聚合", "链转移", "引发剂", "立体化学", "缩聚"]
domain: "hygiene-materials"
priority: "P1"
pages_linked: ["[[Ebewole Polymer Science Ch01 Introduction Basic Concepts and Classification]]", "[[A review on superabsorbent polymers]]", "[[Hydrogel-based Superabsorbent Polymers]]", "[[Polypropylene Handbook Spunbond and Meltblown Nonwoven Resins]]"]
---

# Ebewole Polymer Science Ch02 Polymerization Mechanisms

> Source: Ebewole, *Polymer Science and Technology*, Ch.2 (Polymerization Mechanisms). 章节主题：按机理的聚合分类、链式聚合四步基元过程、共轭二烯立体化学。

Chapter 2 is the **mechanism hub 机理枢纽** of the book. It replaces classification by *product structure* with classification by *polymerisation mechanism*, and then dissects chain-reaction polymerisation into four elementary steps.

本章论证：聚合物的宏观性质根植于聚合机理；链式聚合的四步动力学图像（initiation–propagation–termination–chain transfer）是理解分子量与分子量分布控制的入口。

## Classification by Mechanism 按机理分类

> "A more complete but still oversimplified scheme that is still based on the different polymerization processes places polymers into three classes: condensation, addition, and ring-opening polymers." (Ch.2, p.26)

> "Probably the most general classification scheme is based on the polymerization mechanism involved in polymer synthesis. Under this scheme, polymerization processes are classified as step-reaction (condensation) or chain-reaction (addition) polymerization." (Ch.2, p.26)

> "Chain-reaction polymerization … involves the addition of unsaturated molecules to a rapidly growing chain." (Ch.2, p.26)

The source states the rationale explicitly: the Carothers condensation/addition dichotomy is judged incomplete because some addition polymers also eliminate small molecules, hence **mechanism-based 机理优先** classification is adopted as "the most general".

| Item 对比项 | Chain-reaction 链式（加聚） | Step-reaction 逐步（缩聚） |
|---|---|---|
| Representative mechanism 代表机理 | free-radical, ionic, coordination 自由基/离子/配位 | condensation 缩聚 |
| Active centre 活性中心 | chain-end radical / ion 链末端自由基或离子 | functional group on any chain segment 任意链段官能团 |
| Molecular weight vs. conversion 分子量随转化率 | high molar mass reached early; weak dependence on conversion 初期即得高分子量 | grows progressively with conversion (DP = 1/(1−p)) 随转化率逐步增大 |
| Termination 终止 | requires a termination step 需终止步骤 | no termination step 无终止步骤 |
| Functionality requirement 官能度要求 | monomer generally bifunctional 单体一般双官能 | functionality ≥ 2 官能度 ≥2 |

## Chain-Reaction Polymerisation: Four Steps 链式聚合四步

> "Like all chain reactions, it involves three fundamental steps: initiation, propagation, and termination. In addition, a fourth step called chain transfer may be involved." (Ch.2, p.26)

### A. Initiation 引发

> "Initiation involves the acquisition of an active site by the monomer." (Ch.2, p.26)

> "An initiator is usually a weak organic compound that can be decomposed thermally or by irradiation to produce free radicals, which are molecules containing atoms with unpaired electrons." (Ch.2, p.26)

> "while initiators trigger initiation of the chain and exert an accelerating influence on polymerization rate, they are not exactly catalysts since they are changed chemically in the course of polymerization." (Ch.2, p.26)

> "Benzoyl peroxide, azobisisobutyronitrile, and di-t-butylperoxide are commonly used free-radical initiators, as illustrated in Equations 2.2–2.4." (Ch.2, p.26)

Initiation proceeds in **two successive steps 引发分两步** (Ch.2, p.27): (1) radical generation from the initiator; (2) addition of the radical to the monomer. Routes to radical generation include thermal decomposition, photochemical (ultraviolet) decomposition, high-energy irradiation, and **redox initiation 氧化还原引发**:

> "the decomposition of peroxide or persulfate is greatly accelerated by the presence of a reducing system. This method of free-radical initiation is referred to as redox initiation." (Ch.2, p.26)

> "Persulfate ion initiator (e.g., from K₂S₂O₈) reacts with a reducing agent such as a bisulfite ion (e.g., from NaHSO₃) to produce radicals for redox initiation." (Ch.2, p.26)

> "The enhanced rate of free-radical formation in redox reactions permits polymerization at relatively lower temperatures." (Ch.2, p.26)

Note also: "Free radicals are inactivated by reaction with oxygen to form peroxides or hydroperoxides." (Ch.2, p.27) — 氧对自由基的失活作用是自由基聚合需除氧的原因。

| Initiator type 引发剂类型 | Example 代表 | Typical monomers 代表单体 | Stereo control 立体控制 |
|---|---|---|---|
| Peroxide / azo | benzoyl peroxide, AIBN | styrene, MMA, VAc, VC | low 低 |
| Anionic (organolithium / alkali metal) | n-butyllithium | styrene, butadiene, isoprene | medium 中 |
| Lewis acid | [未找到原句] | isobutene | low 低 |
| Coordination | Ziegler–Natta | propylene, butene-1 | high 高 |

### B. Propagation 增长

> "During propagation, the initiated monomer … adds other monomers — usually thousands of monomer molecules — in rapid succession. This involves the addition of a free radical to the double bond of a monomer, with regeneration of another radical. The active center is thus continuously relocated at the end of the growing polymer chain." (Ch.2, p.27)

Regiochemistry 区域化学: "The substituted carbon atom is regarded as the head and the unsubstituted carbon atom the tail of the vinyl monomer." (Ch.2, p.27)

> "head-to-tail linkages in which the substituents occur on alternate carbon atoms predominate; only occasional interruptions of this arrangement by head-to-head and tail-to-tail linkages occur." (Ch.2, p.28)

### C. Termination 终止

> "In termination, the growth activity of a polymer chain radical is destroyed by reaction with another free radical in the system to produce polymer molecule(s)." (Ch.2, p.29)

Two modes: **combination (coupling) 偶合终止** — "two growing polymer chains react with the mutual destruction of growth activity" and "Coupling reactions produce a single polymer" (Ch.2, p.29); **disproportionation 歧化终止** — "a labile atom (usually hydrogen) is transferred from one polymer radical to another", producing "two polymers from the two reacting polymer chain radicals" (Ch.2, p.29).

> "The predominant termination reaction depends on the nature of the reacting monomer and the temperature. Since disproportionation requires energy for breaking of chemical bonds, it should become more pronounced at high reaction temperatures; combination of growing polymer radicals predominates at low temperatures." (Ch.2, p.29)

Termination by reaction with initiator radicals is described as **"unproductive" 无效终止** (Ch.2, p.29).

### D. Chain Transfer 链转移

> "Transfer reactions do not result in the creation or destruction of radicals; at any instant, the overall number of growing radicals remains unchanged. However, the occurrence of transfer reactions results in the reduction of the average polymer chain length." (Ch.2, p.29)

> "a growing polymer chain is deactivated or terminated by transferring its growth activity to a previously inactive species" (Ch.2, p.29)

Transfer targets 转移对象: monomer / polymer / solvent / initiator / impurity. If the new radical A· is unreactive toward monomer, "the entire reaction could be inhibited" (Ch.2, p.29) — 即链转移剂与阻聚剂的界限取决于新自由基活性。

### E. Diene Polymerisation 二烯聚合

> "The 1,4 unit may occur in the cis or trans configuration. A diene polymer contains more than one of these structural units." (Ch.2, p.30)

> "Anionic diene polymerization with lithium or organolithium initiators like n-butyllithium in nonpolar solvents such as pentane or hexane yields polymers with high cis-1,4 content." (Ch.2, p.30)

> "Stereoregularity can also be controlled by the use of coordination catalysts like Ziegler–Natta catalysts." (Ch.2, p.30)

Microstructural outcomes reported in the source: free-radical at low temperature → predominantly **trans-1,4**, with 1,2 content around 20% (1,2 ~20%); raising temperature increases the **cis-1,4** fraction; anionic/nonpolar solvent → high cis-1,4; Ziegler–Natta → stereoregularity controllable; Alfin catalyst → high trans-1,4. 微观结构由引发体系 × 温度 × 溶剂三维决定。

Cross-chapter note: "In 1,4 addition, however, the unsaturation is part of the backbone. Two configurations are possible — trans or cis." (Ch.7, p.184); "Initiators are consumed in the reaction while catalysts are regenerated after the reaction." (Ch.7, p.182).

## Academic Context and Critique 学术对话与批判

- **Carothers dichotomy (1920s)** distinguished condensation vs. addition by whether a small molecule is eliminated; the source judges this scheme as not permitting complete differentiation.
- **IUPAC mechanism classification (from the 1950s)** formally established step vs. chain; Ebewole adopts it.
- **Free-radical kinetics (Bamford, Stewart, Mayo, 1940s–50s)** — the chain-transfer concept (Mayo equation) comes from this lineage.
- **Anionic diene polymerisation (Szwarc, 1956)** — "living" polymerisation made high cis-1,4 routine; by the 1997 date of writing the source treats it as mature technology.
- **Terminological tension initiator ≠ catalyst**: repeatedly clarified in Ch.2 and Ch.7 ("Initiators are consumed in the reaction while catalysts are regenerated after the reaction.", Ch.7 p.182). 工业催化文献中催化剂亦可能部分消耗，语义边界非绝对。
- **Unexpanded simplifications 未展开之处**: the source notes occasional head-to-head / tail-to-tail interruptions but does not discuss how initiator or monomer structure actively induces them; the combination-vs-disproportionation temperature rule is stated qualitatively without activation-energy numbers.

## Hygiene Implication 卫材关联

1. **SAP synthesis route 超吸水性树脂合成路径.** 聚丙烯酸钠类 SAP 的水相/反相悬浮与乳液聚合普遍采用 **redox initiation**（过硫酸盐 + 亚硫酸氢盐），因为 redox "permits polymerization at relatively lower temperatures" (Ch.2, p.26)；低温引发有利于控制交联网络形成与残余单体。参见 [[A review on superabsorbent polymers]]、[[Hydrogel-based Superabsorbent Polymers]]。
2. **Chain transfer as the Mw/Mn control knob 链长调控手段.** "Chain-transfer reactions reduce the average chain length of the polymer." (Ch.2, p.31, Example 2.1b) — 加入链转移剂可降低分子量、改变分布宽度；对聚烯烃树脂而言这直接影响熔体流动与可纺性。参见 [[Polypropylene Handbook Spunbond and Meltblown Nonwoven Resins]]。
3. **Why PP cannot be made by bulk free-radical polymerisation.** 等规 PP 的立体规整度必须由 **coordination catalysts (Ziegler–Natta)** 控制（Ch.2, p.30）；自由基路线无法控制立体规整，这解释了聚烯烃树脂的工业合成路线选择。

## Related Sources 关联来源

- [[Ebewole Polymer Science Ch01 Introduction Basic Concepts and Classification]]
- [[A review on superabsorbent polymers]]
- [[Hydrogel-based Superabsorbent Polymers]]
- [[Polypropylene Handbook Spunbond and Meltblown Nonwoven Resins]]

File: .tools/_backup_compile_20261011/WIKI_before_P0B01/sources/Ebewole Polymer Science Ch05 Polymer Modification.md
---
type: source
title: "Ebewole Polymer Science Ch05 Polymer Modification"
source_type: book
source_path: RAW/ima_sync/个人知识库/WKB/Resources/Ebook/Ebook Extract/Ebewole Polymer Science Technology/chapters/Ebewole Polymer Science Technology_ch05.md.md
date_published: 1997
date_processed: 2026-09-29
credibility: 高
knowledge_update_status: done
key_claims:
  - "Development of tailor-made materials by polymer modification is usually less costly and can be achieved more readily than through synthesis of new polymers. (Ch.5, p.118)"
  - "polymer modification can be accomplished by employing one or more of the following techniques: • Copolymerization of more than one monomer; • Control of molecular architecture; • Postpolymerization polymer reactions involving functional/reactive groups introduced deliberately into the polymer main chain or side groups. (Ch.5, p.118)"
  - "Styrene–butadiene random copolymer exhibits a homogeneous single phase and has properties intermediate to those of the parent homopolymer. On the other hand, block or graft copolymers of styrene and butadiene form heterogeneous multiphase systems whose properties are not simply characteristic of each homopolymer, but are dictated by the multiphase character of the copolymer. (Ch.5, p.119)"
  - "Most of the defects of polybutadiene homopolymer can be overcome by the incorporation of 28% styrene into the copolymer. (Ch.5, p.119)"
  - "ABS resins consist essentially of two phases: a rubbery phase dispersed in a continuous glassy matrix of styrene–acrylonitrile copolymer (SAN) through a boundary layer of SAN graft. (Ch.5, p.121)"
  - "another powerful tool for upgrading polymer properties is the postpolymerization reaction of preformed polymers. These reactions may occur on reactive sites dispersed in the polymer main chain. Such reactions include chain extensions, cross-linking, and graft and block copolymer formation. (Ch.5, p.125)"
summary_cn: "《Ebewole 高分子科学与技术》第 5 章聚合物改性：提出共聚、分子构筑控制、聚合后反应三大改性路径，并以 SBR / EVA-EEA / ABS / 共聚酯为范例说明组成-序列-形态对性能的调控，同时给出纤维素衍生物的取代度控制与缩聚物改性案例。"
tags: ["source/book", "polymer-science", "polymer-modification", "copolymerization", "graft-copolymer", "postpolymerization", "ABS", "cellulose-derivative"]
tags_zh: ["聚合物改性", "共聚", "接枝共聚", "聚合后反应", "嵌段共聚物", "取代度", "ABS"]
domain: "hygiene-materials"
priority: "P1"
pages_linked: ["[[Ebewole Polymer Science Ch02 Polymerization Mechanisms]]", "[[Ebewole Polymer Science Ch04 Thermal Transitions in Polymers]]", "[[A review on superabsorbent polymers]]", "[[EP4428211A1 Hot Melt Adhesive Composition (Bostik)]]"]
---

# Ebewole Polymer Science Ch05 Polymer Modification

> Source: Ebewole, *Polymer Science and Technology*, Ch.5 (Polymer Modification). 章节主题：共聚改性、分子构筑控制、聚合后反应（含纤维素衍生物）。

Chapter 5 addresses the central question of polymer engineering: **how to obtain target properties from existing polymers rather than synthesising new ones from scratch 不从头合成新聚合物，而是在已有聚合物基础上获得目标性能**.

本章明确限定在**化学改性**，与 Ch.9 的物理共混/合金化（physical blending / alloying）分工。

## Three Routes to Polymer Modification 三大改性路径

> "Development of tailor-made materials by polymer modification is usually less costly and can be achieved more readily than through synthesis of new polymers." (Ch.5, p.118)

> "The performance of a polymer is determined primarily by the composition and structure of the polymer molecule." (Ch.5, p.118)

> "Thus polymer modification can be accomplished by employing one or more of the following techniques: • Copolymerization of more than one monomer; • Control of molecular architecture; • Postpolymerization polymer reactions involving functional/reactive groups introduced deliberately into the polymer main chain or side groups." (Ch.5, p.118)

| Route 路径 | Stage 发生阶段 | Structural outcome 结构结果 | Examples 代表 |
|---|---|---|---|
| Copolymerization 共聚 | during polymerisation 聚合中 | random / block / graft 无规/嵌段/接枝 | SBR, ABS, EVA |
| Molecular architecture control 分子构筑控制 | during polymerisation 聚合中 | branching / cross-linking / block 支化/交联/嵌段 | LDPE, LDPE-g-MA |
| Postpolymerization reactions 聚合后反应 | after polymerisation 聚合后 | cross-linking / grafting / derivatisation 交联/接枝/衍生化 | cellulose derivatives, modified UF |
| Physical blending / alloying 物理共混 | during processing 加工中 | blend / alloy / composite 共混/合金 | PP/EPDM, PC/ABS (Ch.9) |

## Copolymerisation 共聚改性

### A. Styrene–butadiene copolymers 丁苯共聚物

> "Styrene–butadiene random copolymer exhibits a homogeneous single phase and has properties intermediate to those of the parent homopolymer. On the other hand, block or graft copolymers of styrene and butadiene form heterogeneous multiphase systems whose properties are not simply characteristic of each homopolymer, but are dictated by the multiphase character of the copolymer." (Ch.5, p.119)

> "Most of the defects of polybutadiene homopolymer can be overcome by the incorporation of 28% styrene into the copolymer." (Ch.5, p.119)

Composition ladder given in the source: **28% styrene → SBR** (footwear, hose, adhesives); **60–74% styrene → hot-melt adhesives / latex paints**; high styrene → thermoplastic. 组成连续变化对应从弹性体到热塑性塑料的性能谱。

### B. Ethylene copolymers 乙烯共聚物

> "EEA, for example, also has the flexibility of plasticized vinyl without the thermal instability and plasticizer migration problems associated with PVC." (Ch.5, p.120)

> "the range of properties of the copolymer can be varied by varying the proportion and molecular weight of the comonomer." (Ch.5, p.120)

EVA / EMA / EEA are compared against LDPE (Tables 5.2, 5.3): copolymerisation raises flexural modulus behaviour, environmental stress-crack resistance (ESCR) and impact strength — 即"无增塑剂获得柔韧性 plasticizer-free flexibility"。

### C. ABS — three monomers, two phases ABS 三单体双相模型

> "ABS is the generic name of a family of engineering thermoplastics produced by a combination of three monomers: acrylonitrile, butadiene, and styrene." (Ch.5, p.121)

> "Polymer chemical resistance and heat and aging stability depend on acrylonitrile, while its toughness, impact resistance, and property retention at low temperature are developed through butadiene. Copolymer rigidity, glossy surface appearance, and ease of processability are contributions from styrene." (Ch.5, p.121)

> "ABS resins consist essentially of two phases: a rubbery phase dispersed in a continuous glassy matrix of styrene–acrylonitrile copolymer (SAN) through a boundary layer of SAN graft." (Ch.5, p.121)

Three-level morphology 三层次形态: dispersed rubbery phase 分散橡胶相 + continuous glassy SAN matrix 连续 SAN 玻璃态基体 + SAN graft boundary layer SAN 接枝边界层（起相容剂作用）。调控参数为橡胶浓度、粒径与分布。

### D. Condensation polymers as copolymers 缩聚物共聚

> "Addition polymers consist of a chain of carbon atoms on their backbones. Modification of these polymers is limited essentially to the manipulation of the pendant group. On the other hand, for condensation polymers, in addition to the modification of the pendant structure, there is the benefit of the additional possible structural alteration of the backbone." (Ch.5, p.122)

> "by a suitable choice of monomers, the spacing between the polar ester groups and hence the cohesive energy density can be controlled." (Ch.5, p.122)

缩聚物的改性自由度高于加聚物：除侧基外还可改造主链（引入芳香/脂环/不饱和二酸或二醇），从而调控刚性与 CED（与 Ch.3 次键、Ch.4 的 CED–Tg 关系直接呼应）。Copolyester 应用：涂料、聚氨酯热塑弹性体、层压树脂、热固模塑料。

## Postpolymerization Reactions 聚合后反应

> "As indicated earlier, another powerful tool for upgrading polymer properties is the postpolymerization reaction of preformed polymers. These reactions may occur on reactive sites dispersed in the polymer main chain. Such reactions include chain extensions, cross-linking, and graft and block copolymer formation." (Ch.5, p.125)

**Polysaccharides 多糖（纤维素）改性**: cellulose is infusible and insoluble; derivatisation with a controlled degree of substitution restores processability.

> "In the preparation of cellulose derivatives a controlled degree of substitution of the three hydroxyls is necessary." (Ch.5, p.125) — complete reaction of the three hydroxyls is generally not attempted.

**Condensation polymer modification**: UF resin modified with a flexible triamine to reduce internal stress (Example 5.3).

## Academic Context and Critique 学术对话与批判

- **Hildebrand–Scott solubility-parameter theory** — the CED concept from Ch.3 is applied directly to copolyester modification.
- **Pauling hydrogen-bond theory** — basis for cellulose –OH substitution chemistry.
- **Rubber-toughening theory (1950s)** — the chapter's ABS description follows the classic two-phase toughening framework.
- **Engineering criterion "modification vs. synthesis"** — the source states modification is "less costly … more readily", but at large industrial scale complex copolymer synthesis can be cheaper than postpolymerisation modification; 该判据偏实验室/中试规模。
- **Morphology determinism** — "properties … dictated by the multiphase character" is a core axiom of polymer morphology, yet the continuum between homogeneous and multiphase (e.g. semi-IPN) resists binary classification.
- **Degree of substitution control** — the three cellulose hydroxyls (C2/C3/C6) differ in reactivity, a long-standing issue in cellulose chemistry.

## Hygiene Implication 卫材关联

1. **SAP as a postpolymerization cross-linked network 超吸水性树脂的聚合后交联.** 聚丙烯酸钠类 SAP 的典型路线是"先合成聚丙烯酸（或其盐），再经交联形成三维网络"——包括共价交联剂与多价阳离子交联。这一路径正是 Ch.5 §III 的 **postpolymerization cross-linking**（p.125），而非从头设计新单体。因而 SAP 的凝胶强度与吸收量可在聚合后独立调节，这是工业上控制 GBP 与 CRC 的关键自由度。参见 [[A review on superabsorbent polymers]]。
2. **PP toughening PP 增韧.** 等规 PP 的低温脆性（Ch.4, Tg 示例约 −10 °C）通过接枝共聚（如 PP-g-MA）或与 EPDM 共混改善；PP/EPDM 属于"橡胶增韧塑料"，其形态逻辑与本章 ABS 的"分散橡胶相 + 连续玻璃态基体 + 接枝边界层"模型同源。参见 [[Ebewole Polymer Science Ch04 Thermal Transitions in Polymers]]、[[Ebewole Polymer Science Ch02 Polymerization Mechanisms]]。
3. **Ethylene copolymers in hot-melt adhesives 乙烯共聚物与热熔胶.** EVA / EMA / EEA 通过共聚单体比例与分子量获得"无增塑剂柔韧性"（p.120），避免了增塑剂迁移问题；这正是卫材结构胶选用烯烃共聚物体系的原因之一。参见 [[EP4428211A1 Hot Melt Adhesive Composition (Bostik)]]。
4. **Cellulose derivatisation 纤维素衍生化.** 绒毛浆与纤维素基材料的化学改性（醚化/酯化，控制取代度）是提升吸液与稳定性的手段；取代度控制原则见 p.125。

## Related Sources 关联来源

- [[Ebewole Polymer Science Ch02 Polymerization Mechanisms]]
- [[Ebewole Polymer Science Ch04 Thermal Transitions in Polymers]]
- [[A review on superabsorbent polymers]]
- [[EP4428211A1 Hot Melt Adhesive Composition (Bostik)]]
