Repository: jeffsking/WKB-OB

File: .tools/_backup_compile_20261011/WIKI_before_P0B01/sources/Ebewole Polymer Science Ch07 Chain-Reaction Addition Polymerization.md
---
type: source
title: "Ebewole Polymer Science Ch07 Chain-Reaction Addition Polymerization"
source_type: book
source_path: RAW/ima_sync/个人知识库/WKB/Resources/Ebook/Ebook Extract/Ebewole Polymer Science Technology/chapters/Ebewole Polymer Science Technology_ch07.md.md
date_published: 1997
date_processed: 2026-09-29
credibility: 高
knowledge_update_status: done
key_claims:
  - "In chain polymerization processes, the active center is retained at the end of a growing polymer chain and monomers are added to this center in rapid succession. (Ch.7, p.182)"
  - "high-molecular-weight polymers are generated even while most of the monomers remain intact. … in a partially polymerized mixture, only high-molecular-weight polymers and unchanged monomers are present with virtually no intermediates between these ends of the molecular weight spectrum. (Ch.7, p.182)"
  - "Monomers with an electron-withdrawing group can proceed by an anionic pathway; those with an electron-donating group by a cationic pathway. Some monomers with a resonance-stabilized substituent group — for example, styrene — can be polymerized by more than one mechanism. (Ch.7, p.182)"
  - "These species are frequently but erroneously also called catalysts. Initiators are consumed in the reaction while catalysts are regenerated after the reaction. (Ch.7, p.182)"
  - "The initiation step in free-radical polymerization in the presence of thermal initiators is a two-step process: first is the homolysis of the relatively weak covalent bond in the initiator. … The first step is the rate-limiting step in the initiation process. (Ch.7, p.183)"
  - "In 1,2 addition, the unsaturation is part of the pendant group. In 1,4 addition, however, the unsaturation is part of the backbone. Two configurations are possible — trans or cis. (Ch.7, p.184)"
summary_cn: "《Ebewole 高分子科学与技术》第 7 章链式（加聚）聚合：阐明活性中心保持在链末端、高分子量在低转化率即生成的链式特征，给出乙烯基单体电子效应与自由基/阴离子/阳离子/配位四类活性中心的匹配矩阵（Table 7.1），并展开引发—增长—终止—链转移四步机理与二烯 1,2 / 1,4 加成立体化学。"
tags: ["source/book", "polymer-science", "chain-reaction", "addition-polymerization", "vinyl-monomer", "free-radical", "coordination-polymerization", "Ziegler-Natta"]
tags_zh: ["链式聚合", "加聚", "乙烯基单体", "活性中心", "引发效率", "配位聚合", "链转移", "立体化学"]
domain: "hygiene-materials"
priority: "P1"
pages_linked: ["[[Ebewole Polymer Science Ch02 Polymerization Mechanisms]]", "[[Ebewole Polymer Science Ch06 Condensation Step-Reaction Polymerization]]", "[[Polypropylene Handbook Spunbond and Meltblown Nonwoven Resins]]", "[[Manufactured Fibre Technology Ch19 Spunbonding and Melt-Blowing Processes]]", "[[Acrylic-Based Superabsorbent Polymers]]"]
---

# Ebewole Polymer Science Ch07 Chain-Reaction Addition Polymerization

> Source: Ebewole, *Polymer Science and Technology*, Ch.7 (Chain-Reaction / Addition Polymerization). 章节主题：链式聚合特征、乙烯基单体与活性中心匹配、四步机理、二烯加成立体化学。

Chapter 7 is the core chapter on **chain-reaction (addition) polymerisation 链式/加聚聚合**. It delivers the full four-step kinetic picture, the **active-centre × monomer matching matrix (Table 7.1)**, and the 1,2 vs. 1,4 diene stereochemistry.

本章是 Ch.2 机理导论的定量深化：Ch.2 给出分类与概念，Ch.7 给出动力学表达式与工业选型矩阵。

## Essence of Chain Polymerisation 链式聚合的本质

> "In chain polymerization processes, the active center is retained at the end of a growing polymer chain and monomers are added to this center in rapid succession." (Ch.7, p.182)

> "high-molecular-weight polymers are generated even while most of the monomers remain intact." (Ch.7, p.182)

> "Thus in a partially polymerized mixture, only high-molecular-weight polymers and unchanged monomers are present with virtually no intermediates between these ends of the molecular weight spectrum." (Ch.7, p.182)

与 Ch.6 的逐步聚合形成鲜明对照：链式聚合在**低转化率即得高分子量**，体系中只有"高分子量聚合物 + 未反应单体"，几乎无中间分子量产物；而缩聚的分子量随反应程度 p 逐步增大（DP = 1/(1−p)）。

## Vinyl Monomers and Active-Centre Matching 乙烯基单体与活性中心匹配

> "These compounds constitute the so-called vinyl monomers where X and Y may be halogen, alkyl, ester, phenyl, or other groups." (Ch.7, p.182)

> "The active centers … may be free radicals, carbanions, carbonium ions, or coordination complexes among the growing chain, the catalyst surface, and the adding monomer." (Ch.7, p.182)

> "Monomers with an electron-withdrawing group can proceed by an anionic pathway; those with an electron-donating group by a cationic pathway. Some monomers with a resonance-stabilized substituent group — for example, styrene — can be polymerized by more than one mechanism." (Ch.7, p.182)

> "These species are frequently but erroneously also called catalysts. Initiators are consumed in the reaction while catalysts are regenerated after the reaction." (Ch.7, p.182)

| Mechanism 机理 | Typical initiator / catalyst 引发剂或催化剂 | Monomer electronics 单体电子效应 | Stereo control 立体控制 | Typical products 典型产物 |
|---|---|---|---|---|
| Free radical 自由基 | peroxide, AIBN, KPS | electron-withdrawing or -donating 吸/给电子均可 | low 低 | LDPE, PS, PVC, PMMA, PVAc |
| Anionic 阴离子 | n-BuLi, alkali metal | electron-withdrawing 吸电子 | medium 中 | polystyrene, BR (high cis-1,4) |
| Cationic 阳离子 | Lewis acid (BF₃, AlCl₃) | electron-donating 给电子 | low 低 | isobutene (butyl rubber) |
| Coordination 配位 | Ziegler–Natta, metallocene | ethylene, propylene 乙烯、丙烯 | high 高 | HDPE, isotactic PP 等规 PP |

**Table 7.1** of the chapter gives a "+" / "–" applicability matrix for olefin monomers against the four mechanisms. 该表是工业单体-机理选型的快速查表工具。

## Mechanism: Four Steps 四步机理

### A. Initiation 引发

> "The initiation step in free-radical polymerization in the presence of thermal initiators is a two-step process: first is the homolysis of the relatively weak covalent bond in the initiator." (Ch.7, p.183)

> "The first step is the rate-limiting step in the initiation process." (Ch.7, p.183)

> "The efficiency with which radicals initiate chains can be estimated by comparing the amount of initiator decomposed with the number of polymer chains formed." (Ch.7, p.183)

引发剂均裂（homolysis）是速率控制步骤；**引发效率 initiator efficiency** = 有效链数 / 已分解引发剂分子数，是工业引发剂选型的关键指标。常用引发剂：BPO, AIBN, KPS, t-BuOOH。

### B. Propagation 增长

> "The free radical generated in the initiation step adds monomers in very rapid succession. Again, this consists of an attack of the free radical on one of the carbon atoms in the double bond." (Ch.7, p.183)

> "In this way the active center is transferred uniquely to the newly added monomer. This process then continues until termination sets in." (Ch.7, p.183)

> "In 1,2 addition, the unsaturation is part of the pendant group. In 1,4 addition, however, the unsaturation is part of the backbone. Two configurations are possible — trans or cis." (Ch.7, p.184)

二烯加成：1,2 加成的双键留在**侧基**，1,4 加成的双键进入**主链**并产生 cis / trans 两种构型——这是弹性体低温性能设计的结构根源（与 Ch.2 §E、Ch.4 的 cis-trans–Tg 关系呼应）。

### C. Termination 终止

> "The termination steps can occur by either of two mechanisms: combination (coupling) or disproportionation." (Ch.7, p.184)

> "Combination or coupling — Two growing polymer chains yield a single polymer molecule terminated at each end by an initiator fragment." (Ch.7, p.184)

> "Disproportionation — This involves hydrogen transfer with the formation of two polymer molecules, one with a saturated end and the other with an unsaturated terminal olefin and each with an initiator fragment." (Ch.7, p.184)

两种终止方式都留下**引发剂残基 initiator fragment** 作为链端标记；combination 生成一分子，disproportionation 生成两分子（一饱和端、一不饱和端）。温度效应见 Ch.2, p.29：低温以偶合为主，高温歧化更显著。

### D. Chain Transfer 链转移

> "Chain transfer involves the transfer of radical reactivity to another species, which may be a monomer, a polymer, a solvent, an initiator, or an impurity." (Ch.7, p.185)

> "This creates a new species that is capable of further propagation but terminates the growth of the original chain." (Ch.7, p.185)

链转移是工业上控制 Mn 的核心手段（Mayo 链转移方程，1944：1/Mn = 1/Mn₀ + Cs[S]/[M] + Cm + Ci[I]/[M]）。

## Academic Context and Critique 学术对话与批判

- **Mayo chain-transfer equation (1944)** — quantitative basis of §D; **Bamford–Stewart steady-state assumption (1948)** — steady free-radical concentration; **Ziegler–Natta catalysis (1953–55)** — the core of the "Coordination" column.
- **Initiator ≠ catalyst in industrial reality**: the text insists "initiators are consumed", but real catalysts (e.g. Ziegler–Natta) are also partially consumed/deactivated; 语义边界在工业文献中并不绝对。
- **Absoluteness of Table 7.1**: the "+" / "–" entries are binary, yet many monomers polymerise by more than one mechanism (styrene is "+" in all four columns) — 教材未区分"工业可行"与"理论可能"。
- **1,2 vs. 1,4 kinetic control**: the source states both configurations are possible but gives no quantitative model (e.g. activation-energy difference) — 教学简化，工程应用需另引数据。

## Hygiene Implication 卫材关联

1. **Why PP must use coordination polymerisation 等规 PP 的机理强制约束.** propylene 对 free-radical / anionic / cationic 均不适用，仅 **coordination（Ziegler–Natta / metallocene）** 可行（Table 7.1）；这决定了聚烯烃树脂的立体规整度、结晶度与熔点，进而决定纺粘/熔喷的可纺性与热轧粘合窗口。参见 [[Polypropylene Handbook Spunbond and Meltblown Nonwoven Resins]]、[[Manufactured Fibre Technology Ch19 Spunbonding and Melt-Blowing Processes]]。
2. **Acrylic SAP via free-radical polymerisation 丙烯酸类 SAP 的自由基路线.** 丙烯酸及其盐对 free-radical 适用（Table 7.1 中 acrylate 类为 "+"），故 SAP 主流采用水相自由基（含 redox 低温引发）路线；链长与交联通过链转移剂、单体浓度与引发剂效率调节。参见 [[Acrylic-Based Superabsorbent Polymers]]。
3. **Chain transfer and resin MWD 链转移与树脂分子量分布.** 对聚烯烃而言，链转移是调控 Mn 与 Mw/Mn 的工业手段，直接映射到熔体流动速率与熔体强度——熔喷工艺对高 MFR 窄分布树脂的依赖即由此而来。参见 [[Ebewole Polymer Science Ch02 Polymerization Mechanisms]]。
4. **Not covered 本章未涉及**: Tg/Tm 数值与结晶动力学（见 Ch.4），粘弹性与熔体流变本构。缩聚体系对比见 [[Ebewole Polymer Science Ch06 Condensation Step-Reaction Polymerization]]。

## Related Sources 关联来源

- [[Ebewole Polymer Science Ch02 Polymerization Mechanisms]]
- [[Ebewole Polymer Science Ch06 Condensation Step-Reaction Polymerization]]
- [[Polypropylene Handbook Spunbond and Meltblown Nonwoven Resins]]
- [[Manufactured Fibre Technology Ch19 Spunbonding and Melt-Blowing Processes]]
- [[Acrylic-Based Superabsorbent Polymers]]

File: .tools/_backup_compile_20261011/WIKI_before_P0B01/sources/Ebewole Polymer Science Ch08 Copolymerization.md
---
type: source
title: "Ebewole Polymer Science Ch08 Copolymerization"
source_type: book
source_path: RAW/ima_sync/个人知识库/WKB/Resources/Ebook/Ebook Extract/Ebewole Polymer Science Technology/chapters/Ebewole Polymer Science Technology_ch08.md.md
date_published: 1997
date_processed: 2026-09-29
credibility: 高
knowledge_update_status: done
key_claims:
  - "Copolymers constitute the vast majority of commercially important polymers. (Ch.8, p.211)"
  - "The minor constituent of the copolymer may, for example, be a diene introduced into the polymer structure to provide sites for such polymerization reaction as vulcanization; it may also be a trifunctional monomer incorporated into the polymer to ensure cross-linking, or possibly it may be a monomer containing carboxyl groups to enhance product solubility, dyeability, or some other desired property. (Ch.8, p.211)"
  - "r₁r₂ represents the ratio of the product of the rate constants for the reaction of a radical with its own kind of monomer to the product of the rate constants for the cross-reactions. (Ch.8, p.213)"
  - "the sequence of monomer units in an ideal copolymer is necessarily random. (Ch.8, p.213)"
  - "Even though cases exist where r₁r₂ approaches 1 (r₁r₂ = 1), there are no established cases where r₁r₂ > 1. Indeed, the product r₁r₂ is almost always less than unity. (Ch.8, p.214)"
  - "the composition of the feed, f₁, and that of the polymer, F₁, is neither equal nor constant throughout the polymerization … the copolymers generally have a heterogeneous composition except in very special cases. (Ch.8, p.215)"
summary_cn: "《Ebewole 高分子科学与技术》第 8 章共聚反应：以 Mayo–Lewis 共聚方程为工具建立竞聚率（r₁, r₂）→共聚物组成（F₁, F₂）的定量关系，系统分析 r₁r₂ = 1（理想随机）/ = 0（交替）/ > 1（嵌段，无实证）三类极限，并指出转化率引起的组成漂移（composition drift）与恒沸共聚（azeotrope）对批次均匀性的工程意义。"
tags: ["source/book", "polymer-science", "copolymerization", "reactivity-ratio", "Mayo-Lewis-equation", "composition-drift", "azeotrope", "sequence-distribution"]
tags_zh: ["共聚反应", "竞聚率", "Mayo-Lewis共聚方程", "理想共聚", "交替共聚", "嵌段共聚", "组成漂移", "恒沸共聚"]
domain: "hygiene-materials"
priority: "P1"
pages_linked: ["[[Ebewole Polymer Science Ch02 Polymerization Mechanisms]]", "[[Ebewole Polymer Science Ch05 Polymer Modification]]", "[[Ebewole Polymer Science Ch07 Chain-Reaction Addition Polymerization]]", "[[Acrylic-Based Superabsorbent Polymers]]", "[[APAO（非晶态聚α-烯烃）]]", "[[AMPS（2-丙烯酰胺基-2-甲基丙磺酸）耐盐单体]]"]
---

# Ebewole Polymer Science Ch08 Copolymerization

> Source: Ebewole, *Polymer Science and Technology*, Ch.8 (Copolymerization). 章节主题：共聚方程推导、竞聚率三类极限、组成漂移与恒沸共聚。

Chapter 8 is the **quantitative core of copolymerisation 共聚反应的定量核心**. It builds the chain from four propagation reactions → steady-state assumption → **reactivity ratios r₁, r₂（竞聚率）** → the **Mayo–Lewis copolymer equation（Mayo–Lewis 共聚方程）**, then classifies copolymer behaviour by the value of r₁r₂.

本章是 Ch.7 链式聚合的延伸：Ch.7 处理单一单体的四步机理，Ch.8 处理两种（及以上）单体共存时的**序列分布与组成控制**。

## Why Copolymerisation Matters 共聚的工业地位

> "Copolymers constitute the vast majority of commercially important polymers." (Ch.8, p.211)

> "The minor constituent of the copolymer may, for example, be a diene introduced into the polymer structure to provide sites for such polymerization reaction as vulcanization; it may also be a trifunctional monomer incorporated into the polymer to ensure cross-linking, or possibly it may be a monomer containing carboxyl groups to enhance product solubility, dyeability, or some other desired property." (Ch.8, p.211)

**Minor constituent 次要组分的功能枚举**（中文：少量共聚单体承担的四种角色）:

| Function 功能 | Monomer type 单体类型 | Purpose 目的 |
|---|---|---|
| Vulcanisation site 硫化位点 | diene 二烯 | 后续交联反应位点 |
| Cross-linking 交联 | trifunctional monomer 三官能单体 | 形成网络 |
| Solubility / dyeability 溶解性与可染性 | carboxyl-containing monomer 含羧基单体 | 提升溶解、染色 |
| Other property 其他性能 | — | 按需定制 |

历史线索：1910s 起 → Staudinger 1930s 大分子假说 → 战时合成橡胶需求推动共聚工业化。

## The Copolymer Equation 共聚方程（Mayo–Lewis）

推导链（Derivation chain 推导链条）：

1. Designate monomers M₁, M₂ and their chain radicals M₁·, M₂·; write the **four propagation reactions** (k₁₁, k₁₂, k₂₁, k₂₂). → "By designating the two monomers as M₁ and M₂ and their corresponding chain radicals as M₁· and M₂·, the four propagation reactions and the associated rate equations in the copolymerization of two monomers may be written as follows." (Ch.8, p.212)
2. **Terminal model（末端模型）** assumption: "the terminal monomer unit in a growing chain determines almost exclusively the reaction characteristics; the nature of the preceding monomers has no significant influence on the reaction path." (Ch.8, p.212)
3. **Steady state（稳态假设）**: "it is reasonable to assume that at steady state, the concentrations of M₁· and M₂· remain constant. This implies that the rates of generation and consumption of these radicals are equal." (Ch.8, p.212)
4. Define **r₁ = k₁₁/k₁₂, r₂ = k₂₂/k₂₁** → eliminate radical concentrations → **copolymer equation**: "where r₁ and r₂ are monomer reactivity ratios … Equation 8.5 is the copolymer equation." (Ch.8, p.212–213)

**Composition form（组成形式，Eq. 8.9）**:

```
F₁/F₂ = [r₁f₁² + f₁f₂] / [r₂f₂² + f₁f₂]
```

| Symbol 符号 | Meaning 含义 |
|---|---|
| F₁, F₂ | mole fractions of M₁, M₂ **in the increment of polymer formed at any instant** 瞬时生成聚合物中的单体摩尔分数 |
| f₁, f₂ | mole fractions of **unreacted** M₁, M₂ **in the monomer feed** 供料中未反应单体的摩尔分数 |
| r₁ = k₁₁/k₁₂ | reactivity ratio 竞聚率（自聚/交叉增长速率常数之比） |
| r₂ = k₂₂/k₂₁ | reactivity ratio 竞聚率 |

> "r₁r₂ represents the ratio of the product of the rate constants for the reaction of a radical with its own kind of monomer to the product of the rate constants for the cross-reactions." (Ch.8, p.213)

（中文：r₁r₂ = 同种单体反应速率常数之积 ÷ 交叉反应速率常数之积，衡量"自聚倾向 vs. 交替倾向"的总指标。）

## Types of Copolymerisation 共聚类型（r₁r₂ 三类极限）

| r₁r₂ | Type 类型 | Sequence 序列 | Composition behaviour 组成行为 | Established cases 实证 |
|---|---|---|---|---|
| = 1 | Ideal 理想共聚 | random 随机 | F₁/f₁ = r₁（常数） | 无严格 = 1，MMA/VC 接近 |
| = 0 | Alternating 交替共聚 | strictly alternating 严格交替 | F₁ = 0.5，与 f₁ 无关 | St/MMA 高转化率接近 |
| < 1（一般） | Non-ideal 非理想 | 介于随机与交替之间 | F₁ 随 f₁ 变化 | 大多数工业共聚物 |
| > 1（理论） | Block 嵌段 | block 嵌段 | — | **无实证（教材陈述）** |

### Ideal (r₁r₂ = 1) 理想共聚

> "for ideal copolymerization, each radical displays the same preference for adding one monomer over the other. Also, the end group on the growing chain does not influence the rate of addition." (Ch.8, p.213)

> "the sequence of monomer units in an ideal copolymer is necessarily random." (Ch.8, p.213)

> "increasing difficulty is experienced in the production of copolymers with significant quantities of both monomers as the difference in reactivities of the two monomers increases." (Ch.8, p.213)

（中文：活性差异越大，越难做出两种单体含量都显著的共聚物——这是共聚配方设计的第一约束。）

### Alternating (r₁ = r₂ = 0) 交替共聚

> "When r₁ = r₂ = 0 (or r₁r₂ = 0), each radical reacts exclusively with the other monomer; that is neither radical can regenerate itself." (Ch.8, p.214)

> "Polymerization continues until one of the monomers is used up and then stops." (Ch.8, p.214)

> "As the quantity r₁r₂ approaches zero, there is an increasing tendency toward alternation." (Ch.8, p.214)

### Block (r₁ > 1, r₂ > 1) 嵌段共聚（理论极限）

> "If r₁ and r₂ are both greater than unity, then each radical would prefer adding its own monomer." (Ch.8, p.214)

> "In the extreme case of this type of polymerization (r₁ = r₂ = ∞) both monomers undergo simultaneous and independent homopolymerization; however, there are no known cases of this type of polymerization. Even though cases exist where r₁r₂ approaches 1 (r₁r₂ = 1), there are no established cases where r₁r₂ > 1. Indeed, the product r₁r₂ is almost always less than unity." (Ch.8, p.214)

（中文：教材明确断言 r₁r₂ > 1 无实证案例，r₁r₂ 几乎总是小于 1；故**嵌段共聚必须靠顺序加料或活性聚合**实现，而非一步共聚。）

## Composition Drift and Azeotrope 组成漂移与恒沸共聚

> "Since the reactivity ratios r₁ and r₂ are generally of different magnitudes, there are necessarily differences in the rate of possible growth reactions. Consequently, the composition of the feed, f₁, and that of the polymer, F₁, is neither equal nor constant throughout the polymerization." (Ch.8, p.215)

> "the copolymers generally have a heterogeneous composition except in very special cases." (Ch.8, p.215)

> "the points of interception represent the occurrence of azeotropic copolymerization; that is, polymerization proceeds without a change in composition." (Ch.8, p.215)

工程链条（Engineering chain 工程因果链）：r₁ ≠ r₂ → 快单体先耗尽 → 供料组成 f₁ 漂移 → 瞬时聚合物组成 F₁ 漂移 → **批次内组成不均一**。唯在 **azeotrope 恒沸点（F₁ = f₁ 的不动点）** 处聚合全程组成不变。

配方控制手段：恒沸组成点附近操作 / 半连续补加快单体（semibatch feed）/ 控制转化率上限。

## Academic Context and Critique 学术对话与批判

- **Mayo–Lewis equation (1943)** — 本章方程即 Mayo–Lewis 共聚方程，高分子动力学的里程碑。
- **Alfrey–Goldfinger (1952) 与 penultimate model（倒数第二单元模型）**：本章只采用 **terminal model**，假设末端单元"almost exclusively"决定反应特性；但许多实际体系中 penultimate unit 效应显著 —— 教材为教学简化，工业建模需修正。
- **"r₁r₂ > 1 无实证"的时效性**：教材（1997）断言无 r₁r₂ > 1 案例；1990s 后活性/可控自由基聚合文献中已出现 r₁r₂ 略大于 1 的体系，此陈述在当代需更新。参见 [[Ebewole Polymer Science Ch07 Chain-Reaction Addition Polymerization]] 的链转移与分子量控制部分。
- **Azeotrope 存在判据缺失**：教材以图（Figure 8.2）示意恒沸点为曲线交点，但**未给出存在判据**（需 r₁、r₂ 同大于 1 或同小于 1）—— [待验证] 判据出自其他文献，本章未载。
- **Table 8.1 竞聚率数据**来源为 Young, L.J., *Polymer Handbook*, 2nd ed. (1975)；本章未展开具体数值表，本页不转录具体 r 值以免超出原文。

## Hygiene Implication 卫材关联

1. **SAP 交联剂分布 交联网链均匀性.** 聚丙烯酸（钠）系 SAP 由丙烯酸与少量**三官能交联单体**（本章 §I 列举的 "trifunctional monomer incorporated into the polymer to ensure cross-linking"）共聚而成；r₁、r₂ 决定交联单元沿链的分布均匀性，进而决定**凝胶模量与吸液倍率**的平衡。参见 [[Acrylic-Based Superabsorbent Polymers]]。
2. **耐盐单体共聚 序列与组成控制.** 引入 AMPS 等含磺酸基共聚单体以提升耐盐性时，其与丙烯酸的竞聚率差异直接决定共聚组成；若 r 差异大，须按 §IV 控制转化率或补料，否则批次内组成漂移导致吸液性能波动。参见 [[AMPS（2-丙烯酰胺基-2-甲基丙磺酸）耐盐单体]]。
3. **APAO / 烯烃共聚热熔胶 组成决定粘弹窗口.** 非晶态聚 α-烯烃（乙烯-丙烯-丁烯共聚）用于卫材热熔胶/结构胶，其**共聚组成与序列分布**决定 Tg、软化点与开放时间；本章的组成漂移分析对应胶黏剂批间一致性问题。参见 [[APAO（非晶态聚α-烯烃）]]。
4. **Minor-constituent 思路的直接迁移.** 本章枚举的"少量功能单体"策略（交联位点 / 羧基增溶 / 染色位点）正是卫材功能化（亲水改性、抗菌、可降解）树脂设计的通用范式；与 Ch.5 改性章节互为表里。参见 [[Ebewole Polymer Science Ch05 Polymer Modification]]。
5. **Not covered 本章未涉及**: 三元以上共聚方程、嵌段共聚的实验实现（顺序加料 / 活性聚合，本章仅指出理论无实证）、Tg 与共聚组成的定量关系（Fox 方程等，见 Ch.4）。

## Related Sources 关联来源

- [[Ebewole Polymer Science Ch02 Polymerization Mechanisms]]
- [[Ebewole Polymer Science Ch05 Polymer Modification]]
- [[Ebewole Polymer Science Ch07 Chain-Reaction Addition Polymerization]]
- [[Acrylic-Based Superabsorbent Polymers]]
- [[APAO（非晶态聚α-烯烃）]]
- [[AMPS（2-丙烯酰胺基-2-甲基丙磺酸）耐盐单体]]

File: .tools/_backup_compile_20261011/WIKI_before_P0B01/sources/Ebewole Polymer Science Ch10 Polymer Reaction Engineering.md
---
type: source
title: "Ebewole Polymer Science Ch10 Polymer Reaction Engineering"
source_type: book
source_path: RAW/ima_sync/个人知识库/WKB/Resources/Ebook/Ebook Extract/Ebewole Polymer Science Technology/chapters/Ebewole Polymer Science Technology_ch10.md.md
date_published: 1997
date_processed: 2026-09-29
credibility: 高
knowledge_update_status: done
key_claims:
  - "if the performance of a product from a polymerization process is inadequate, it is virtually impossible to upgrade its quality by subsequent processing. (Ch.10, p.250)"
  - "In solution polymerization of styrene, the viscosity can increase by over six orders of magnitude as the degree of conversion increases from zero to 60%. (Ch.10, p.249)"
  - "Consequently, heat removal is imperative in polymerization reactions — a problem that is accentuated by the high medium viscosity that leads to low heat transfer coefficients in stirred reactors. (Ch.10, p.250)"
  - "The 'sticky phase' problem in the polymerization of a hydrophobic monomer such as styrene is the major obstacle to obtaining uniform particle size distribution. … Particles become sticky at about 10 to 20% conversion and remain so until about 75 to 80% conversion. (Ch.10, p.254)"
  - "The viscosity of the reaction mass is relatively much less than that of a comparable true solution of polymers in the same molecular weight range. This … results in excellent heat transfer and creates a physical state that is much easier to control. (Ch.10, p.266)"
  - "CSTR's yield a narrower MWD than either batch or plug flow reactors for chain-reaction polymerization. … For step-growth polymerization in batch and tubular reactors, narrow MWD with increasing X_n is generated with increasing conversion. (Ch.10, p.277, p.279)"
summary_cn: "《Ebewole 高分子科学与技术》第 10 章聚合反应工程：从机理跃迁到工业化生产，确立「聚合产品质量无法靠后续加工返工」这一工程铁律，系统展开均相（本体/溶液）与非均相（悬浮/乳液/沉淀/界面）六大工艺，以及间歇、平推流、CSTR 三类反应器，并给出反应器类型对分子量分布（MWD）的选择判据。"
tags: ["source/book", "polymer-science", "reaction-engineering", "bulk-polymerization", "solution-polymerization", "suspension-polymerization", "emulsion-polymerization", "Smith-Ewart", "CSTR", "plug-flow-reactor", "MWD", "heat-removal"]
tags_zh: ["聚合反应工程", "本体聚合", "溶液聚合", "悬浮聚合", "乳液聚合", "粘性相", "反应器选型", "停留时间分布", "分子量分布", "传热"]
domain: "hygiene-materials"
priority: "P1"
pages_linked: ["[[Ebewole Polymer Science Ch06 Condensation Step-Reaction Polymerization]]", "[[Ebewole Polymer Science Ch07 Chain-Reaction Addition Polymerization]]", "[[Ebewole Polymer Science Ch08 Copolymerization]]", "[[Polypropylene Handbook Spunbond and Meltblown Nonwoven Resins]]", "[[熔融指数与化学降解]]", "[[Acrylic-Based Superabsorbent Polymers]]"]
---

# Ebewole Polymer Science Ch10 Polymer Reaction Engineering

> Source: Ebewole, *Polymer Science and Technology*, Ch.10 (Polymer Reaction Engineering), pp. 249–280. 章节主题：聚合工艺分类、反应器选型、传热传质与 MWD 控制。

Chapter 10 makes the jump from **mechanism (Ch.1–Ch.8) to industrial production（从机理到工程化生产）**. Its organising claim is a hard engineering constraint on quality control.

本章的工程铁律：**聚合产品一旦偏离规格，几乎不可能靠下游加工弥补** —— 这对卫材原料品控是直接警示。

## The Engineering Constraint 聚合工程的根本约束

> "Generally, polymers of industrial interest have high molecular weights, usually in the range of 10⁴ to 10⁷." (Ch.10, p.249)

> "if the performance of a product from a polymerization process is inadequate, it is virtually impossible to upgrade its quality by subsequent processing." (Ch.10, p.250)

（中文：小分子可用蒸馏、结晶返工；聚合物不能。故**分子量与分子量分布必须在反应器内一次做对**。）

### Viscosity and heat removal 黏度与热移除

> "In solution polymerization of styrene, the viscosity can increase by over six orders of magnitude as the degree of conversion increases from zero to 60%." (Ch.10, p.249)

> "The formation of a large polymer molecule from small monomer results in a decrease in entropy. It follows therefore from elementary thermodynamic considerations that the driving force in the conversion process is the negative enthalpy gradient." (Ch.10, p.250)

> "Consequently, heat removal is imperative in polymerization reactions — a problem that is accentuated by the high medium viscosity that leads to low heat transfer coefficients in stirred reactors." (Ch.10, p.250)

> "the steady-state concentration of chain carriers in chain and ionic polymerization is usually low. These polymerization reactions are therefore highly sensitive to impurities." (Ch.10, p.250)

## Classification of Polymerisation Processes 聚合工艺分类

> "Polymerization processes may be conveniently classified as homogeneous or heterogeneous." (Ch.10, p.250)

| Class 类别 | Process 工艺 | Key characteristics 关键特征 | Source wording 原文表述 |
|---|---|---|---|
| Homogeneous 均相 | Bulk (mass) 本体 | 几乎只有单体 + 可溶引发剂；产物纯度最高 | "Bulk polymerization is ideally suited for making pure polymeric products, as in the manufacture of optical grade poly(methyl methacrylate) or impact-resistant polystyrene, because of minimal contamination of the product." (p.252) |
| Homogeneous 均相 | Solution 溶液 | 溶剂作惰性稀释剂，提高热容而不放热 | "The solvent acts as an inert diluent, increasing overall heat capacity without contributing to heat generation." (p.253) |
| Heterogeneous 非均相 | Suspension 悬浮 | 单体液滴分散于水相；每颗液滴 = 微型本体反应器 | "Suspension polymerization generally involves the dispersion of the monomer, mainly as a liquid in small droplets, into an agitated stabilizing medium usually consisting of water containing small amounts of suspension and dispersion agents." (p.253); "Kinetically, therefore, each of the suspended particles has the characteristics of a miniature bulk reactor." (p.253) |
| Heterogeneous 非均相 | Emulsion 乳液 | 水相 + 水溶性引发剂 + 乳化剂；胶束成核 | "Emulsion polymerization takes place in aqueous media in the presence of water-soluble initiators and surfactants (emulsifiers)." (p.259); "Each polymer particle is a locus of polymerization." (p.260) |
| Heterogeneous 非均相 | Precipitation 沉淀 | 单体溶于介质、聚合物不溶而析出 | "Precipitation polymerization is practiced when the monomer is soluble in the medium but the polymer is not." (p.267) |
| Heterogeneous 非均相 | Interfacial / solution polycondensation 界面/溶液缩聚 | 两不相溶液体界面处快速低温反应 | "Interfacial polycondensation is a rapid and low-temperature polymerization." (p.269) |

> "Suspension polymerization is the most widely used technique for the production of thermoplastics." (Ch.10, p.257)

### The "sticky phase" problem 粘性相问题

> "The 'sticky phase' problem in the polymerization of a hydrophobic monomer such as styrene is the major obstacle to obtaining uniform particle size distribution." (Ch.10, p.254)

> "Particles become sticky at about 10 to 20% conversion and remain so until about 75 to 80% conversion." (Ch.10, p.254)

（中文：颗粒在 **10–20% 转化率起变粘、持续到 75–80%**，此窗口内碰撞即并粒，是粒径分布失控的主因；需靠分散剂与搅拌剪切窗口控制。）

### Why emulsion wins on heat transfer 乳液的传热优势

> "The viscosity of the reaction mass is relatively much less than that of a comparable true solution of polymers in the same molecular weight range. This … results in excellent heat transfer and creates a physical state that is much easier to control." (Ch.10, p.266)

**Smith–Ewart kinetics（乳液聚合动力学）核心式**：

| Eq. | Expression 表达式 | Meaning 含义 |
|---|---|---|
| (10.1) | R_p = ½ k_p[M]N | overall rate 乳液聚合总速率（对粒子数 N 一阶） |
| (10.4) | X_n = k_p[M]N / r_i | degree of polymerisation 平均聚合度 |
| (10.5) | N = k (r_i/μ_s²)^(1/3) (a_s[E])^(2/3) | particle number 粒子数（Smith–Ewart） |

> "each particle contains zero or one radical at any time …" (Ch.10, p.263) — 即 **zero–one 机理**：粒子内自由基隔离（compartmentalisation），使速率与聚合度可**同时**提高，这是乳液聚合区别于本体/溶液聚合的根本优势。

> "Most industrial transition-metal catalysts are insoluble, and consequently polymerization occurs in a multiphase system and may be controlled by mass transfer." (Ch.10, p.267)

## Polymerisation Reactors 反应器类型

| Reactor 反应器 | Characteristics 特征 | Source wording 原文表述 |
|---|---|---|
| Batch 间歇釜 | 最简单、最便宜；所有变量随时间变化 | "The batch reactor is the simplest and least expensive of the three types of reactors." (p.272); "In a batch reactor, all variables, for example, temperature, pressure, and concentration, vary with time." (p.272) |
| Tubular / plug flow 管式/平推流 | 长径比数百至数千 | "The tubular reactor is a long narrow tube … and may have a length-to-diameter ratio ranging from a few hundred to several thousand." (p.274); "A plug flow reactor is best suited for polymerization reactions in which heat generation and heat transfer are important." (p.275) |
| CSTR 连续搅拌釜 | 稳态操作、完全返混 | "The CSTR has the same characteristics as the batch reactor except that it operates in the steady state." (p.276) |

**Material balance 物料衡算（Eq. 10.6）**: `Rate_in = Rate_out + Rate_reaction + Rate_accumulation`

**Residence time distribution 停留时间分布（Eq. 10.16，CSTR）**: `R(t) = (1/τ)·e^(−t/τ)`

**Batch conversion 间歇转化率（Eq. 10.12–10.14）**: `ln([M]/[M]₀) = −kt ; %Conv = 100(1 − e^(−kt))`

### Reactor → MWD selection rule 反应器对分子量分布的选择判据

> "CSTR's yield a narrower MWD than either batch or plug flow reactors for chain-reaction polymerization." (Ch.10, p.277)

> "For step-growth polymerization in batch and tubular reactors, narrow MWD with increasing X_n is generated with increasing conversion." (Ch.10, p.279)

| Polymerisation type 聚合类型 | Narrowest MWD from 最窄 MWD 的反应器 |
|---|---|
| Chain-reaction 链式（加聚） | **CSTR** |
| Step-growth 逐步（缩聚） | **Batch / tubular**（随转化率升高 X_n 增大、MWD 收窄） |

（中文：这是一条反直觉但工程上极关键的判据 —— 同一台 CSTR 对两类聚合给出相反结论。）

## Academic Context and Critique 学术对话与批判

- **Smith–Ewart 的适用边界**：本章呈现的 zero–one（Case 2）动力学与 N ∝ (r_i)^1/3(a_s[E])^2/3 标度关系适用于典型疏水单体（苯乙烯）；对**水溶性或极性单体**（丙烯酸及其盐）会出现均相成核、粒子内多自由基等偏离 —— [待验证] SAP 体系的定量动力学需另引文献。
- **"CSTR 给最窄 MWD" 是有前提的结论**：该结论建立在稳态、理想返混、无凝胶效应（gel effect）的假设上；实际高转化率下黏度导致的自动加速会显著改变 MWD 与 RTD 的耦合。
- **"产品质量不可返工" 的当代修正**：现代工业确有**反应挤出（reactive extrusion）**、降解降粘（controlled rheology / 过氧化物降解调 MFR）等下游手段可修正分子量，故本章铁律应理解为"成本高、能力有限"，而非绝对不可能。
- **本章未覆盖**：连续纺粘/熔喷的螺杆反应-挤出耦合；气相法聚烯烃工艺（本章只以 "transition-metal catalysts are insoluble" 一句带过多相催化）。

## Hygiene Implication 卫材关联

1. **PP / PE 树脂的悬浮聚合与粒径分布.** 本章明言 "Suspension polymerization is the most widely used technique for the production of thermoplastics"（p.257）；卫材用 PP/PE 粒料的**粒径分布与熔体均匀性**即由 §II.B.1 的 sticky phase 窗口控制决定，进而影响纺丝稳定性与断丝率。参见 [[Polypropylene Handbook Spunbond and Meltblown Nonwoven Resins]]。
2. **MWD → 熔体流动与可纺性.** 本章的 reactor → MWD 判据是理解树脂 MFR/MWD 规格的源头：链式聚合（PP、PE）在 CSTR 中获得更窄 MWD，窄分布有利于纺粘高速牵伸的稳定性；而熔喷通常依赖高 MFR 树脂，其分子量往往通过下游受控降解调节。参见 [[熔融指数与化学降解]]。
3. **丙烯酸乳液粘合剂与 SAP 的工艺归属.** 乳液聚合（§II.B.2）是丙烯酸乳液粘合剂（水刺/湿法非织造布用胶、背层涂层）的主流工艺；SAP 则以水相（溶液/反相悬浮）自由基聚合为主，二者均落在"非均相/水相体系 + 传热易控"的工程逻辑上。参见 [[Acrylic-Based Superabsorbent Polymers]]。
4. **品控铁律的卫材映射.** "virtually impossible to upgrade its quality by subsequent processing" 直接支持"树脂规格入厂即锁定、下游纺丝无法弥补 MWD 偏差"的品控原则；与 Ch.8 的组成漂移、Ch.7 的链转移控制共同构成"设计在反应器内完成"的证据链。参见 [[Ebewole Polymer Science Ch07 Chain-Reaction Addition Polymerization]]、[[Ebewole Polymer Science Ch08 Copolymerization]]。
5. **Not relevant 相关性较弱的分支**: 界面缩聚（PC、芳纶）、本体聚合制光学级 PMMA 等分支与一次性卫材关联较弱，仅在高端防护/过滤材料场景适用。缩聚体系的反应器选择见 [[Ebewole Polymer Science Ch06 Condensation Step-Reaction Polymerization]]。

## Related Sources 关联来源

- [[Ebewole Polymer Science Ch06 Condensation Step-Reaction Polymerization]]
- [[Ebewole Polymer Science Ch07 Chain-Reaction Addition Polymerization]]
- [[Ebewole Polymer Science Ch08 Copolymerization]]
- [[Polypropylene Handbook Spunbond and Meltblown Nonwoven Resins]]
- [[熔融指数与化学降解]]
- [[Acrylic-Based Superabsorbent Polymers]]

File: .tools/_backup_compile_20261011/WIKI_before_P0B01/sources/Ebewole Polymer Science Ch15 Polymer Properties and Applications.md
---
type: source
title: "Ebewole Polymer Science Ch15 Polymer Properties and Applications"
source_type: book
source_path: RAW/ima_sync/个人知识库/WKB/Resources/Ebook/Ebook Extract/Ebewole Polymer Science Technology/chapters/Ebewole Polymer Science Technology_ch15.md.md
date_published: 0
date_processed: 2026-09-29
credibility: 高
knowledge_update_status: done
key_claims:
  - "Low-density polyethylene is a partially crystalline solid with a degree of crystallinity in the 50 to 70% range, melting temperature of 100 to 120°C, and specific gravity of about 0.91 to 0.94; high-density polyethylene has few side chains, typically 1 per 200 carbon main chain atoms, is highly crystalline, and melts over 127°C — usually about 135°C. (p. 418)"
  - "Isotactic polypropylene is essentially linear and, unlike polyethylene, does not crystallize in a planar zigzag conformation because of steric hindrance from the bulky methyl group; it crystallizes with three methylene units per turn of the helix. (p. 422)"
  - "Unstabilized PVC undergoes dehydrochlorination when heated above its Tg (about 87°C), for example during melt processing. (p. 427)"
  - "Nylon 6,6 has a higher melting point (265°C) than Nylon 6 (220°C) due to stronger hydrogen bonding between chains; moisture absorption in nylons decreases with increasing hydrocarbon content between amide groups. (p. 436)"
  - "ABS consists of a continuous SAN matrix with dispersed rubber (polybutadiene) domains, and toughness is achieved by the impact of rubber particles on the matrix — crack termination at the rubber particles. (p. 432)"
  - "PET is produced by direct esterification or transesterification followed by polycondensation and is the primary fiber for textile and tire cord applications; PTFE has an extremely high melting point (327°C), is highly crystalline and has exceptional chemical resistance. (pp. 443–444)"
summary_cn: "第15章是全书的聚合物应用词典：按族逐条给出 PE(LD/HD)、PP、PS/HIPS/SAN、PVC、PMMA、PAN、ABS、PA(Nylon 6/66)、PC、PPO/PPS、PET/PBT、PTFE、NBR、PU、TPE 与离子聚合物的结构特征、关键性能（Tg/Tm/结晶度）、加工方式与典型应用，并明确点名 PP 的 nonwovens（非织造布）应用。"
tags: ["source/book", "polymer-properties", "applications", "polyethylene", "polypropylene", "nonwovens", "polyamide", "polyester", "elastomer", "material-selection"]
tags_zh: ["聚合物性能", "应用词典", "聚乙烯", "聚丙烯", "非织造布", "尼龙", "聚酯", "聚四氟乙烯", "热塑性弹性体", "加工窗口"]
domain: "hygiene-materials"
priority: "P1"
pages_linked: ["[[Ebewole Polymer Science Ch01 Introduction Basic Concepts and Classification]]", "[[Ebewole Polymer Science Ch04 Thermal Transitions in Polymers]]", "[[Seymour Polymer Chemistry Ch02 Polymer Structure and Morphology]]", "[[ATB Topsheet with Bico Spunbond for 600 mpm Ultrasonic Lamination]]"]
---

# Ebewole Polymer Science Ch15 Polymer Properties and Applications

> Source: Ebewole, *Polymer Science and Technology*, Ch.15 — Polymer Properties and Applications (pp. 414–451).
> 定位说明：本章源文件带**正式印张页码**（414–451），引文均标注页码；源提取件明确存疑处标注 [待验证]。

## Executive Summary 内容概要

Chapter 15 is the book's **"application dictionary"**: for each polymer family it gives the structural feature, key properties (Tg/Tm/crystallinity/strength), processing route and typical applications. It covers 20+ families — PE (LD/HD/LL/Ultra-HD), PP, PS/GP-PS/HIPS/SAN, PVC/CPVC, PMMA, polyacrylates, PAN, ABS, nylons (6 / 6,6 / 4,6 / 6,10 / 11 / 12), PC, PPO, PPS, PET/PBT, fluoropolymers (PTFE / PVDC / PCTFE), NBR, PU, TPE, and ionomers.

本章对卫材的价值在于**选型第一手依据**：原书在 Table 15.3（p. 426）明确列出 PP 的 *"Nonwovens … are important applications"* —— 非织造布是 PP 的重要应用；PE、PET、PAN、PU、PTFE 亦各有卫材映射。

## Polyethylene 聚乙烯 (p. 418)

> *"Low-density polyethylene is a partially crystalline solid with a degree of crystallinity in the 50 to 70% range, melting temperature of 100 to 120°C, and specific gravity of about 0.91 to 0.94."* (p. 418)

> *"High-density polyethylene, on the other hand, has few side chains, typically 1 per 200 carbon main chain atoms. Linear polyethylenes are highly crystalline, with a melting point over 127°C — usually about 135°C."* (p. 418)

| Grade 牌号 | Crystallinity 结晶度 | Tm 熔点 | Specific gravity 比重 | Chain architecture 链结构 |
|---|---|---|---|---|
| LDPE | 50–70% | 100–120 °C | 0.91–0.94 | 支化多 |
| HDPE | 高结晶 | > 127 °C，通常 ~135 °C | — | 侧链少（~1/200 主链碳） |

## Polypropylene 聚丙烯 (pp. 422–426)

> *"Isotactic polypropylene is essentially linear, with an ordered arrangement of propylene molecules in the polymer chain."* (p. 422)
> *"Isotactic polypropylene crystallizes with three methylene units per turn of the helix."* (p. 422)

- **与 PE 的结晶构象差异**：原文作 *"Unlike polyethylene, isotactic polyethylene does not crystallize in a planar zigzag conformation due to steric hindrance from the relatively bulky methyl group."* —— 源提取件已加注：**此处 "isotactic polyethylene" 应为 "isotactic polypropylene"**（甲基位阻使其无法取平面锯齿构象，只能取螺旋构象，每圈 3 个亚甲基单元）。引用本书时建议按"等规聚丙烯"理解，原书措辞 [待验证]。
- **卫材点名**：*"Nonwovens … are important applications."*（Table 15.3, p. 426）

## Poly(vinyl chloride) 聚氯乙烯 (p. 427)

> *"Unstabilized PVC undergoes dehydrochlorination when heated above its Tg (about 87°C) — for example, during melt processing."* (p. 427)

**加工警示**：未稳定化 PVC 在 Tg（~87 °C）以上即脱 HCl —— 熔体加工必须配热稳定剂，加工窗口比"Tm 以下都能加工"的直觉窄得多。

## Polyacrylonitrile 聚丙烯腈 (p. 431)

- *"Acrylic and modacrylic fibers … have more than 85% acrylonitrile content."*（腈纶/改性腈纶的定义门槛）
- *"PAN is the starting material for carbon fiber production."* —— PAN 是碳纤维前驱体。
- 结构特征：*"PAN … strong hydrogen bonding, stiff rod-like chains"*（源提取件注明见第 5 章引述）。

## ABS (p. 432)

> *"ABS consists of a continuous SAN matrix with dispersed rubber (polybutadiene) domains."* (p. 432)
> *"Toughness is achieved by the impact of rubber particles on the matrix — crack termination at the rubber particles."*

**增韧机理**：橡胶粒子作为裂纹终止点（crack termination）—— 与 Seymour Ch.15 §15.16 的 shear yielding / crazing 能量吸收框架是同一问题的两种表述。

## Nylons / Polyamides 聚酰胺 (p. 436)

> *"Nylon 6,6 has a higher melting point (265°C) than Nylon 6 (220°C) due to the stronger hydrogen bonding between chains."* (p. 436)
> *"Moisture absorption in nylons decreases with increasing hydrocarbon content between amide groups."* (p. 436)

| Nylon 品种 | Tm 熔点 (per source) | Note 注解 |
|---|---|---|
| Nylon 6,6 | 265 °C | 链间氢键更强 |
| Nylon 6 | 220 °C | — |

吸湿性随酰胺基之间烃链段增长而下降 —— 这是 PA 类材料在潮湿环境尺寸稳定性的结构根源。

## Polycarbonate 聚碳酸酯 (p. 437)

> *"PC is produced by interfacial polycondensation."* / *"PC is a glassy, amorphous polymer with excellent clarity, high impact strength, and good heat resistance."* (p. 437)

## Engineering Polyesters — PET / PBT (p. 443)

> *"PET is produced by direct esterification or transesterification followed by polycondensation."* (p. 443)
> *"PET is a semicrystalline polymer with excellent mechanical properties and chemical resistance."*
> *"PET is the primary fiber for textile and tire cord applications."*

## Fluoropolymers — PTFE (p. 444)

> *"PTFE has an extremely high melting point (327°C), is highly crystalline, and has exceptional chemical resistance."* (p. 444)

## Polyurethanes 聚氨酯 (p. 447)

> *"PU is a family of polymers formed by the reaction of diisocyanates with polyols."* (p. 447)

应用覆盖全线：foams、elastomers、fibers、coatings、adhesives。

## Thermoplastic Elastomers 热塑性弹性体 (pp. 448–450)

> *"TPE's consist of block copolymers with hard and soft segments."* (p. 448)
> *"Thermoplastic polyamides are a relatively new class of block-copolymer thermoplastic elastomers. They have amide linkages between the hard and soft segments. This class of thermoplastic elastomers has the highest performance and is the most expensive of the TPEs."* (pp. 448–450)

## Unsaturated Network Polyesters 不饱和网络聚酯 (p. 449)

> *"Unsaturated network polyesters may be produced by using an unsaturated dibasic acid or glycol or both."*
> *"This prepolymer is then dissolved in styrene monomer, which participates in cross-linking with the double bonds in the prepolymer."* (p. 449)

## Chapter Coverage Map 章节覆盖范围（源提取件）

| Section 节 | Polymer 聚合物 | Pages 页码 | Key attribute 关键属性 |
|---|---|---|---|
| II | Polyethylene (LD/HD/LL/Ultra-HD) | 418–424 | 支化度、结晶度 |
| B | Polypropylene | 422–426 | 立体规整性、螺旋结晶 |
| C | Polystyrene (GP-PS/HIPS/SAN) | 426–427 | 无规 / 橡胶增韧 |
| D | Poly(vinyl chloride) | 427–430 | 部分间同规整 |
| V.A–V.C | PMMA / Polyacrylates / PAN | 430–432 | 光学透明 / 粘性 / 碳纤维前驱 |
| VII.A–VII.F | ABS / Nylons / PC / PPO / PPS | 432–438 | 双相增韧 / 氢键 / 碳酸酯键 |
| VII.I–VII.J | PET-PBT / Fluoropolymers | 443–446 | 芳香聚酯 / 高结晶氟碳 |
| IX | NBR / PU / TPE / Ionomers | 446–450 | 丁腈 / 氨基甲酸酯 / 硬段-软段 |

关键表格：Table 15.1（commodity polymer properties, p. 424）、Table 15.3（PP applications, p. 426）、Table 15.5（PVC applications, p. 427）、Table 15.9（engineering polymer properties, p. 433）、Table 15.12（nylon melting points & moisture absorption, p. 436）、Table 15.16（PET/PBT properties, p. 444）。

**本章的覆盖缺口（源提取件自己指出）**：未覆盖 PVA（聚乙烯醇）、EVA、POE 等卫材常用共混原料 —— 需补读 [待验证]。

## Hygiene Implication 卫材关联

本章是卫材原料选型的**直接可用**章节，原书即点名了非织造布：

1. **PP（p. 426）**：*"Nonwovens … are important applications"* —— 卫材非织造布第一大原料；等规 PP 的螺旋结晶（每圈 3 个亚甲基单元）是其高熔点与可纺性的结构根源。
2. **PE（p. 418）**：LDPE 结晶度 50–70%、Tm 100–120 °C，HDPE Tm ~135 °C —— 直接对应纺粘 PE 低熔点共混层（低温热封/粘合）与 HDPE 硬挺层的选材分界。
3. **PET（p. 443）**：*"primary fiber for textile and tire cord applications"*，纺粘 PET 在湿巾与包装中大量使用。
4. **PTFE（p. 444）**：Tm 327 °C、高结晶、耐化学 —— 高性能过滤膜（疏水/化学稳定）方向的候选。
5. **PU / TPE（pp. 447–450）**：非织造布粘合胶、弹性组件、涂层；TPE 的硬段-软段嵌段结构解释其"热塑加工 + 橡胶弹性"。
6. **加工警示（p. 427）**：PVC 在 Tg ~87 °C 以上脱 HCl，涉及 PVC 的纺丝/加工必须控温并加热稳定剂。
7. **PA 吸湿（p. 436）**：非织造布在潮湿环境下的尺寸稳定性需按"酰胺基间烃链长度"评估。

## Related Sources 关联来源

- [[Ebewole Polymer Science Ch01 Introduction Basic Concepts and Classification]]
- [[Ebewole Polymer Science Ch04 Thermal Transitions in Polymers]]
- [[Seymour Polymer Chemistry Ch02 Polymer Structure and Morphology]]
- [[ATB Topsheet with Bico Spunbond for 600 mpm Ultrasonic Lamination]]
