Repository: jeffsking/WKB-OB

File: .tools/_backup_compile_20261011/WIKI_before_P0B01/sources/GB-T 13519-2016 Polyethylene Heat-Shrinkable Film for Packaging（包装用聚乙烯热收缩薄膜）.md
---
type: source
title: "GB-T 13519-2016 Polyethylene Heat-Shrinkable Film for Packaging（包装用聚乙烯热收缩薄膜）"
source_type: 标准
source_path: RAW/ima_sync/个人知识库/WKB/Areas/Regulation&PSC/GBT/GBT 13519-2016 包装用聚乙烯热收缩薄膜.pdf.md
original_link: ""
date_published: 2016-04-25
date_processed: 2026-09-29
credibility: 高
knowledge_update_status: done
key_claims:
  - "Replaces GB/T 13519-1992; published 2016-04-25, implemented 2016-11-01; 2026-09-29 记录：生效中（实施日已过）；SAC/TC 48（塑料制品标准化）归口"
  - "Scope: PE heat-shrink film made by single-stage blown process（一次吹塑法）; two classes — 横向收缩膜 (transverse-shrink, pallet/carton outer wrap) and 纵向收缩膜 (longitudinal-shrink, fixed-shape item wrap)"
  - "Shrinkage (140±2 ℃ oil bath, 20 s, 100×100 mm specimen): transverse film MD <65% & TD ≥25%; longitudinal film MD ≥65% & TD 5–25%"
  - "Tensile MD ≥16/18 MPa (≤0.060/>0.060 mm), TD ≥14/16 MPa; elongation MD ≥150%, TD ≥300/400%; tear resistance ≥50/60 kN/m"
  - "Dimensional: width deviation ±5 mm (≤500) to ±35 mm (>2000); thickness limit ±0.010–0.025 mm & mean ±8–12% by gauge; ≤3 segments/roll, each ≥50 m with splice marks"
  - "Friction coefficient, transmittance, wetting tension, heat-seal strength, impact: requirements set by supply-buyer agreement (4.4) — not fixed in standard"
  - "Lot ≤10 t; outgoing inspection = appearance+dimension+shrinkage; shelf life ≤1 year, storage ≤50 ℃"
pages_linked: []
---

# GB-T 13519-2016 Polyethylene Heat-Shrinkable Film for Packaging（包装用聚乙烯热收缩薄膜）

## 一句话定位

Product standard for **PE heat-shrink film**（包装用聚乙烯热收缩薄膜）— the transport/outer-packaging film class used to bundle diaper bales and case packs; a packaging-acceptance reference rather than a product-safety standard.

## Summary 摘要

GB/T 13519-2016 (SAC/TC 48) replaces the 1992 edition and reorganizes the product into transverse-shrink and longitudinal-shrink classes keyed to shrink-ratio profiles at 140 ℃ in an oil bath. Mechanical floors scale with gauge: MD tensile ≥16→18 MPa and TD ≥14→16 MPa crossing 0.060 mm, TD elongation ≥300→400%, right-angle tear ≥50→60 kN/m. Dimensional control is by width bands (±5 to ±35 mm) and thickness bands (limit ±0.010–0.025 mm, mean ±8–12%). Rolls are limited to 3 segments of ≥50 m each with marked splices — a converting-line-relevant clause since splice frequency drives wrap-line downtime. Five "other" properties (COF, transmittance, wetting tension, heat-seal strength, impact) are deliberately left to buyer-seller agreement, so procurement specs must fix them explicitly. Storage ≤50 ℃ and shelf life ≤1 year cap warehouse practice.

## 提炼的数字与结论 Key figures & conclusions

| 项目 Item | ≤0.060 mm | >0.060 mm | 备注 |
|---|---|---|---|
| 生效状态 Status | 2016-11-01 实施 | 同左 | 2026-09-29 记录：生效中 |
| 拉伸强度 MD / TD | ≥16 / ≥14 MPa | ≥18 / ≥16 MPa | GB/T 1040.3，500 mm/min |
| 断裂标称应变 MD / TD | ≥150% / ≥300% | ≥150% / ≥400% | — |
| 直角撕裂强度 | ≥50 kN/m | ≥60 kN/m | 纵横向均 |
| 收缩率（横向膜） | MD <65%，TD ≥25% | 同左 | 140±2 ℃ × 20 s |
| 收缩率（纵向膜） | MD ≥65%，TD 5–25% | 同左 | 同上 |
| 每卷段数 / 段长 | ≤3 段，每段 ≥50 m | 同左 | 接头须有明显标记 |
| 贮存 / 保质期 | ≤50 ℃；自生产起 ≤1 年 | 同左 | 第 7.4 条 |

## 关键论断（key_claims）支撑页

- **摩擦系数、透光率、润湿张力、热合强度、抗冲击五项无固定限值**——采购 PE 收缩膜时若合同不写，等于无验收依据 —— 支撑页：本页（4.4 条原文口径）

## 关联页面 Related pages

- （本页为包装材料口径，暂无关联概念页；如后续建立「纸尿裤外包装」相关概念再行互链）

## 原文 Original

- 本地路径：`RAW/ima_sync/个人知识库/WKB/Areas/Regulation&PSC/GBT/GBT 13519-2016 包装用聚乙烯热收缩薄膜.pdf.md`
- 原文链接：（无）

File: .tools/_backup_compile_20261011/WIKI_before_P0B01/sources/Hydrogels in Regenerative Medicine.md
---
type: source
title: "Hydrogels in Regenerative Medicine"
source_type: book-index
author: "Yasemin Budama-Kilinc; Rabia Cakir-Koc; Bahar Aslan; Burcu Özkan; Hande Mutlu; Eslin Üstün"
edition: ""
publisher: "IntechOpen — Chapter 12 of the edited volume *Biomaterials in Regenerative Medicine*, pp. 278–301"
year: 0
isbn: ""
original_language: "EN"
source_path: RAW/ima_sync/个人知识库/WKB/Resources/Ebook/Hydrogels_in_Regenerative_Medicine.pdf.md
date_published: 0
date_processed: 2026-09-29
credibility: 高
knowledge_update_status: done
summary_cn: "IntechOpen《Biomaterials in Regenerative Medicine》第 12 章，系统综述水凝胶的交联方式（物理/化学）、侧基与离子化对溶胀的影响、吸水倍率分级（含 >99.5% 的超吸水级）、天然与合成高分子体系，以及牙科/给药/组织工程应用。"
key_claims:
  - "Hydrogels are a 3D polymeric network able to absorb water and biological fluids; physical cross-links (ionic, H-bonding, hydrophobic, crystallisation) are reversible and mechanically weak, while chemical cross-links give permanent junctions, better mechanical strength and stability but risk cross-linker toxicity."
  - "Ionisable groups (carboxyl, sulfonic acid, ammonium) raise hydrophilicity and water absorption; electrostatic repulsion increases solubility and swelling ratio. Acid-group hydrogels swell more in basic media; base-group hydrogels swell more in acidic media."
  - "Hydrogels generally hold 20–100× their weight in water; classification by water content is low swelling 20–50%, medium 50–90%, high 90–99.5%, superabsorbent >99.5%."
  - "Two competing structural parameters govern swelling: chain hydrophilicity raises it, cross-link density suppresses it — 'when the amount of cross-linking agent increases, the hydrogel becomes less flexible, and the swelling ability is reduced'."
  - "Chemical cross-linking routes named: radical polymerisation (pHEMA after Wichterle & Lim 1960), complementary functional-group reaction (amine–carboxylic acid, isocyanate, Schiff base), aldehyde reaction, high-energy gamma/electron-beam irradiation."
  - "CMC (carboxymethyl cellulose) hydrogel is cited as biodegradable, non-toxic and non-mutagenic, in clinical use since 1984 and as a monobloc breast prosthesis since 1994."
tags: ["source/book", "hydrogel", "crosslinking", "swelling", "superabsorbent", "natural polymer", "synthetic polymer", "drug delivery", "tissue engineering", "wound dressing", "IntechOpen"]
tags_zh: ["水凝胶", "交联", "溶胀", "超吸水", "天然高分子", "合成高分子", "药物递送", "组织工程", "伤口敷料"]
domain: "hygiene-materials"
priority: "P1"
pages_linked: ["[[Smart Polymers Ch08 Smart Hydrogels]]", "[[Smart Polymers Ch03 Conformational Transitions in Ionic Gels]]", "[[A review on superabsorbent polymers]]", "[[GB-T 22875-2018 SAP for Diapers and Sanitary Towels（纸尿裤和卫生巾用高吸收性树脂）]]", "[[Industrial Drying Ch28 Osmotic Dehydration and SAP Physics]]"]
---

# Hydrogels in Regenerative Medicine

*Yasemin Budama-Kilinc, Rabia Cakir-Koc, Bahar Aslan, Burcu Özkan, Hande Mutlu & Eslin Üstün (Yildiz Technical University, Department of Bioengineering, Istanbul) — IntechOpen, Chapter 12 of **Biomaterials in Regenerative Medicine**, pp. 278–301, DOI 10.5772/intechopen.70409*

> Scope note 收录说明: although catalogued under `Resources/Ebook/`, this file is a **single book chapter (Chapter 12)**, not a whole book. It is compiled here as a `book-index` page per its batch assignment; no chapter sub-pages were created from it because it already *is* one chapter. Authors' correspondence address: yaseminbudama@gmail.com. The IntechOpen front-matter statistics block in the extract (4,900 open-access books, 123,000 authors, 140M downloads, etc.) is publisher advertising and carries no technical content.
> （中文：虽归在 Ebook 目录，本文件实为第 12 章单章，非全书；按批次要求以 book-index 形式收录。IntechOpen 首页的发行量统计属出版方广告，无技术内容。）

## Book Metadata 书籍元数据

| Field 项 | Value 值 |
|---|---|
| Authors 作者 | Yasemin Budama-Kilinc; Rabia Cakir-Koc; Bahar Aslan; Burcu Özkan; Hande Mutlu; Eslin Üstün |
| Affiliation 单位 | Yildiz Technical University, Faculty of Chemical and Metallurgical Engineering, Department of Bioengineering, Esenler, Istanbul, Turkey |
| Book 所属书 | *Biomaterials in Regenerative Medicine* (Chapter 12) |
| Publisher 出版社 | IntechOpen (Open Access) |
| Edition 版次 | 未标注 (not stated) |
| Year 年份 | 未标注 (not stated in this chapter extract) — latest cited reference is 2017, implying publication ~2017–2018, but this is inference, not source fact |
| ISBN | 未标注 (not stated; IntechOpen chapters are typically DOI-only) |
| DOI | 10.5772/intechopen.70409 |
| Page range 页码 | 278–301 |
| Extent 篇幅 | ~20 pages body + 146 references |
| Original Language 原文语种 | EN |
| Keywords 关键词 | hydrogel, polymers, drug delivery, tissue engineering |
| Relevance 相关性 | MEDIUM 中 — network/swelling theory is directly shared with SAP; applications are clinical (see below) |

## Scope and Structure 范围与结构

The chapter runs Introduction → properties → applications in a straight line (§2 is the technically substantive part; §3 is application survey):

| # | Section 节 | Content 内容 |
|---|---|---|
| 1 | Introduction 引言 | Why hydrogels are preferred scaffolds — structural similarity to extracellular matrix (ECM, 细胞外基质), promotion of cell attachment and proliferation, processing under mild conditions, minimally invasive delivery |
| 2.1 | Crosslinking and general characteristics 交联与通性 | Definition of the 3D network; classification by preparation method, ionic charge, physical structure, cross-linking condition; physical vs chemical gel; eight physical forms (solid mould, pressed powder matrix, microparticle, coating, membrane/disc, encapsulated solute, liquid) |
| 2.2 | Side groups 侧基 | Functional groups −SO₃H, −COOH, −CONH₂, −OH, −NH₂; metal-ion adsorption by charged nets; neutral vs ionic (polyelectrolyte) hydrogels; cationic vs anionic |
| 2.3.1 | Physically cross-linked hydrogels 物理交联 | Ionic interaction, H-bonding, coordination bonds, hydrophobic interaction, crystallisation, amphiphilic block/graft copolymers, protein interaction; reversible gel behaviour; noted as generally unstable and mechanically weak |
| 2.3.2 | Chemically cross-linked hydrogels 化学交联 | Irreversible nets with permanent junctions; radical polymerisation, chemical reaction of complementary groups, isocyanate/Schiff base, aldehydes, enzymatic cross-linking, high-energy (gamma / e-beam) irradiation; toxicity caveat for residual cross-linker |
| 2.4 | Water content and resources 含水与来源 | Swelling classification table; biocompatibility–water-content trade-off; the hydrophilicity vs cross-link-density balance |
| 2.5.1 | Natural and synthetic polymers 天然与合成高分子 | Four natural groups (proteins incl. collagen/silk/gelatin/fibrin/lysozyme/elastin-like polypeptides; polysaccharides incl. HA, dextran, agarose, chitosan; protein/polysaccharide hybrids; DNA); synthetic polymers are more reproducible and tunable in MW, mechanics and biodegradability |
| 2.5.2 | Biodegradable synthetic polymers 可降解合成高分子 | PLA, PCL, PGA and copolymers; vinylic monomers HEMA, NIPAM, HPMA, AAm, AAc; PEG-based macromers (mPEGMA/PEGMA, PEGDA), cross-linkers EGDA; Pluronic PEO-PPO-PEO; PVA; hybrid strategies (PEG-, PNIPAm-, peptide-, PVA-modified natural polymers) |
| 3.1 | Dentistry 牙科 | Injectable hydrogels for pulp/tissue regeneration; low-viscosity liquids penetrating dentin tubules by capillary action; dentin hypersensitivity mechanism; ionic nanogels in toothpaste |
| 3.2 | Drug delivery 药物递送 | Six routes — peroral, oral cavity, GI tract (colon-specific via polysaccharides: dextran, guar gum, azo-cross-linked PAA, amidated pectin, inulin), ocular, transdermal, subcutaneous; stimuli-responsive "smart" hydrogels |
| 3.3 | Tissue engineering 组织工程 | Eight sub-targets — bone (BTE), cartilage, meniscus, tendon, skin, **wound dressing**, cornea, prosthesis |
| 3.4 | Future aspects 展望 | Fast response, self-assembly, high mechanical properties, super-porous hydrogels |
| — | Author details + References | Six authors with contact; **146 numbered references [1]–[146]** |

No chapter pages were derived; this index is the sole page for this source_path.

## Key Findings 关键发现

**Network structure and cross-linking 网络结构与交联**

- Hydrogel identity = a 3D polymeric network that absorbs water/biological fluids; **cross-links are mandatory** precisely to stop the hydrophilic chains dissolving in the aqueous phase.
- **Physical vs chemical cross-linking is the central trade-off**: physical gels form by ionic interaction, hydrogen bonds, coordination bonds, hydrophobic interaction, crystallisation or protein interaction, are **reversible** (re-gel on returning to initial pH/temperature/solvent) and are **generally unstable and mechanically weak**; chemical gels carry **permanent covalent junctions**, with better mechanical strength and stability, but **residual cross-linker can cause toxicity problems**.
- Named cross-linking chemistries: radical polymerisation; complementary-group reaction (amine–carboxylic acid; OH/NH₃ with isocyanate; Schiff base formation); aldehydes via addition and condensation reactions; enzymatic cross-linking; **high-energy gamma and electron-beam irradiation** (also able to cross-link water-soluble polymers with no added functional groups, via homolytic C–H cleavage).
- Historical anchor: pHEMA first described by **Wichterle and Lim (Nature, 1960)**, obtained by HEMA polymerisation in the presence of ethylene glycol dimethacrylate.

**Ionic charge and side groups 离子电荷与侧基**

- Hydrophilic character comes from −SO₃H, −COOH, −CONH₂, −OH and −NH₂ groups; charged nets (−SO₃, −COO) adsorb metal ions electrostatically.
- Three structural types: neutral (nonionic), ionic (polyelectrolyte) and interconnected network structures.
- Charged groups raise hydrophilicity ⇒ higher water absorption, and their **electrostatic repulsion raises solubility and swelling ratio**. Direction of pH response is explicit: **acid-group hydrogels swell more in basic media; base-group hydrogels swell more in acidic media**.

**Swelling classification 溶胀分级（the single most transferable table）**

| Category 类别 | Water content 含水量 |
|---|---|
| Low swelling grade 低溶胀 | 20–50% |
| Medium swelling grade 中溶胀 | 50–90% |
| High swelling grade 高溶胀 | 90–99.5% |
| Superabsorbent hydrogel 超吸水水凝胶 | > 99.5% |

- General statement: hydrogels can hold **20–100 times their own weight** in water, structure-dependent.
- Two structural levers oppose each other: **hydrophilic-groups content ↑ ⇒ swelling ↑**; **cross-link density ↑ ⇒ chain mobility ↓, flexibility ↓, swelling ↓**. This is the same trade-off that governs SAP designs.
- An explicit unsolved conflict is flagged: synthetic biodegradable hydrogels combining good mechanical properties with high water content remain a major challenge, because **mechanical properties weaken as water content rises**. Increasing cross-linker adds fragility and reduces elasticity.

**Materials landscape 材料谱系**

- Natural polymers bring biological compatibility and inherent biodegradability (collagen, silk, gelatin, fibrin, lysozyme, Matrigel, elastin-like polypeptides; HA, dextran, agarose, chitosan; hybrid pairs; DNA). Synthetic polymers win on **reproducible physical and chemical properties** and tunability of block structure, molecular weight, mechanical strength and biodegradability.
- Biodegradation rate should coincide with new-tissue regeneration rate at the defect site — a design requirement, not an afterthought.
- Most synthetic hydrogels function only as **passive scaffolds** and do not actively increase cellular interactions; hybrid hydrogels (PEG-, PNIPAm-, peptide-, PVA-modified natural polymers) are the direct route to bioactive scaffolds.

**Application findings with quantitative content 含数据的应用结论**

- **Release control**: porous structure is tunable via cross-link density; drug release rate depends on the diffusion coefficient through the gel network. Low interfacial tension ⇒ minimal protein adsorption from body fluids.
- **Wound dressing (closest to our adjacency)**: an ideal dressing must maintain a moist interface, allow gas exchange, act as a microorganism barrier and remove excess exudate, while being non-toxic, non-allergenic, non-adherent and removable without trauma. Hydrogel dressings are cited to give/absorb water depending on tissue hydration state, have water-vapour permeability, leave no residue and are painless to remove; indicated for **dry necrotic, superficial, non-exudate, non-infected wounds**. PVA/sodium-alginate blends and gelatin films are named.
- **PVA hydrogel selectivity**: high-water-content PVA-H is selectively permeable to low-molecular-weight nutrients such as glucose and protein but **not to cell-scale species such as fibroblasts and leukocytes** — a size-exclusion property arising from the network mesh.
- **CMC hydrogel**: biodegradable, non-toxic, non-mutagenic viscoelastic gel; in clinical use since 1984 and as a monobloc breast prosthesis since 1994; higher radiotranslucency than silicone gel.
- **Contact lenses (industry data)**: silicone hydrogel lenses are reported to make up **more than 50%** of contact lenses manufactured and to carry roughly **40× lower risk** of infective keratitis than traditional hydrogel lenses; they hold less water and lose water less readily than high-water-content lenses.

## Relevance to Hygiene R&D 与卫材研发的关联

**Rating 评级: MEDIUM 中 — strong theoretical overlap with SAP plus one genuinely adjacent application area; no direct process or product content.**

Where it earns its place 有贡献之处:

- **§2.4 is, in effect, a general SAP swelling primer.** The low/medium/high/superabsorbent (>99.5% water) classification and the explicit statement that cross-link density suppresses swelling while raising rigidity are exactly the two-lever structure–property relationship used to reason about CRC (centrifuge retention capacity) vs modulus vs absorption-under-load. Useful as teaching/mechanism background for the SAP programme.
- **The hydrophilic-group vs cross-link-density opposition** gives clean language for an enduring trade-off: charge density (ionisable groups: carboxyl, sulfonic, ammonium) buys absorption at the cost of network integrity. This maps directly onto acrylic-acid SAP neutralisation degree and surface-crosslinking discussions.
- **The pH-response direction statement** (acid-group gels swell more in base; base-group gels in acid) is relevant to urine-pH sensitivity of absorbency, a known variable in absorbency test interpretation.
- **Wound dressing section overlaps our adjacency** — moist-interface maintenance, exudate handling, vapour permeability, non-adherence, painless removal are the same requirement set as our topsheet/dressing-side thinking, even though the product class is medical.
- **PVA mesh size-exclusion** is a useful analogue for understanding why a swollen network retains liquid but lets small molecules pass — conceptually parallel to what we need for rewet/desorption behaviour.

Honest limits 坦率的边界:

- **No SAP-specific content at all.** The word "superabsorbent" appears only in the swelling-classification table. Nothing on polyacrylic-acid SAP, surface cross-linking, particle size distribution, GBP (gel bed permeability), AUL, or saline/urine absorbency test methods.
- **No nonwoven, fluff pulp, ES fibre, adhesive or chromic-material content.**
- **Biological performance requirements dominate** (cell adhesion, proliferation, biodegradation matching tissue regeneration) and are irrelevant — sometimes opposing — to absorbent-core design, where we want *permanent* swelling, not controlled degradation.
- **Its own limitation is stated**: combining good mechanics with high water content remains unsolved. That is precisely our problem too, and the chapter offers no solution, only the framing.
- **Recommendation 建议**: use as mechanism background and cross-reference it from SAP pages. Do not derive absorption-rate or retention design rules from it — those must come from our dedicated SAP sources.

## Related Sources 关联来源

- [[Smart Polymers Ch08 Smart Hydrogels]] — 同一水凝胶主题的本库章节页，刺激响应水凝胶视角与本页结构与溶胀视角互补。
- [[Smart Polymers Ch03 Conformational Transitions in Ionic Gels]] — 离子凝胶构象转变，为本文 §2.2 "离子化基团→静电排斥→溶胀↑" 提供理论机制支持。
- [[A review on superabsorbent polymers]] — SAP 综述，缺失的聚丙烯酸系 SAP 专项内容在此补足。
- [[GB-T 22875-2018 SAP for Diapers and Sanitary Towels（纸尿裤和卫生巾用高吸收性树脂）]] — 纸尿裤/卫生巾用 SAP 国标，是本文溶胀分级落到卫生产品规格的正式出口。
- [[Industrial Drying Ch28 Osmotic Dehydration and SAP Physics]] — SAP 渗透脱水物理，与本页 §2.4 溶胀分级/交联密度内容构成理论与工程应用的配对。

File: .tools/_backup_compile_20261011/WIKI_before_P0B01/sources/Industrial Drying Ch31 Drying of Ceramics.md
---
type: source
title: "Industrial Drying Ch31 Drying of Ceramics"
source_type: book
source_path: RAW/ima_sync/个人知识库/WKB/Resources/Ebook/Ebook Extract/Handbook of Industrial Drying/ID · analysis_ch31.md.md
date_published: 2014
date_processed: 2026-09-30
credibility: 高
knowledge_update_status: done
key_claims:
  - "Ceramic drying is usually carried out slowly to avoid cracks and deformation because a molded configuration must be maintained (p.727)"
  - "Initial drying rate must be limited: faster early rates rapidly attain the critical moisture content and cause a remarkable rate reduction in the falling-rate period, with shrinkage-induced internal stress causing failure (p.728)"
  - "Shrinkage is one of the most important quality-control factors, driving crack, warp and sagging and also influencing the drying process itself (p.730)"
  - "Suction potential splits by particle size: capillary suction dominates for particles larger than 50-µm order, while submicron particles shrink by osmotic suction from electrochemical (double-layer) effects (p.730)"
  - "Fast surface dry-up over a wet interior causes failure and deformation — the case-hardening mechanism in plain words (p.739)"
  - "Higher Biot number raises tensile stress; larger 1/Le (internal moisture diffusion) relieves it — internal moisture migration must be actively or passively enhanced, not just external heat transfer (p.839 per source numbering)"
summary_cn: "以刚性多孔坯体的收缩/开裂为主线，给出毛细-渗透吸势分类、恒速-降速设计方程与 Biot/Lewis 应力失效判据，是全书最清晰的'快干表面结壳'机理表述。"
tags: ["source/book", "drying/ceramics", "mechanism/shrinkage", "mechanism/case-hardening", "biot-lewis"]
tags_zh: ["书籍来源", "陶瓷干燥", "收缩机理", "表面结壳", "无量纲应力分析"]
domain: "hygiene-materials"
priority: "P0"
pages_linked: ["[[Handbook of Industrial Drying]]", "[[Industrial Drying Ch15 Impingement Drying]]", "[[Industrial Drying Ch30 Drying of Nanosize Products]]", "[[Industrial Drying Ch33 Drying of Fibrous Materials]]", "[[Industrial Drying Ch4 Transport Properties in the Drying of Solids]]"]
---

# Chapter 31 — Drying of Ceramics

> Source: Mujumdar (ed.), Handbook of Industrial Drying, 4th ed., CRC Press, 2014, Ch.31, pp.727–740.
> Authors: Yoshinori Itaya, Shigekatsu Mori, Masanobu Hasatani.
> 注：页码按 PDF 页 − 21 推算（锚定 Ch.1 = p.1），与印刷版核对前属推算值。

## Scope & Position 范围与定位

Drying of molded ceramics — a rigid porous body whose shape must be preserved; dominant failure modes: shrinkage, cracking, warping, sagging, internal stress.
"drying is usually carried out slowly in order to avoid undesirable cracks and deformations. The reason is often attributed to the fact that ceramic drying involves maintaining a molded configuration." (p.727)
定位：全书"刚性多孔体收缩/开裂"参照系 — Ch.30（凝胶毛细开裂）、Ch.33（纤维收缩/角化）共用其毛细-渗透应力框架；它还提供了食物/纤维章节缺少的力学层（Biot/Lewis、拉应力峰值）。

## Four Difficulties 四大难点 (p.728)

"(1) the rise in the drying rate must be naturally limited because the faster rate in the beginning of drying results in rapid attainment of the critical moisture content and then the remarkable reduction of the rate in the falling rate period; (2) failures and irregular deformation may be generated due to drying shrinkage and internal stress it induces; (3) molding must be designed with predicting the deformation; (4) uniform drying is difficult..."
→ (1) 是恒速窗口上限，(2) 是开裂源头 — 两者合起来就是 case hardening 的孪生机理。

## Shrinkage Mechanism 收缩机理 (§31.3, p.730–732)

"Shrinkage during drying is one of the most important factors for the quality control of molded products. It is not only related to the deformation and the generation of crack, warp, and sagging but also influences the drying process itself." (p.730)

**吸势分类（关键粒径阈值）**：
"the capillary suction potential is affected by the capillary force in the materials consisting of particles larger than 50-µm order, the osmotic suction potential is brought about owing to an electrochemical effect between the water and the surface of particles smaller than micrometers or submicron order." (p.730)

**收缩几何极限**：颗粒间水膜消失、"the volume of the shrinkage may be equal to the volume of the removed water until particles contact with the neighbor particles and the removed water begins to be replaced in the void by air" (p.731) — 颗粒接触/空气进入即不可逆结构的起点（纤维角化的类比点）。取向各向异性：垂直取向方向收缩大于平行方向（Williamson/Cox，p.732）。

## Moisture Movement & Design Equations 传质与设计方程 (§31.4–31.5, p.732–735)

- 液相扩散主导至 ~20–30% db（坯料-dependent），其后汽相。
- 有效扩散系数 D（Eq. 31.1–31.2, Carman k=5）、多维守恒（31.3–31.4）、Darcy（31.8）、压力扩散率 D_p（31.9–31.10）。
- 恒速区长度（31.16–31.22, Lewis 关系 k_H≈h/c_p）、降速区 R_d = R_c·(w−w_e)/(w_c−w_e)（31.26）、总长 Z = z_c + z_d（31.29）。
- 工艺参数：热风 370–470 K；对数平均 ΔT 30–70 K；ha 230–350 W/(K·m³)（batch）。
- ⚠️ OCR 在 Eq. 31.1–31.10、31.34 有符号损伤（"«"代 ε、"tand"代 tanδ），定量复用前须对照印刷版。

## Dryer Families 干燥机族 (§31.6, p.737–739)

| Type | Key data / notes |
|---|---|
| Tunnel / band / batch | 常规热风；band 平行流 ha 45–95 |
| IR 红外 | 表面温度高于湿球可提速，但 "rapid drying rate may result in failure due to shrinkage"；效率：敞开 25–35% / 隧道 45–50% / 封闭 50–65%（Table 31.2）；降速段 IR+对流组合最有效 |
| Microwave 微波 | 内部加热 P = 5×10¹⁰ ε_r f E² tanδ（31.34）；内部温度可超表面 → 爆沸蒸汽膨胀，须功率控制 |
| Electric-current 电流加热 | 100–400 V 选择性内部加热，抑制绝缘子罩体开裂 |

## Failure Mechanics 失效力学 (§31.7, p.739–740)

"If the drying of molded clay is conducted too quickly, it may result in rapid surface dry-up while keeping a wet state in the inside. A fall in the fast-drying rate often causes the failure or the generation of deformation." (p.739)
→ 全书最干净的 case hardening 逐字定义：干硬应力皮 + 湿芯。

"Although a higher Bi results in remarkably stronger stress, the stress falls down with a larger 1/Le. Hence, heat-transfer enhancement in the dryer and uniform drying are not possible during ceramic drying unless the moisture-migration rate in the clay is actively or passively enhanced." (源页标 839，疑为 p.739 偏移笔误 [待验证])
→ 设计规则：提高内部水分迁移率（穿透风/吸风/蒸汽），而不是只加大外部 h。

## Limitations 局限

- 纯陶瓷/黏土证据（china clay、Kibushi、蜂窝绝缘子），无纤维/纸张/非织造实例 — 卫材迁移靠机理类比。
- 失效控制是诊断性（Bi/Le）而非规定性；原文自认 "few systematic investigations on the quality control of ceramics during drying" (p.740)。
- 除 IR 效率表外无 kJ/kg 能耗锚点。

## Hygiene Implication 卫材关联

- **★★★★★ 亚微米纤维的收缩按"渗透吸势"而非"毛细"建模**：纤维素/纳米纤维素直径在亚微米级（p.730 阈值以下），其收缩由双电层/电化学效应驱动 — 管理手段是电解质/电荷与干燥速率，而非单纯的孔-毛细思路。这直接改写绒毛浆/纳米纤维素垫材收缩的建模框架。
- **★★★★★ 逐字反 case-hardening 规则**：绝不允许表面快速干结而内部仍湿（p.739）——卫生纸/非织造纸幅卷曲与开裂的同源机理。表面先干时立即降热通量、切温和降速段条件。
- **★★★★ 初始干燥速率设上限**：尊重难点 (1)（p.728）——不要在产线开头猛开冲风/穿透风流量；恒速窗口短，过快起点会在降速段以收缩应力形式"还债"，导致纸幅翘曲/裂纹。
- **★★★★ 用 Bi/Le 规则解耦应力**：提高内部 1/Le（穿透风、吸抽、蒸汽助迁）优先于加大外部换热 — 冲风+吸抽协同的热力学依据（与 [[Industrial Drying Ch15 Impingement Drying]] 的纸幅实例互证）。
- **★★★ IR 只在降速段用并控功率**：对标陶瓷实践（p.737），在降速段用 IR/对流组合提速而不结壳 — 适用于擦拭布涂层固化。
- **★★★ 预期取向各向异性收缩**：垂直取向 > 平行取向（p.732）；定向非织造网须预估 MD/CD 尺寸差异并据此设计牵引/定型。
- 适用性边界：全章为无机坯体数据，迁移是机理级类比，无纤维实测验证 [待验证 — 需在绒毛浆/纳米纤维素垫上验证渗透吸势模型适用性]。

## Related Sources 关联来源

- [[Handbook of Industrial Drying]]
- [[Industrial Drying Ch15 Impingement Drying]]
- [[Industrial Drying Ch30 Drying of Nanosize Products]]
- [[Industrial Drying Ch33 Drying of Fibrous Materials]]
- [[Industrial Drying Ch4 Transport Properties in the Drying of Solids]]

File: .tools/_backup_compile_20261011/WIKI_before_P0B01/sources/JD - IPC BCC Material Development Engineer（材料开发工程师岗位说明书）.md
---
type: source
title: "JD - IPC BCC Material Development Engineer（材料开发工程师岗位说明书）"
source_type: 岗位说明书（JD）+ 产品规格表（同文件内）
source_path: RAW/ima_sync/个人知识库/WKB/Resources/Open Innovation/Technology Management/JD-Material_Development_Engineer_Bilingual.docx.md
original_link: ""
date_published: "[待验证]（文件无日期；内含生效日期为 2025-12-02 至 2026-01-13 的产品规格行）"
date_processed: 2026-09-29
credibility: 高
knowledge_update_status: done
key_claims:
  - "The document contains TWO unrelated parts in one file: (a) a Depend product spec table (spec / status / recipe / version / description / machine / product form / gender / size / color / project / effective date / dimensional fields), and (b) the bilingual Job Description for IPC BCC Material Development Engineer（同一文件内含两部分：Depend 产品规格表 + IPC BCC 材料开发工程师岗位说明书）"
  - "Spec table: 20 Depend spec rows spanning L14 / L15 / L17 / L18 / L19 codes on GMT lines, product forms DPU and DPU2, gender F, sizes L and M, colour BH, projects ELGR / ATCA / LUGH, effective dates 2025-12-02 to 2026-01-13; one row is 'Inactive'（规格表共 20 行，覆盖 L14/L15/L17/L18/L19 码、GMT 线、DPU/DPU2 形态、女用 L/M 码、BH 色、ELGR/ATCA/LUGH 项目；其中一行为 Inactive）"
  - "All dimensional columns are IDENTICAL within a size group regardless of code: size L rows share insert-to-back-edge 215 mm, insert-to-front-edge 147 mm, front/back ear width 30 mm, pad length (designed) 446.00 mm, pad length (effective) 396 mm, product length 749 mm, product rise 807 mm, surge length 250 mm, surge raw material 74 mm; size M rows share 172 mm / 104 mm / 30 mm / 446.00 mm / 396 mm / 749 mm / 722 mm / 250 mm / 74 mm（同一尺码组内全部尺寸字段完全相同——即 L14–L19 的差异不在这些尺寸上）"
  - "JD: the role is the 'technical execution arm of the Material Open Innovation Leader', covering material formulation development, testing validation and process optimisation for nonwovens, absorbent materials and elastomers（岗位定位：材料开放创新负责人的技术执行臂，覆盖非织造布、吸收材料与弹性体的配方开发、测试验证与工艺优化）"
  - "Seven accountabilities with quantified measures: ≥8 formulation developments/year with compliance ≥90%; test data accuracy 100% and report on-time ≥95%; external technical response ≤3 business days and supplier sample feedback ≤5 business days; cost-reduction project support target ≥5 million RMB with substitution pass rate ≥80%; cross-functional satisfaction ≥90% and quality issue closure 100%; wipers issue cycle ≤10 business days and diaper iteration on-time ≥85%; database update timeliness 100%, documentation completeness ≥95%, ≥1 patent/disclosure per year（七项职责与量化指标）"
  - "Qualification: Bachelor/Master in textile/nonwoven, polymer or chemical engineering; 3–8 years material development experience; familiarity with nonwovens, hot-melt adhesives, SAP, elastic films and their test methods; DOE capability; proficiency with UTM, air permeability tester and SEM; English required（任职资格：纺织/非织造/高分子/化工本科或硕士；3–8 年经验；熟悉非织造布、热熔胶、SAP、弹性膜及其测试方法；具备 DOE 能力；熟练使用万能试验机、透气仪、SEM；要求英语）"
  - "Organisational context: Department IPC BCC; reports to Material Open Innovation Leader; location Shanghai; individual contributor; no direct purchasing authority (assists in material cost evaluation); travel 20–30%; customers are FEI Team, Product Development, Procurement, Supply Chain and Quality Control（组织语境：IPC BCC 部门，向材料开放创新负责人汇报，上海，个人贡献者，无直接采购权，出差 20–30%，内部客户为 FEI、产品开发、采购、供应链与质量）"
pages_linked: ["[[IPC BCC OI Portfolio（开放创新项目组合）]]", "[[Material Open Innovation Function（材料开放创新职能）]]", "[[芯体测试方法与验收基准（STM）]]", "[[SAM Testing Methods（超级吸水材料测试方法）]]", "[[Rewet Test（回渗测试）]]"]
---

# JD - IPC BCC Material Development Engineer（材料开发工程师岗位说明书）

> 一句话定位：一份**双语岗位说明书（JD）**，定义 **IPC BCC 材料开发工程师**这一岗位的定位、七项职责与量化指标、任职资格与组织语境——**同文件内还夹带了一张 Depend 产品规格表**（抽取所致）。（中文：它说明"材料开放创新"这条线**具体要做什么、用什么指标考核**。）

> ⚠️ **文件构成说明（2026-09-29）**：本文件名为 JD，但抽取内容**开头是 20 行 Depend 产品规格表，其后才是 JD 正文**。本页**两部分都记录**，并明确二者**无内容关联**（属同一 docx 内的不同片段）。

## 原文要点 Original Key Points

### Part A — Depend 产品规格表（同文件内）

**列结构**：`Spec | Status | Recipe | Alt | Version | Description | Machine | Product Form | Gender | Size | Color | Project | Effective Date | Distance Between Insert and Back Edge | Distance Between Insert and Front Edge | Front and Back Ear Width | Front Surge Placement | Insert Length | Pad Length (Designed) | Pad Length (Effective) | Pad Width at Crotch | Product Length Effective | Product Rise (Waist Edge to Waist Edge) | Surge Length | Surge Raw Material`

**覆盖的规格行（20 行，摘录）**

| Spec | Status | Description（机台/形态/性别/尺码/色/项目） | Effective Date |
|---|---|---|---|
| 606000068405 / 68404 | Released (Variant Asset) | **L14, GMT, DPU, F, L / M, BH, ELGR** | 2026-01-05 |
| 606000071421 / 71420 / 71419 / 72685 / 71417 | Released | **L14 / L15 / L17 / L18 / L19, GMT, DPU2, F, L, BH, ATCA** | 2025-12-02（L18 为 2026-01-13） |
| 606000068704 | **Inactive** | L14, GMT, DPU2, F, L, BH, **LUGH** | 2026-01-05 |
| 606000068705–68708、72433 | Released | L15 / L17 / L18 / L19 / L14, GMT, DPU2, F, L, BH, **LUGH** | 2026-01-13 |
| 606000071428 / 71427 / 71426 / 71425 / 71422 | Released | L14 / L15 / L18 / L19 / L17, GMT, DPU2, F, **M**, BH, ATCA | 2025-12-02 |
| 606000068697 / 68698 | Released | L14 / L15, GMT, DPU2, F, M, BH, LUGH | 2026-01-13 |

**尺寸字段（按尺码分组，组内完全一致）**

| 字段 | Size L | Size M |
|---|---|---|
| Distance Between Insert and Back Edge 插入体到后缘 | **215 mm** | **172 mm** |
| Distance Between Insert and Front Edge 插入体到前缘 | **147 mm** | **104 mm** |
| Front and Back Ear Width 前后耳宽 | 30 mm | 30 mm |
| Insert Length 插入体长度 | 446.00 mm | 446.00 mm |
| Pad Length (Designed) 垫长（设计） | 396 mm | 396 mm |
| Pad Length (Effective) 垫长（有效） | 396 mm | 396 mm |
| Product Length Effective 产品有效长 | 749 mm | 749 mm |
| Product Rise 产品立裆（腰到腰） | **807 mm** | **722 mm** |
| Surge Length 导流层长度 | 250 mm | 250 mm |
| Surge Raw Material 导流层原料幅宽 | 74 mm | 74 mm |

> 中文注解：**同一尺码组内，L14→L19 各码的这些尺寸字段完全相同**——即**这些码之间的差别不在上表尺寸维度**（源文未说明差别所在）。这条对本库的价值在于：**引用 L14/L18 等码时，不能假设尺寸差异是变量**。

> ⚠️ **与库内既有记录的关系（不裁决）**：[[War on Wetness - Adult Care Rewet Update（成人护理回渗进展 2026-03）]] 中记录了 **L14 vs L18 的回渗/厚度/密度差异**。本表显示二者**在这些尺寸字段上完全相同**——**差异应来自其他未在表中给出的维度**（如材料或芯体结构）。本页照录，**不推断差异来源**。

### Part B — 岗位说明书（JD）

**Identification**

| Item | Content |
|---|---|
| Job Title | **Material Development Engineer（材料开发工程师）** |
| Department | **IPC BCC** |
| Team Leader | **Material Open Innovation Leader（材料开放创新负责人）** |
| Location | **Shanghai** |
| Role Level | Individual Contributor |
| Incumbent | To be recruited |
| Dotted Report | None |

**Key Role 核心定位**：作为 **Material Open Innovation Leader 的技术执行臂**，聚焦**材料层的技术开发、测试验证与工艺优化**；通过整合内外部技术资源，把创新概念转化为**可规模化的材料方案**，支撑 **BCC IPC 产品线的创新与降本目标**。

**七项职责与量化指标（Key Accountabilities & Key Measures）**

| # | 职责 | 关键衡量 |
|---|---|---|
| 1 | **材料开发与配方验证**——非织造布、吸收材料、弹性体等核心材料的配方开发、打样与性能测试；基于 **FEI 概念需求**给出快速可行性评估 | 每年完成 **≥8 项**材料配方开发并通过内部验证；材料性能**合规率 ≥90%** |
| 2 | **材料测试与数据分析**——建立并执行物理、功能与安全测试计划（拉伸、透气、吸收速率、皮肤刺激等），并编制技术报告 | 测试数据准确率 **100%**；报告按时交付率 **≥95%**；维护并更新测试 SOP |
| 3 | **外部技术对接与供应商协作**——协助与外部供应商、高校、研究院所的技术沟通；参与联合开发项目的日常技术跟进，传递 KC 技术要求并反馈样品测试结果 | 外部协作项目技术响应 **≤3 个工作日**；供应商样品测试反馈 **≤5 个工作日** |
| 4 | **材料降本与简化（F2G 支持）**——参与 **"Fuel to Grow"** 降本项目，负责材料替代方案的技术评估、替代材料验证与工艺兼容性测试，推动材料规格统一 | 支撑年度降本项目目标达成 **≥500 万元**；材料替代方案**通过率 ≥80%** |
| 5 | **跨职能技术协调**——作为材料技术窗口，向采购、供应链、质量提供材料技术支持与规格澄清；协助处理材料相关的客诉与质量问题 | 跨职能技术咨询响应满意度 **≥90%**；材料质量问题**闭环率 100%** |
| 6 | **Wipers / 纸尿裤材料专项支持**——与 Wipers 团队协作完成湿巾基材与配液的兼容性测试；支持纸尿裤核心材料（**面层、吸收芯体、底膜**）的改进与迭代 | Wipers 品类材料问题**解决周期 ≤10 个工作日**；纸尿裤材料迭代项目**按时交付率 ≥85%** |
| 7 | **技术文档与知识管理**——维护材料数据库、技术规格书与测试报告模板；撰写材料开发阶段技术文档，支撑专利申请的技术材料编制 | 材料数据库更新及时率 **100%**；技术文档完整度 **≥95%**；每年支撑 **≥1 项专利或技术披露** |

**Dimensions 维度**

| Dimension | Range |
|---|---|
| Headcount | 0（Individual Contributor） |
| Customers 内部客户 | **FEI Team、Product Development Team、Procurement、Supply Chain、Quality Control** |
| Purchasing Amount | **无直接采购权**；协助材料成本评估 |
| Career Potential | Senior Material Engineer → Material Scientist → Project Leader |
| Travel | **20–30%**（供应商拜访、技术交流、行业会议） |
| Others | 需具备实验室安全操作资质 |

**Qualification 任职资格**

- **学历**：纺织/非织造材料、高分子材料、化工等相关专业**本科或硕士**。
- **经验**：**3–8 年**材料开发/应用经验；个人护理、卫材、非织造或医用材料背景优先；**婴儿湿巾或纸尿裤材料经验为加分项**。
- **技能**：
  - 熟悉卫材核心材料——**非织造布、热熔胶、SAP、弹性膜**及其性能与测试方法；
  - 了解材料加工工艺（**纺粘、水刺、熔喷、热风**等）；
  - 具备**基础数据分析与 DOE（实验设计）能力**；
  - 熟练使用材料测试设备（**万能试验机、透气仪、SEM**）；
  - 良好的**英语读写**（技术文献检索与海外供应商邮件沟通所需）。
- **其他**：英语流利（CET-6 或同等）；实验室安全操作资质。

> 🔴 **manual_review（2026-09-29）**：① 本文件含**岗位薪酬等级（Pay Grade 6–7）**——属人力资源敏感信息，**本页不记录薪酬等级**；② 年度降本目标（≥500 万元/年）为**岗位考核口径**而非已达成结果，本页记录仅为说明职责范围，**不得据此对外或用于承诺**；③ **Depend 规格表含内部料号（Spec / Recipe / Alt 编号）与产品码（L14–L19、DPU/DPU2、ELGR/ATCA/LUGH）**，属内部标识与主数据，本页**仅作追溯存在记录，不展开全表数值**；④ 本文件为**招聘用岗位说明书**，其 "Incumbent: To be recruited" 表明**岗位尚未到岗**，引用时须注意时效。

## 与库内页面的关系 Relations

- [[IPC BCC OI Portfolio（开放创新项目组合）]]（本 JD 服务的产品线语境）
- [[Material Open Innovation Function（材料开放创新职能）]]
- [[芯体测试方法与验收基准（STM）]]、[[SAM Testing Methods（超级吸水材料测试方法）]]、[[Rewet Test（回渗测试）]]（职责 2 的测试计划所指向的方法库）

## 存疑 / 待人工确认 Open Questions

1. **文件构成异常**：文件名为 JD，内容却以 **20 行 Depend 规格表**开头。**是否为抽取错误或将两个文档合并**需人工确认——本页**按抽取内容如实记录两部分，不作归并**。
2. **L14–L19 各码的差异维度未知**：尺寸字段组内完全一致，源文未说明差异所在；与 [[War on Wetness - Adult Care Rewet Update（成人护理回渗进展 2026-03）]] 中 L14 vs L18 的性能差异**不构成矛盾，也不互推**。
3. **日期缺失**：文件与 JD 均无编制日期；规格行的生效日期为 2025-12-02 至 2026-01-13，`date_published` 标 `[待验证]`。
4. **"≥500 万元年度降本目标"**为岗位考核指标口径，**非已达成结果**，不得当作项目收益引用。
5. JD 中"每年完成 ≥8 项材料配方开发""≥1 项专利"等为**岗位目标值**，**非实际产出**。
