Repository: jeffsking/WKB-OB

File: .tools/_backup_compile_20261011/WIKI_before_P0B01/sources/Mechanochromic Elastomer from PDLC 5CB PDMS.md
---
type: source
title: "Mechanochromic Elastomer from PDLC 5CB PDMS"
source_type: book
source_path: RAW/ima_sync/个人知识库/WKB/Resources/Ebook/Ebook Extract/Mechanochromic_Photonic_Sensors_拆解/机械变色弹性体制备_PPT_拆解.md.md
original_link: ""
date_published: 2015
date_processed: 2026-09-29
credibility: 中
knowledge_update_status: done
author: "Samantha Burns (Shu Yang Research Group, University of Pennsylvania)"
edition: ""
publisher: "SUNFEST 2015 poster"
year: 2015
isbn: ""
original_language: "EN"
parent_book: "[[Mechanochromic Photonic Sensors]]"
key_claims:
  - "PDLC = micron-sized nematic liquid crystal droplets dispersed in a polymer matrix; reorienting the droplets changes how light is transmitted."
  - "A fully mechanical (electric-field-free) mechanochromic PDLC is achievable with commodity chemistry: 5CB liquid crystal + PDMS, 30:1 precursor:curing agent, 5 wt% LC, cured 120 C / 20 min."
  - "The resulting film exhibits a 50% change in transmittance — at the upper end of the 30-60% total-transmission-change range of conventional electrically driven PDLCs."
  - "Two distinct strain regimes: high strain changes liquid crystal fluctuations; low strain compresses polymer voids."
pages_linked: ["[[Mechanochromic Photonic Sensors]]", "[[机械变色 Mechanochromic]]", "[[聚合物分散液晶 PDLC]]", "[[液晶 Liquid Crystal]]", "[[结构色 Structural Color]]"]
---

# Preparation of a Mechanochromic Elastomer Using Liquid Crystal Dispersed in Polymer

## One-line Position 一句话定位
A minimal-cost demonstration that a polymer-dispersed liquid crystal can be driven mechanically instead of electrically — the cheapest possible entry point into deformable optical-state materials.

> Note on credibility: this is a **summer student poster** (SUNFEST 2015), not peer-reviewed work. Cite it as a formulation lead, not as a benchmark.

## Key Numbers & Conclusions 提炼数字与结论

| 项目 Item | 数值/结论 Value | 备注 Note |
|---|---|---|
| 材料体系 | 5CB 向列相液晶 + PDMS | PDLC（微米级液晶微滴分散于聚合物基体） |
| 配方配比 | PDMS 前驱体 : 固化剂 = 30:1（重量） | 简单可复现 |
| 液晶添加量 | 5 wt% | |
| 工艺 | 搅拌 1 min 脱气 → 玻璃基底浇铸 → 120 °C / 20 min 固化 → 剥离成膜 | 低成本、无设备门槛 |
| 核心性能 | 透光率变化 50% | 接近传统电场驱动 PDLC 的 30-60% 区间上限 |
| 高应变机制 | 改变液晶微滴波动/取向 | |
| 低应变机制 | 压缩聚合物空隙 | |
| 现有 PDLC 液晶浓度 | 20-99% | 参考文献 [2] |
| 表征尺度 | 10 µm 光学成像 + SEM | |
| 规划应用 | 智能窗、生物医学传感器 | |

## Core Mechanism 核心机理

- **PDLC 定义** — "PDLCs are immiscible mixtures of liquid crystal and polymer." (L29)
- **结构** — "PDLC materials consist of micron sized nematic liquid crystal droplets dispersed in a polymer matrix." (L30-L32)
- **光学调控三要素** — "Optical behavior is affected by anchoring energy, size and shape of droplets, and refractive index contrast." (L36-L37)
- **工作原理** — "Reorienting the droplets changes how light is transmitted." (L34) — 散射（SCATTERED）↔ 透射（TRANSMITTED）两个可切换状态
- **从电场驱动转向机械驱动** — 多数现有 PDLC 用电场驱动（L43-L45），本工作以机械应变替代：高应变改变液晶波动（L67-L70），低应变压缩聚合物空隙（L73-L76）

## Business Connection Points 业务连接点

- **可拉伸可视化指示膜** — 薄膜以机械应变驱动透光/光学状态变化，原理上可做成"受压即变透光或变散射"的指示条，用于尿裤弹性腰贴松紧可视化、吸收芯受压状态提示。**须验证水/尿液环境下 5CB–PDMS 体系的稳定性（推演）。**
- **智能包装 / 运输损伤与开包指示** — PDLC 类机械变色膜贴在卫生用品外包装上，挤压或跌落即改变外观；30:1 配比 + 120 °C 固化的简单工艺与包装膜复合可行性较好（推演）。
- **柔性光学传感基材** — PDMS 是成熟的柔性/生物相容基材，5 wt% 液晶掺杂薄膜可作低成本光学传感元件，与卫生用品"感知 + 可视化"升级方向一致（推演）。

## Caveats 局限
- 数据仅为单一透光率变化值（50%），无应变-透光率本构曲线、无疲劳/循环数据、无湿度稳定性数据。
- 学生 poster 级别，非同行评审；文献 [1]-[4] 为 Korner 1994 / Cairns 1999 / Gardiner 2009 / Mucha 2003。

## Related Pages 关联页面
- 同域合集 Sibling collection：[[Mechanochromic Photonic Sensors]]
- 概念 Concepts：[[机械变色 Mechanochromic]]、[[聚合物分散液晶 PDLC]]、[[液晶 Liquid Crystal]]、[[结构色 Structural Color]]
- 对照对照：[[Self-Powered Photonic Sensor CLCE Sandwich]]（同为 PDMS-液晶路线，但走结构色/光子带隙通道，性能与复杂度更高）

## Source 原文
- 本地路径 Local path：`RAW/ima_sync/个人知识库/WKB/Resources/Ebook/Ebook Extract/Mechanochromic_Photonic_Sensors_拆解/机械变色弹性体制备_PPT_拆解.md.md`
- 原文链接 Original link：

File: .tools/_backup_compile_20261011/WIKI_before_P0B01/sources/Polymer Science and Technology (Textbook).md
---
type: source
title: "Polymer Science and Technology (Textbook)"
source_type: book-index
author: "Robert O. Ebewele (University of Benin, Nigeria)"
edition: "1st"
publisher: "CRC Press LLC"
year: 2000
isbn: "0-8493-8939-9"
original_language: "EN"
source_path: RAW/ima_sync/个人知识库/WKB/Resources/Ebook/polymer-science-and-technology_compress.pdf.md
date_published: 2000
date_processed: 2026-09-30
credibility: 高
knowledge_update_status: done
summary_cn: "Ebewele《聚合物科学与技术》（CRC Press, 2000）——面向入门课程的聚合物全链条教科书，三大部分共 15 章，贯通「结构-性能关系 → 聚合机理与反应工程 → 溶液/力学/黏弹性性能与应用」，职责是给本库提供聚烯烃、纤维与胶黏剂的通用高分子学底座"
key_claims:
  - "全书 15 章，分为三大部分（源文 PREFACE 原文）：Part 1 聚合物基础（历史、定义、分类、单体成聚条件、一级/二级/三级结构、结构-性能关系、聚合物改性）；Part 2 聚合物制备与加工（聚合方法、反应机理与动力学、分子量控制、反应工程、助剂与增强、单元操作）；Part 3 性能与应用（溶液性能、力学性能、黏弹性与断裂、固态应用）"
  - "作者的编写动机（PREFACE 原文）：入门聚合物课程通常不得不依赖多本教材才能覆盖基础，本书有意在一册内覆盖此类课程通常讲授的大部分领域，强调基本定性理解而非死记或繁复数学推导"
  - "贯穿全书的主线是「最终制品性能」（the ultimate property of the finished polymer product）：从选何种聚合工艺、何种反应器、何种加工技术，到加工条件如何影响制品性能，逐层追问（PREFACE）"
  - "源文件为 CRC Press LLC 2000 年版完整正文抽取，含 Library of Congress Cataloging-in-Publication Data：ISBN 0-8493-8939-9、LC 分类 TP156.P6 E24 1996、668.9--dc20、CIP 号 95-32995"
  - "源文件正文可恢复的章节主线为 Ch1 Introduction → Ch2 Polymerization Mechanisms → Ch3 Chemical Bonding and Polymer Structure → Ch4 Thermal Transitions → Ch5 Polymer Modification → Ch6 Condensation (Step-Reaction) Polymerization → Ch7 Chain-Reaction Addition Polymerization → Ch8 Copolymerization → Ch9 Polymer Additives and Reinforcements → Ch10 Polymer Reaction Engineering → Ch11 Unit Operations in Polymer Processing → Ch12 Solution Properties → Ch13 Mechanical Properties → Ch14 Polymer Viscoelasticity → Ch15 Polymer Properties and Applications"
tags: ["source/book", "source/book-index", "polymer-science", "polymerization", "polymer-processing", "polymer-structure", "viscoelasticity", "mechanical-properties", "textbook"]
tags_zh: ["聚合物科学", "聚合机理", "聚合物加工", "聚合物结构", "黏弹性", "力学性能", "教科书"]
domain: "hygiene-materials"
priority: "P1"
pages_linked: ["[[Ebewole Polymer Science Ch01 Introduction Basic Concepts and Classification]]", "[[Ebewole Polymer Science Ch02 Polymerization Mechanisms]]", "[[Ebewole Polymer Science Ch03 Chemical Bonding and Polymer Structure]]", "[[Ebewole Polymer Science Ch04 Thermal Transitions in Polymers]]", "[[Ebewole Polymer Science Ch05 Polymer Modification]]", "[[Ebewole Polymer Science Ch06 Condensation Step-Reaction Polymerization]]", "[[Ebewole Polymer Science Ch07 Chain-Reaction Addition Polymerization]]", "[[Ebewole Polymer Science Ch08 Copolymerization]]", "[[Ebewole Polymer Science Ch09 Polymer Additives and Reinforcements]]", "[[Ebewole Polymer Science Ch10 Polymer Reaction Engineering]]", "[[Ebewole Polymer Science Ch11 Unit Operations in Polymer Processing]]", "[[Ebewole Polymer Science Ch12 Solution Properties of Polymers]]", "[[Ebewole Polymer Science Ch13 Mechanical Properties of Polymers]]", "[[Ebewole Polymer Science Ch14 Polymer Viscoelasticity]]", "[[Ebewole Polymer Science Ch15 Polymer Properties and Applications]]", "[[Seymour Carraher Polymer Chemistry]]", "[[Introduction to Physical Polymer Science]]", "[[Polymer Reaction Engineering]]", "[[Manufactured Fibre Technology Ch19 Spunbonding and Melt-Blowing Processes]]", "[[SAP（高吸水树脂）]]"]
---

# Polymer Science and Technology (Textbook)

*Robert O. Ebewele — CRC Press LLC, 2000*

> Book index 书籍索引页。本章节均链接到已逐章编译的 chapter 源页；本页只做整书定位与导航，不承载整书正文。

## Book Metadata 书籍元数据

| 字段 Field | 值 Value |
|---|---|
| Author 作者 | Robert O. Ebewele (Robert Oboigbaotor Ebewele), Department of Chemical Engineering, University of Benin, Benin City, Nigeria |
| Edition 版次 | 未标注版次号（版权页未见 edition 字样，正文 2000 年版） |
| Publisher 出版社 | CRC Press LLC, Boca Raton / New York（Copyright © 2000 by CRC Press LLC） |
| Year 年份 | 2000 |
| ISBN | 0-8493-8939-9 (alk. paper)（源文件版权页另有一处写作 0-0849-8939-9，属抽取错字） |
| LC 分类号 | TP156.P6E24 1996；668.9--dc20；Library of Congress Card Number 95-32995 |
| Original Language 原文语种 | EN |
| Source 源文件 | `RAW/ima_sync/个人知识库/WKB/Resources/Ebook/polymer-science-and-technology_compress.pdf.md`（1,171,711 bytes，采样编译） |

## Scope and Structure 范围与结构

本书是**面向入门课程的聚合物科学与技术教科书**（非研究专著、非配方手册）。按源文 PREFACE，全书分三大部分：**(1) 聚合物基础**（历史、定义与分类、单体成聚条件、一级/二级/三级结构、结构-性能关系、聚合物改性）；**(2) 从单体到制品**（聚合方法、机理与动力学、分子量控制、反应工程、助剂与增强、加工单元操作）；**(3) 性能与应用**（溶液性能 → 力学性能 → 黏弹性与断裂 → 固态应用）。

目录（Table of Contents，15 章，逐章页已建）：

| Ch | Title 章标题 | Chapter Page |
|---|---|---|
| 1 | Introduction: Basic Concepts and Classification 导论：基本概念与分类 | [[Ebewole Polymer Science Ch01 Introduction Basic Concepts and Classification]] |
| 2 | Polymerization Mechanisms 聚合机理 | [[Ebewole Polymer Science Ch02 Polymerization Mechanisms]] |
| 3 | Chemical Bonding and Polymer Structure 化学键与聚合物结构 | [[Ebewole Polymer Science Ch03 Chemical Bonding and Polymer Structure]] |
| 4 | Thermal Transitions in Polymers 聚合物的热转变 | [[Ebewole Polymer Science Ch04 Thermal Transitions in Polymers]] |
| 5 | Polymer Modification 聚合物改性 | [[Ebewole Polymer Science Ch05 Polymer Modification]] |
| 6 | Condensation (Step-Reaction) Polymerization 缩聚（逐步）聚合 | [[Ebewole Polymer Science Ch06 Condensation Step-Reaction Polymerization]] |
| 7 | Chain-Reaction Addition Polymerization 链式加聚 | [[Ebewole Polymer Science Ch07 Chain-Reaction Addition Polymerization]] |
| 8 | Copolymerization 共聚 | [[Ebewole Polymer Science Ch08 Copolymerization]] |
| 9 | Polymer Additives and Reinforcements 聚合物助剂与增强 | [[Ebewole Polymer Science Ch09 Polymer Additives and Reinforcements]] |
| 10 | Polymer Reaction Engineering 聚合反应工程 | [[Ebewole Polymer Science Ch10 Polymer Reaction Engineering]] |
| 11 | Unit Operations in Polymer Processing 聚合物加工单元操作 | [[Ebewole Polymer Science Ch11 Unit Operations in Polymer Processing]] |
| 12 | Solution Properties of Polymers 聚合物溶液性能 | [[Ebewole Polymer Science Ch12 Solution Properties of Polymers]] |
| 13 | Mechanical Properties of Polymers 聚合物力学性能 | [[Ebewole Polymer Science Ch13 Mechanical Properties of Polymers]] |
| 14 | Polymer Viscoelasticity 聚合物黏弹性 | [[Ebewole Polymer Science Ch14 Polymer Viscoelasticity]] |
| 15 | Polymer Properties and Applications 聚合物性能与应用 | [[Ebewole Polymer Science Ch15 Polymer Properties and Applications]] |

源文件正文中可见的若干小节主线（用于原文检索定位）：Ch1 含 Table 1.1 Introduction of Plastics Materials、§III Classification of Polymers（结构/机理/热行为/制备/终端用途五维分类）；Ch2 含 chain-reaction（引发-增长-终止-链转移）、ionic & coordination、step-growth 典型聚合（聚酯/聚碳酸酯/聚酰胺/聚酰亚胺/甲醛树脂/聚醚/聚砜）、开环聚合与环氧树脂；Ch3 含 Table 3.7 Cohesive Energy of Polymers 与二级/三级结构判据。

## Relevance to Hygiene R&D 与卫材研发的关联

相关性评级：**P1（参考级 / reference-level）**。本书不针对卫材应用，也不含任何供应商或牌号数据；它的价值是把本库零散的「为什么」串成一条教学级因果链，作为查证术语与标准定义的**通用底座**。

| 本书落点 Where it lands | 卫材场景 Hygiene use |
|---|---|
| Ch1/Ch3 结构-性能关系、一级/二级/三级结构 | 理解 PE/PP 皮芯纤维（双组分 ES 纤维）的结晶与取向基础；对应 [[Manufactured Fibre Technology Ch19 Spunbonding and Melt-Blowing Processes]] 的纺丝侧 |
| Ch2/Ch6/Ch7/Ch8 聚合机理与共聚 | PP/PE/共聚物（含 SAP 用丙烯酸体系）的链结构来源与分子量分布成因 |
| Ch4 热转变、Ch14 黏弹性 | ES 纤维的粘结窗口（PE 皮层软化）、热熔胶开放时间与抗蠕变的物理语言 |
| Ch9 助剂与增强 | 亲水整理剂、抗静电/抗氧剂在非织造布与薄膜中的功能定位 |
| Ch10/Ch11 反应工程与加工单元操作 | 从聚合到纺丝/挤膜/复合的工艺-性能传导链 |
| Ch12 溶液性能、Ch13 力学性能 | 面层/底膜的力学与润湿表征逻辑 |

诚实评价：**这是教学级综述，不是研究前沿也不是工艺手册**。深挖同一主题请优先使用 [[Seymour Carraher Polymer Chemistry]]（反应与机理）与 [[Introduction to Physical Polymer Science]]（物理与转变）；需要反应器设计细节时回到 [[Polymer Reaction Engineering]]。

## Related Sources 关联来源

- [[Seymour Carraher Polymer Chemistry]] — 平行的聚合物化学教科书，机理与反应章节可互校术语
- [[Introduction to Physical Polymer Science]] — 聚合物物理（转变、黏弹性、结晶）方向的互补教科书
- [[Polymer Reaction Engineering]] — Ch10 反应工程主题的专门卷册
- [[Manufactured Fibre Technology Ch19 Spunbonding and Melt-Blowing Processes]] — Ch11 加工单元操作在纺粘/熔喷线上的落地
- [[SAP（高吸水树脂）]] — Ch6/Ch7 聚合机理与 Ch12 溶液性能的卫材核心应用出口

File: .tools/_backup_compile_20261011/WIKI_before_P0B01/sources/Polyurethane Elastomer Handbook.md
---
type: source
title: "Polyurethane Elastomer Handbook"
source_type: book-index
author: ""
edition: "2nd ed."
publisher: ""
year: 0
isbn: ""
original_language: "ZH"
source_path: RAW/ima_sync/个人知识库/WKB/Resources/Ebook/聚氨酯弹性体手册第二版pdf课件.pdf.md
date_published: 0
date_processed: 2026-09-30
credibility: 高
knowledge_update_status: done
summary_cn: "《聚氨酯弹性体手册》第二版的培训课件（中文，源文件未标注书稿编者与出版社）——从聚氨酯发展史与全球产量、异氰酸酯/多元醇/扩链剂/催化剂原料体系，到 CPU（浇注型）、TPU（热塑型）、MPU（混炼型）三大弹性体的分类、工艺原理、加工方法与影响性能的工艺因素，并附管道清理、油田、铁路桥梁、纺织配件与板材薄膜等应用图集。"
key_claims:
  - "定义与历史（源文件开篇）：凡高分子结构主链上含有多个氨基甲酸酯基团 (–NHCOO–) 的聚合物统称聚氨酯 (polyurethane)；1937 年德国拜耳（Bayer）教授首先用异氰酸酯与多元醇化合物加聚制得聚氨酯树脂。里程碑时间线：1944 年线型聚氨酯树脂（热塑性、可纺，命名 Igamid U，纤维称 Perlon U）→ 1947 年拜耳金属与合成橡胶粘接剂用于军用车辆履带（聚氨酯粘合剂工业基础）→ 1950 年混炼型聚氨酯 (MPU) 橡胶论文 → 1951–1952 年聚酯型软质泡沫连续发泡工艺 → 1953 年米勒 (Miller) 研究成功液体浇注型聚氨酯橡胶 (CPU)。"
  - "美国线：1947 年 DuPont 与 Monsanto 建立 TDI 试验车间；1958 年 Goodyear 的 Schollenberger 报道热塑性聚氨酯弹性体 (TPU) 并于 1960 年工业化；1959 年杜邦试制聚醚型聚氨酯弹性纤维（牌号 Lycra）；1960 年美国橡胶公司制聚酯型聚氨酯弹性纤维（Vyrene）；1963 年杜邦研究成功聚氨酯合成皮革 Corfam；1969 年 Bayer 首先报道高压碰撞混合法并展出第一台具自清洁与循环混合头的反应注射成型 (RIM) 设备；1974 年美国大量采用 RIM 生产大型制件；1979 年玻纤增强 RIRIM 工艺生产汽车挡泥板与车体板。"
  - "产量与结构（源文件数据表）：世界聚氨酯树脂产量 1998 年 820 万 t → 2008 年超过 1300 万 t → 2010 年超过 1500 万 t，一般年增长率 4%~5%、最高 13%；表内 1998/2000/2006/2008/2010 五个时点按地区给出（总计 820.26 / 899.3 / 1165.0 / 1329.5 / 1507.0 万吨），其中中国由 81.3 万吨增至 360 万吨，增速最快。"
  - "消费结构（源文件饼图）：世界聚氨酯市场消耗比例为家具和床垫 32%（另图 26%）、汽车模塑泡沫 15%（另图 13%）、涂料胶粘剂和密封剂 18%（另图 19%）、建筑 17%（另图 24%）、鞋用 6%、汽车弹性体和 RIM 6%（另图 7%）、冰箱等制冷机具 6%（另图 5%）。"
  - "原料体系（源文件）：聚氨酯原料分为异氰酸酯（脂肪族/脂环族/芳香族）、低聚物多元醇（聚酯多元醇/聚醚多元醇/其它多元醇）、扩链（交联）剂（胺类/醇类）、催化剂（叔胺类/金属有机化合物）与其它配合剂（阻燃剂、抗氧剂、紫外线吸收剂、着色剂、增塑剂）。异氰酸酯结构通式 R–(NCO)n，聚氨酯合成中主要使用 n≥2 者。"
  - "软段选择的关键判据（源文件低聚物多元醇章）：低聚物多元醇（polyol）构成聚氨酯软段，分子量通常 500~3000。聚酯型 PU 比聚醚型 PU 具有较高强度与硬度——因酯基极性大，内聚能 12.2 kJ/mol 高于醚基的 4.2 kJ/mol，软段分子间作用力大、内聚强度高，且酯基与氨基甲酸酯键间形成氢键促进软硬段相混，对极性基材的粘附力也更优、抗热氧化性更好；但聚醚型 PU 因醚基易旋转而低温柔顺性好、且不含易水解酯基故耐水解性更佳，价格也更具竞争力。"
  - "重要异氰酸酯（源文件）：TDI（甲苯二异氰酸酯，最早开发、应用最广、产量最大的二异氰酸酯单体）；MDI（二苯基甲烷-4,4'-二异氰酸酯，分子量大、蒸气压远低于 TDI，对工作环境污染小，可单体直接使用，产量不断提高）；PAPI（多苯基甲烷多异氰酸酯，聚合 MDI/粗品 MDI）。特殊异氰酸酯包括液化 MDI（氨基甲酸酯改性型、碳化二亚胺与脲酮亚胺型、掺合型，用以克服纯 MDI 常温固体需融化且多次加热影响性能的缺陷）、PPDI（对苯二异氰酸酯，机械强度与耐热高）、NDI（萘-1,5-二异氰酸酯，耐疲劳、耐热、动态性能、永久变形与耐油性极优）、HDI（六亚甲基二异氰酸酯，不黄变）、IPDI（异佛尔酮二异氰酸酯）；脂肪族多异氰酸酯耐候性好、不黄变，欧美已成为主流。"
  - "多元醇与助剂（源文件）：聚醚多元醇主要由环氧乙烷、环氧丙烷、四氢呋喃开环聚合合成，体系含催化剂（KOH）与起始剂（多元醇或胺）以控制聚合速率、分子量与官能度；常用品种有 PEG、PPG、PTMEG，其中 PPG 产量大用途广、PTMEG 综合性能更优且近年增长较快。聚酯多元醇由有机二元羧酸（酸酐或酯）与多元醇缩聚（或酯交换）或由内酯与多元醇聚合而成，其耐水解性往往不如聚醚型且不同种类差异很大。扩链剂含醇类（含 HQEE 苯二酚二羟乙基醚）与二胺类（MOCA，另有液体 MOCA）；催化剂分叔胺类与有机金属类。"
  - "弹性体分类与 CPU 工艺（源文件）：聚氨酯弹性体按加工分为浇注型（CPU）、热塑型（TPU）、混炼型（MPU）三类。CPU 工艺原理含半预聚物法（源文件给出其特点）；加工方法含 (1) 手工浇注 (2) 机械浇注 (3) 特殊浇注工艺（倾斜浇注法、垂直浇注法、传递浇注法），另有旋转浇注制备聚氨酯胶辊与真空浇注法。CPU 的性能影响因素逐条列出：(1) 扩链系数（含 MOCA 扩链系数对弹性体机械性能的影响）(2) 合成方法 (3) 混合温度及固化温度（图 5-2 给出浇注型 PTMEG 聚氨酯混合温度与 100% 定伸应力/拉伸强度/伸长率/撕裂强度/邵氏 A 硬度的关系）(4) 熟化时间的影响 (5) 预聚体的贮存 (6) 注模时的环境。CPU 种类含 TDI 系统、MDI 系（MDI-BD、MDI-HQEE）、NDI 浇注体系、HDI 系、PPG 型、室温浇注型及灌封胶（聚醚(聚酯)-MOCA 系室温固化）、HTPB 系统等，并单列 CPU 的发展方向。"
tags: ["source/book", "source/book-index", "polyurethane", "PU-elastomer", "CPU", "TPU", "MPU", "isocyanate", "MDI", "TDI", "polyol", "chain-extender", "MOCA", "casting"]
tags_zh: ["聚氨酯", "聚氨酯弹性体", "浇注型", "热塑型", "混炼型", "异氰酸酯", "多元醇", "扩链剂", "MOCA", "浇注工艺"]
domain: "hygiene-materials"
priority: "P1"
pages_linked: ["[[Handbook of Polymer Reaction Engineering]]", "[[Spandex Elastomer Brand Comparison & DMAC Safety Assessment（氨纶弹性体品牌对比及 DMAC 安全评估 2026-07-28）]]", "[[Huafon Group Capability Review — Spandex DMAC Compliance, Bio-based & Electrospun PU Film（公司业务介绍及发展情况）]]", "[[Adhesive Handbook Part 3 Adhesive Classes]]", "[[Synthesis of Thermoplastic Polyester Elastomers]]", "[[Origin of Rubber Elasticity Book]]"]
---

# Polyurethane Elastomer Handbook

*编者未标注 — 出版社未标注, 未标注*

> Book index 书籍索引页。**源文件是《聚氨酯弹性体手册》第二版的培训课件（ppt/PDF 提取稿）而非图书正文**；课件末页署「富利隆国际有限公司 www.flexion.com」（幻灯片模板含 FUNTHANE / Flexmer Elastomers Solutions 标识）。源文件未保留书稿的编者、出版社与 ISBN，故相关字段按模板留空，不做外部推断。

## Book Metadata 书籍元数据

| 字段 Field | 值 Value |
|---|---|
| Author 编者 | 未标注（源文件未保留原书编者信息） |
| Edition 版次 | 第二版（依源文件标题「第二版 pdf 课件」） |
| Publisher 出版社 | 未标注（源文件未保留） |
| Year 年份 | 未标注（源文件未标注；课件引用 1998–2010 年产量数据，可知成稿于 2010 年之后） |
| ISBN | 未标注 |
| Document type 文献类型 | 培训课件（幻灯片体，含大量图片占位与三线表；末页为 富利隆国际有限公司 Flexion） |
| Original Language 原文语种 | ZH |
| Source 源文件 | `RAW/ima_sync/个人知识库/WKB/Resources/Ebook/聚氨酯弹性体手册第二版pdf课件.pdf.md`（43,128 bytes） |

## Scope and Structure 范围与结构

课件把聚氨酯弹性体拆成「原料 → 化学 → 分类 → 工艺 → 应用」五段。它的实用价值集中在**浇注型（CPU）**部分：原料选型判据（聚酯 vs 聚醚）、扩链系数与固化条件的工艺敏感性、以及六类影响性能的工艺因素，都是可直接对到产线的颗粒度。TPU/MPU 部分较简，应用部分以图片图集为主。

源文件结构（`^#{1,3} ` 标题序列，保留原文标题）：

| 板块 | 标题（原文） | 内容 Content |
|---|---|---|
| 1 | 聚氨酯材料的发展历史 | 1937 Bayer 起的时间线；美德两侧的工业化节点（Igamid U / Perlon U、MPU、CPU、TPU、Lycra、Vyrene、Corfam、RIM、RIRIM） |
| 2 | 聚氨酯材料的发展 | 材料家族特点与产量（1998 年 820 万 t → 2010 年超过 1500 万 t，年增 4%~5%、最高 13%） |
| 3 | 世界聚氨酯产品产量及预测 | 按地区 × 年份（1998/2000/2006/2008/2010）的产量表 |
| 4 | 世界聚氨酯产品市场消耗比例 | 家具和床垫、鞋用、汽车弹性体与 RIM、汽车模塑泡沫、涂料胶粘剂与密封剂、建筑、制冷机具的占比饼图 |
| 5 | 聚氨酯主要原料 | 原料树：异氰酸酯（脂肪族/脂环族/芳香族）、低聚物多元醇（聚酯/聚醚/其它）、扩链（交联）剂（胺类/醇类）、催化剂（叔胺/金属有机）、其它配合剂（阻燃剂、抗氧剂、紫外线吸收剂、着色剂、增塑剂） |
| 6 | 异氰酸酯的分类 / 重要的异氰酸酯 / 特殊异氰酸酯 | 结构通式 R–(NCO)n；TDI、MDI、PAPI；液化 MDI（三类）、PPDI、NDI、HDI、IPDI |
| 7 | 低聚物多元醇化合物 PLOYOL | 软段作用与分子量区间；聚酯型 vs 聚醚型的强度/耐水解/粘附/抗热氧化对比；分类树（普通与特种聚酯、普通与特种聚醚、组合聚醚、其它多元醇）；聚醚多元醇合成（EO/PO/THF 开环，KOH + 起始剂）；PEG/PPG/PTMEG；聚酯多元醇合成与耐水解性；聚碳酸酯二醇、聚己内酯多元醇、聚烯烃多元醇 |
| 8 | 扩链剂 | 醇类扩链剂；HQEE（苯二酚二羟乙基醚）；二胺类扩链剂 MOCA；液体 MOCA |
| 9 | 催化剂 / 其他助剂 | 叔胺类催化剂；有机金属催化剂；阻燃剂、抗氧剂、紫外线吸收剂、着色剂、增塑剂 |
| 10 | 聚氨酯材料的主要化学特点 | 氨基甲酸酯键与相分离（软段/硬段）的化学基础 |
| 11 | 聚氨酯弹性体 | 弹性体定义与特点 |
| 12 | 聚氨酯弹性体的加工与分类 / 聚氨酯弹性体的分类 | CPU（浇注型）/ TPU（热塑型）/ MPU（混炼型） |
| 13 | 浇注型聚氨酯弹性体（CPU） | 特点 → 工艺原理（含半预聚物法）→ 加工方法（手工/机械/特殊浇注、倾斜/垂直/传递浇注、旋转浇注制胶辊、真空浇注）→ 影响性能的工艺因素（扩链系数、合成方法、混合与固化温度、熟化时间、预聚体贮存、注模环境）→ 种类（TDI 系、MDI 系 MDI-BD / MDI-HQEE、NDI 浇注体系、HDI 系、PPG 型、室温浇注型及灌封胶、HTPB 系统）→ 发展方向 |
| 14 | 热塑型聚氨酯弹性体（TPU） | 简介与后续内容 |
| 15 | 聚氨酯弹性体的应用 | 管道清理用聚氨酯、油田配件、铁路及桥梁配件、纺织配件、板材及薄膜应用（以图片图集呈现） |

源文件内含的图示与表格标题（图体为图片，正文可确认）：图 5-2「浇注型 PTMEG 聚氨酯混合温度与物性 1—100% 定伸应力；2—拉伸强度；3—伸长率；4—撕裂强度；5—邵氏 A 硬度」；世界聚氨酯产品产量及预测表；世界聚氨酯产品市场消耗比例饼图；CPU-LX 系列聚氨酯弹性体离心成型机。

## Relevance to Hygiene R&D 与卫材研发的关联

相关性评级：**高（卫材弹性件与 PU 胶黏剂的原料—工艺基础）**。聚氨酯在卫材中以三种形态出现且都很关键：**弹性纤维/弹性膜**（氨纶、PU 弹性膜用于弹性腰围与防漏隔边）、**热熔胶/复合胶黏剂**（PU 类胶）、以及**功能性涂层/膜材**（透气膜、PU 膜复合）。本课件的原料化学（异氰酸酯—多元醇—扩链剂三组分）与 CPU 工艺敏感性分析，是理解 PU 供应商品号差异与来料波动的直接依据。

| 课件要点 Source point | 卫材落点 Where it lands |
|---|---|
| 软段选择判据：聚酯型 PU 强度/硬度/耐磨/耐油/粘附更优，聚醚型 PU 低温柔顺、耐水解更佳且便宜 | 卫材 PU 弹性件与胶黏剂的**耐水解 vs 力学强度**取舍：一次性卫生用品常处湿态且需长期货架存放，耐水解性往往是第一约束；此判据可直接用于供应商牌号评估 |
| 聚酯型 PU「酯基极性大、与极性基材粘附力比聚醚型优良」 | PU 胶对极性基材（如含极性组分的无纺布/膜）的粘接优势，可与 [[Adhesive Handbook Part 3 Adhesive Classes]] 的胶种分类互参 |
| 异氰酸酯选择：芳香族（TDI/MDI）vs 脂肪族（HDI）/脂环族（IPDI）——后者耐候好、不黄变 | 卫材外观要求（白色/浅色产品不得黄变）下的异氰酸酯路线的直接判据；黄变是浅色卫材的常见客诉项 |
| 重要单体与性能映射：PPDI（高机械强度与耐热）、NDI（耐疲劳、动态性能、永久变形与耐油性极优）、MDI（低蒸气压、可直接使用）、TDI（成本最低、应用最广） | 弹性纤维/弹性膜对**回弹与永久变形**的要求（对应卫材弹性件抗下垂、抗疲劳）指向 NDI 类高温高回弹体系；成本约束则指向 TDI/MDI 体系 |
| CPU 影响性能的工艺因素（扩链系数、混合温度与固化温度、熟化时间、预聚体贮存、注模环境） | 供应商 PU 弹性件批次一致性的根因清单：硬度/回弹波动往往来自扩链系数与固化条件，而非配方本身 |
| 室温浇注型与灌封胶（聚醚(聚酯)-MOCA 系室温固化） | 卫材产线**不能高温固化**时的工艺选项；可与 Coating and Laminating Technology 所整理的复合 / 熟化工序对照（该页已在库内） |
| 应用图集：纺织配件、板材及薄膜应用 | 与卫材的直接场景（弹性件、薄膜）对应；氨纶与 PU 膜的产业侧现状见 [[Spandex Elastomer Brand Comparison & DMAC Safety Assessment（氨纶弹性体品牌对比及 DMAC 安全评估 2026-07-28）]] 与 [[Huafon Group Capability Review — Spandex DMAC Compliance, Bio-based & Electrospun PU Film（公司业务介绍及发展情况）]] |
| 课件末页署名富利隆国际（Flexion / FUNTHANE / Flexmer） | 供应侧线索：该课件来自 PU 弹性体厂商培训体系，其工艺参数口径带厂商视角，引用时注意立场 |

诚实评价：**本书是 PU 弹性体的原料与浇注工艺工具资料，不是卫材产品书**。它的价值在于把「PU 供应商牌号差异」翻译成「异氰酸酯—多元醇—扩链剂—固化条件」四个可谈判的变量；但课件本身不涉及卫材法规（如 DMAC 残留、皮肤接触安全）与一次性用品的成本结构，这些须回到卫材侧的专门资料。

## Note on Compilation 编译说明

- 源文件 43,128 bytes / 766 行（>40 KB）。按抽样规则读取 `limit: 200`（发展史、原料体系开头）并以 `^#{1,3} ` 提取全篇幻灯标题结构与文件尾部，**未读取正文全文**。
- 源文件为 PPT/PDF 抽取稿，**页面结构丢失**（同一标题在多页重复出现，如「浇注型聚氨酯弹性体（CPU）的种类」出现 6 次），本页按主题归并而非按页复述；图片仅留 `[图片: ...]` 占位。
- 原书的编者、出版社、ISBN 与出版年**均未出现在源文件中**，故元数据相应字段留空 / 计为未标注；不据外部知识补写。
- 本页为**索引页**，未生成 chapter 页。

## Related Sources 关联来源

- [[Handbook of Polymer Reaction Engineering]] — 其 Ch3.3.6 Polyurethanes and Polyureas 给出 PU/聚脲的缩聚化学原理，与本课件的原料—反应侧互补
- [[Spandex Elastomer Brand Comparison & DMAC Safety Assessment（氨纶弹性体品牌对比及 DMAC 安全评估 2026-07-28）]] — 氨纶（PU 弹性纤维）品牌对比与 DMAC 安全评估，PU 弹性体在卫材的最直接形态
- [[Huafon Group Capability Review — Spandex DMAC Compliance, Bio-based & Electrospun PU Film（公司业务介绍及发展情况）]] — 华峰 PU/氨纶产能与生物基、静电纺 PU 膜的产业侧现状
- [[Adhesive Handbook Part 3 Adhesive Classes]] — 胶黏剂分类，PU 类胶在卫材复合中的定位参照
- [[Synthesis of Thermoplastic Polyester Elastomers]] — 另一条热塑性弹性体路线，与 TPU 在柔性件选型上互为替代方案
- [[Origin of Rubber Elasticity Book]] — 橡胶弹性理论，解释 PU 弹性体软硬段相分离为何能提供高回弹

File: .tools/_backup_compile_20261011/WIKI_before_P0B01/sources/Principles of Polymerization.md
---
type: source
title: "Principles of Polymerization"
source_type: book-index
author: "George Odian"
edition: "4th"
publisher: "John Wiley & Sons"
year: 2004
isbn: "0-471-27400-3"
original_language: "EN"
source_path: RAW/ima_sync/个人知识库/WKB/Resources/Ebook/29_Principles_of_polymerization.pdf.md
date_published: 2004
date_processed: 2026-09-30
credibility: 高
knowledge_update_status: done
summary_cn: "Odian《聚合原理》第4版（Wiley, 2004, 9章）——聚合反应机理与动力学的权威教科书，按 step / chain / ring-opening 三大机理分章，系统覆盖官能团反应性、自由基/乳液/离子链聚合、共聚、立构化学与聚合物反应"
key_claims:
  - "第 4 版由 George Odian（College of Staten Island, City University of New York）撰写，John Wiley & Sons, Inc.（Hoboken, New Jersey）2004 年出版；源文件 Library of Congress Cataloging-in-Publication Data 页载 ISBN 0-471-27400-3，©2004 by John Wiley & Sons, Inc."
  - "全书 9 章，源文件 CONTENTS 页恢复的页码主线为：Ch1 Introduction p.1 → Ch2 Step Polymerization p.39 → Ch3 Radical Chain Polymerization p.198 → Ch4 Emulsion Polymerization p.350 → Ch5 Ionic Chain Polymerization p.372 → Ch6 Chain Copolymerization p.464 → Ch7 Ring-Opening Polymerization p.544 → Ch8 Stereochemistry of Polymerization p.619 → Ch9 Reactions of Polymers p.729"
  - "源文件 Preface 原话明确其组织逻辑：'the three types of polymerization reactions—step, chain, and ring-opening polymerizations (Chaps. 2–5, 7)'；且作者强调 'the terms condensation and step polymer or polymerization are not synonymous nor are the terms addition and chain polymer or polymerization'——分类须同时区分聚合机理与聚合物结构"
  - "Ch2 Step Polymerization 从官能团反应性切入（2-1 Reactivity of Functional Groups、2-2 Kinetics of Step Polymerization，含 2-2a Self-Catalyzed Polymerization 自催化与 2-2b External Catalysis 外催化），是非线性/凝胶点理论的动力学基础"
  - "Ch3 Radical Chain Polymerization 明确定义（3-1 Nature of Radical Chain Polymerization）并对比链式与逐步聚合（3-1a Comparison of Chain and Step Polymerizations）、自由基与离子链聚合（3-1b Radical versus Ionic Chain Polymerizations）；Ch4 Emulsion Polymerization（4-1 Description of Process）覆盖乳液聚合体系——SAP 水溶液聚合的工业对应"
  - "Ch6 Chain Copolymerization 给出终端模型与竞聚率（6-2a Terminal Model; Monomer Reactivity Ratios）、理想/交替/嵌段共聚行为（6-2d）、Q-e 方案（6-3b-4）与序列长度分布（6-2g-1）；Ch8 覆盖立构异构与立构规整聚合（8-1 Types of Stereoisomerism in Polymers）"
tags: ["source/book", "source/book-index", "polymerization", "kinetics", "step-polymerization", "radical-polymerization", "emulsion-polymerization", "ionic-polymerization", "copolymerization", "ring-opening", "stereochemistry"]
tags_zh: ["聚合原理", "聚合动力学", "逐步聚合", "自由基聚合", "乳液聚合", "离子聚合", "共聚", "开环聚合", "立构化学"]
domain: "hygiene-materials"
priority: "P1"
pages_linked: ["[[SAP（高吸水树脂）]]", "[[Controlled Radical Polymerization SAP（控制自由基聚合 SAP）]]", "[[Acrylic-Based Superabsorbent Polymers]]", "[[Seymour Polymer Chemistry Ch07 Ionic and Coordinative Chain Polymerization]]", "[[Seymour Polymer Chemistry Ch08 Free Radical Chain Polymerization]]", "[[Ebewole Polymer Science Ch07 Chain-Reaction Addition Polymerization]]", "[[Ebewole Polymer Science Ch10 Polymer Reaction Engineering]]"]
---

# Principles of Polymerization

*George Odian — John Wiley & Sons, 4th edition, 2004*

> Book index 书籍索引页。本页只做整书定位与导航，**未**逐章编译 chapter 页（遵循 P1 big-book rule：整书 >800 KB 时只建索引）。

## Book Metadata 书籍元数据

| 字段 Field | 值 Value |
|---|---|
| Author 作者 | George Odian, College of Staten Island, City University of New York |
| Edition 版次 | Fourth Edition（第四版） |
| Publisher 出版社 | John Wiley & Sons, Inc., Hoboken, New Jersey（同时出版于加拿大） |
| Year 年份 | 2004（Copyright © 2004 by John Wiley & Sons, Inc.） |
| ISBN | 0-471-27400-3 |
| Original Language 原文语种 | EN |
| Source 源文件 | `RAW/ima_sync/个人知识库/WKB/Resources/Ebook/29_Principles_of_polymerization.pdf.md`（1,288,988 bytes） |

## Scope and Structure 范围与结构

本书是聚合反应机理与动力学的**权威教科书**，按「step / chain / ring-opening」三大机理分章，并强调机理分类与结构分类不可混用。覆盖从官能团反应性、逐步聚合动力学，到自由基、乳液、离子链聚合与开链共聚，再到立构化学与聚合物后反应。

目录（Table of Contents，自源文件 CONTENTS 页恢复；页码为该书印刷页码）：

| Ch | Title 章标题 | Page |
|---|---|---|
| 1 | Introduction 导论 | 1 |
| 2 | Step Polymerization 逐步聚合 | 39 |
| 3 | Radical Chain Polymerization 自由基链式聚合 | 198 |
| 4 | Emulsion Polymerization 乳液聚合 | 350 |
| 5 | Ionic Chain Polymerization 离子链式聚合 | 372 |
| 6 | Chain Copolymerization 链式共聚 | 464 |
| 7 | Ring-Opening Polymerization 开环聚合 | 544 |
| 8 | Stereochemistry of Polymerization 聚合立构化学 | 619 |
| 9 | Reactions of Polymers 聚合物的反应 | 729 |

> 注：Ch7 标题行（`RING-OPENING POLYMERIZATION`）在源文件 CONTENTS 中未以独立标题行呈现（抽取缺行），其章号与页码由 7-1/7-2 小节及 Preface 对「Chaps. 2–5, 7」的表述推定。

若干与卫材直接相关的小节（源文件原文小节名）：

- Ch1：1-1 Types of Polymers and Polymerizations（1-1a Polymer Composition and Structure / 1-1b Polymerization Mechanism）；1-3 Linear, Branched, and Crosslinked Polymers；1-4 Molecular Weight；1-5 Physical State（1-5a Crystalline and Amorphous Behavior / 1-5c Thermal Transitions）；1-6 Applications of Polymers（1-6b Elastomers, Fibers, and Plastics）。
- Ch2：2-1 Reactivity of Functional Groups；2-2 Kinetics of Step Polymerization（2-2a Self-Catalyzed / 2-2b External Catalysis）；2-2d Nonequivalence of Functional Groups in Polyfunctional Reagents。
- Ch3：3-1 Nature of Radical Chain Polymerization（3-1a Comparison of Chain and Step Polymerizations / 3-1b Radical versus Ionic Chain Polymerizations）。
- Ch4：4-1 Description of Process（4-1a Utility）。
- Ch5：5-1 Comparison of Radical and Ionic Polymerizations；5-2 Cationic Polymerization of the Carbon-Carbon Double Bond。
- Ch6：6-2 Copolymer Composition（6-2a Terminal Model; Monomer Reactivity Ratios / 6-2d Types of Copolymerization Behavior / 6-2g Microstructure）；6-3b-4 Q-e Scheme；6-6 Copolymerizations Involving Dienes（6-6a Crosslinking / 6-6c Interpenetrating Polymer Networks）。
- Ch7：7-1 Scope；Polymerizability / Polymerization Mechanism and Kinetics；7-2 Cyclic Ethers；7-10 Other Ring-Opening Polymerizations；7-11 Inorganic and Partially Inorganic Polymers；7-12 Copolymerization。
- Ch8：8-1 Types of Stereoisomerism in Polymers（8-1a Monosubstituted Ethylenes）。
- Ch9：9-1 Principles of Polymer Reactivity（9-1a Yield）。

## Relevance to Hygiene R&D 与卫材研发的关联

相关性评级：**P1（高，反应侧理论底座）**。SAP 是丙烯酸基自由基交联聚合产物，聚烯烃是配位/自由基链聚合产物——本书为这两条卫材主线提供速率、分子量、支化与交联的动力学语言。它讲「机理与动力学」，不讲产品配方指标。

| 本书章节 Chapter | 卫材落点 Where it lands |
|---|---|
| Ch3 自由基链聚合 + Ch4 乳液聚合 | 丙烯酸（盐）自由基聚合的引发/增长/终止/链转移动力学；乳液与溶液聚合体系的选择；上游概念见 [[SAP（高吸水树脂）]] 与 [[Controlled Radical Polymerization SAP（控制自由基聚合 SAP）]] |
| Ch6 链式共聚（竞聚率 / Q-e / 序列分布） | SAP 共聚单体（丙烯酸/丙烯酰胺/AMPS）掺入率与序列结构；产品侧实证见 [[Acrylic-Based Superabsorbent Polymers]] |
| Ch5 离子链聚合 + Ch8 立构化学 | 聚烯烃配位/离子聚合的活性中心与立构规整度控制（PP isotacticity）；与 [[Seymour Polymer Chemistry Ch07 Ionic and Coordinative Chain Polymerization]] 互为印证 |
| Ch2 逐步聚合动力学 | 聚酯/聚酰胺/聚氨酯类（弹性体、胶黏剂）缩聚动力学与凝胶点判据 |
| Ch7 开环聚合 | 环氧化物/己内酰胺等环状单体路线；与 [[Ebewole Polymer Science Ch10 Polymer Reaction Engineering]] 的反应器侧衔接 |
| 全书动力学语言 | 反应速率、分子量分布、支化与交联控制的统一框架，与 [[Seymour Polymer Chemistry Ch08 Free Radical Chain Polymerization]]、[[Ebewole Polymer Science Ch07 Chain-Reaction Addition Polymerization]] 三方互校 |

诚实评价：**不要指望从中直接获得牌号或产品指标**。它回答「为什么提高引发剂浓度会降低分子量」「为什么竞聚率决定共聚组成漂移」这类问题；反应器与工艺放大要回到 Polymer Reaction Engineering（见本库同名 book-index 页）与 [[Ebewole Polymer Science Ch10 Polymer Reaction Engineering]]。

## Note on Compilation 编译说明

- **按 P1 大部头规则，本书仅建索引页，未逐章编译。** 源文件 1,288,988 bytes（本批 5 本中最大），远超单页安全体量；9 章正文均未生成 chapter 页，本页只承担整书定位与导航职能。
- 目录与关键小节名恢复自源文件 `CONTENTS` 页（自动抽取，保留印刷页码）；Ch7 标题行缺失已按 7-1 小节与 Preface 表述标注推定。
- 与既有页面关系：本页为**索引页**，不复写 [[Acrylic-Based Superabsorbent Polymers]]、[[Seymour Polymer Chemistry Ch08 Free Radical Chain Polymerization]] 等专门页面内容，仅做互校入口。
- 检索提示：源文件中图表标题也以 `#` 开头，用小节号（如 `3-1 NATURE OF RADICAL CHAIN POLYMERIZATION`，原文为大写标题）在 RAW_FULL 原文中检索定位最快。

## Related Sources 关联来源

- [[Acrylic-Based Superabsorbent Polymers]] — Ch3/Ch4/Ch6 丙烯酸基 SAP 自由基/共聚动力学的产品侧实证
- [[Seymour Polymer Chemistry Ch08 Free Radical Chain Polymerization]] — 自由基链聚合的平行教科书章节，可互校速率常数与机理图
- [[Seymour Polymer Chemistry Ch07 Ionic and Coordinative Chain Polymerization]] — Ch5/Ch8 离子与配位聚合的化学侧配套读物
- [[Ebewole Polymer Science Ch07 Chain-Reaction Addition Polymerization]] — 链式加成聚合的入门级对照
- [[Ebewole Polymer Science Ch10 Polymer Reaction Engineering]] — Ch2–Ch7 动力学向反应器/工艺放大的衔接

File: .tools/_backup_compile_20261011/WIKI_before_P0B01/sources/Raw Material STM - Nanjing Plant（原材料STM-NJ）.md
---
type: source
title: "Raw Material STM - Nanjing Plant（原材料STM-NJ）"
source_type: 标准测试方法（WI）
source_path: RAW/ima_sync/个人知识库/WKB/Areas/Test Method/Material/原材料STM-NJ.pdf.md
original_link: ""
date_published: 2015-09-24
date_processed: 2026-09-29
credibility: 高
knowledge_update_status: done
key_claims:
  - "南京厂原材料测试册（修订部门 AA，修订人陈智）与天津厂 WI-60632 覆盖同类对象，但方法编号体系不同：南京 SAM 四项用「内控-6/7/8/9」，天津用 KC STM-00428 / 00219 / 00220，属同一指标的两套独立内控编号"
  - "南京厂 SAM 吸收速率取样量为 2.000 ± 0.005 g，天津厂为 2.000 ± 0.05 g——同一方法的称量公差相差一个数量级"
  - "南京厂无纺布返渗用 10 cm × 10 cm 标准吸收介质（滤纸）5 张 + 4 kg 重块 3 min，天津厂用 12 × 12 cm 滤纸 5 张 + 4 kg 重块 3 min；滤纸尺寸不同，结果不可直接比较"
  - "南京厂离心保水用「布袋（布包）」而非天津厂的过滤袋：0.2000 ± 0.005 g SAM，浸 30 ± 1 min，离心力 F = 250 g、3 min；另设 2 个空袋做空白"
  - "透气膜 WVTR 为内控-16：33 cm² 圆形试样、透湿杯加 10 mL 二次蒸馏水、腔内放干燥剂、23 ± 2 ℃ / 50 ± 5% RH、实验 12–24 h——与天津厂 38 ℃ / 90% RH 减重法口径完全不同"
  - "静水压（hydrostatic head）口径：净化水 24 ± 5 ℃、压力增速 60 mbar/min、仪器预热 15 min"
  - "透气性（air permeability）按品类分两档压力：家庭护理类 125 Pa（0.5 inH₂O）、手帕纸类 2500 Pa（10 inH₂O），试验头均 38 cm²，样品 12 × 12 英寸；原文明言不同试验头的结果不可比"
pages_linked: ["[[SAM Testing Methods（超级吸水材料测试方法）]]", "[[SAP性能指标（CRC AUL GBP Vortex）]]", "[[WVTR 测试口径（失重法 vs 增重法）]]", "[[Rewet Test（回渗测试）]]", "[[亲水整理耐久性]]", "[[热风粘合无纺布]]", "[[芯体测试方法与验收基准（STM）]]", "[[Kimberly-Clark（金佰利）]]"]
---

# Raw Material STM - Nanjing Plant（原材料STM-NJ）

## 一句话定位

**南京厂原材料标准测试方法汇编**（修订部门 AA，修订人陈智，各方法仪器编号 QA-xxx，多数为 2013–2015 年版本），是本库判断「同一指标在南京厂与天津厂是否同口径」的对照基准。

## 摘要

册内约 30 个方法，覆盖透气性、静水压、基重、球磨（双旋转平台）、SAM 颗粒分布、亲水性、PP/PE 膜拉伸、厚度、无纺布拉伸、内聚力、白度、荧光、动摩擦系数、PE 类原材料厚度、SAM 四指标（吸收速率 / 吸收倍数 / 离心保水 / 加压吸收 / pH）、耳贴与腰贴剥离、Loop 剥离与剪切、BOOK 剪切与剥离、柔软度、无纺布返渗与吸水性、透气膜水蒸气透过率、热熔胶软化点与黏度、卫生纸拉伸。

方法编号有三类混用：**KC STM**（STM-00067 静水压、STM-00102 基重、STM-00230 球磨、STM-2470 SAM 颗粒分布、STM-00214 亲水性、STM-5670 PP/PE 膜拉伸、STM-00146 无纺布拉伸、STM-00024 内聚力、STM-00382 耳贴剥离、STM-00383 腰贴、STM-00191 Loop 剥离、STM-00192 Loop 剪切、STM-00140 卫生纸拉伸）、**内控编号**（内控-6 SAM 吸收速率、内控-7 SAM 吸收倍数、内控-8 SAM 离心保水、内控-9 SAM 加压吸收、内控-14 无纺布返渗、内控-16 透气膜 WVTR）、**纯中文命名无编号**（柔软度、动摩擦系数、热熔胶软化点等）。

SAM 四项是南京版与天津版差异最集中的地方。吸收速率（内控-6）：23 ± 2 ℃、湿度 ≤ 85%，100 mL 烧杯 + 50 mL 0.9% NaCl（25 ± 0.5 ℃），磁力搅拌 600 ± 5 rpm，投入 **2.000 ± 0.005 g** SAM 同时计时，漩涡消失即停表，每样 2 次、误差 < 5 s；且要求 **SAM 接触空气后 3 分钟内完成实验**。离心保水（内控-8）：用**布袋**装 0.2000 ± 0.005 g SAM，封口后先在液面浸润 1 min 排空气，再浸 30 ± 1 min，随后 **离心力 F = 250 g、3 min**，另封 2 个空袋做空白。加压吸收（内控-9）：0.900 ± 0.005 g SAM 均匀铺在有机玻璃筒滤网上，加活塞后整套称重，培养皿加 120 mL 盐水淹没过滤板，压**圆柱砣**60 min 后整套复称；器具用去离子水清洗并在 **35 ℃ 烘 1 h** 干燥。

无纺布亲水性用 LISTER AC 液体穿透仪：样品 10.16 × 10.16 ± 0.25 cm（4.00 × 4.00 ± 0.10 in），推荐 5 mL 溶液，漏斗尖端距测试盘凹洞顶部 **5 mm ± 0.1 mm**，最大吸收时间上限 5 min，每次浸泡需 5 张同尺寸吸收纸且光滑面朝上。

## 提炼的数字与结论

### 南京厂 vs 天津厂：同指标口径对照（NJ vs TJ Comparison）

| 指标 Metric | 南京厂 NJ | 天津厂 TJ | 差异 Impact |
|---|---|---|---|
| SAM 吸收速率编号 | 内控-6 | STM-00428 | 编号体系不同 |
| SAM 吸收速率取样量 | 2.000 ± **0.005** g | 2.000 ± **0.05** g | 公差差 10 倍 |
| SAM 吸收速率时限 | SAM 暴露空气后 **3 min** 内完成 | 未规定 | NJ 更严 |
| SAM 离心保水编号 | 内控-8（布袋） | STM-00219（过滤袋） | 容器不同 |
| SAM 离心保水取样量 | 0.2000 ± 0.005 g | 0.200 ± 0.005 g | 基本一致 |
| SAM 离心保水条件 | 浸 30 ± 1 min；F = 250 g、3 min | 浸 30 min；2000 rpm、F = 250 g、3 min | 离心力一致 |
| SAM 加压吸收编号 | 内控-9（圆柱砣） | STM-00220（0.9 砝码 ≈ 1500 g） | 加载表述不同 |
| SAM 加压吸收取样量 | 0.900 ± 0.005 g | 0.900 ± 0.005 g | 一致 |
| 加压吸收器具干燥 | 去离子水清洗 + 35 ℃ 烘 1 h | 未规定 | NJ 额外要求 |
| 无纺布返渗滤纸 | 10 cm × 10 cm × 5 张 | 12 cm × 12 cm × 5 张 | **尺寸不同，不可直接比** |
| 无纺布返渗加载 | 4 kg 重块：3 min + 2 min | 4 kg 重块：3 min + 2 min | 一致 |
| 透气膜 WVTR | 内控-16：33 cm²、10 mL 二次蒸馏水、腔内干燥剂、23 ± 2 ℃ / 50 ± 5% RH、12–24 h | RTM-6405：33.18 cm²、15–20 mL 纯水、38 ℃ / 90% RH、预热 0.5 h、间隔 60 min、循环 4 次 | **温湿度与时长体系完全不同** |

> ⚠️ **同指标异口径（2026-09-29）**：上表差异均来自两厂各自的受控文件，**不构成矛盾**，但跨厂引用时必须注明厂别与方法编号。

### 南京厂其他方法口径

| 对象 Object | 方法 Method | 编号 / 仪器 | 关键口径 Key condition |
|---|---|---|---|
| 原材料 | 透气性 Air permeability | QA-071-01 | 样品 12 × 12 in；预热 ≥ 5 min；量程 8；家庭护理类 125 Pa（0.5 inH₂O）/ 手帕纸类 2500 Pa（10 inH₂O）；试验头 38 cm² |
| 原材料 | 静水压 Hydrostatic head | STM-00067 / QA-077-01 | 净化水 24 ± 5 ℃；预热 15 min；水槽约 1.5 L；压力增速 **60 mbar/min** |
| 原材料 | 基重 Basis weight | STM-00102 / QA-050-15 | 面积 ≥ 130 cm²（20 in²） |
| 原材料 | 双旋转平台球磨 | STM-00230 | — |
| SAM | 颗粒分布 PSD | STM-2470 | — |
| 无纺布 | 亲水性（穿透时间） | STM-00214 / QA-090-01 | LISTER AC；样品 10.16 × 10.16 ± 0.25 cm；5 mL；漏斗距盘 5 ± 0.1 mm；上限 5 min |
| PP/PE 膜 | 拉伸强度与延伸率 | STM-5670 | 气压 ≤ 90 psi；夹具间距 50 ± 1 mm；速度 500 ± 10.2 mm/min |
| 无纺布 | 拉伸强度 | STM-00146 | 气压 60 psi；夹具间距 76 ± 1 mm（3 ± 0.04 in）；速度 305 ± 10 mm/min（12 ± 0.4 in/min） |
| 无纺布 | 内聚力 | STM-00024 | — |
| 耳贴 | 剥离力 | STM-00382 | 夹具 75 ± 1 mm；速度 500 ± 10 mm/min |
| 腰贴 / 腰围 | 剥离 | STM-00383 | 夹具 76 ± 1 mm；速度 250 ± 10 mm/min |
| Loop | 剥离力 | STM-00191 | 气压 60 psi；夹具 76 ± 1 mm；速度 508 ± 10 mm/min |
| Loop | 剪切力 | STM-00192 | 气压 60 psi；夹具 76 ± 1 mm；速度 254 ± 10 mm/min |
| 卫生纸 | 拉伸 | STM-00140 | — |
| SAM | pH | — | 校准电极 6.86；100 mL 盐水（用 HCl/NaOH 调至 pH 6 ± 0.05）；0.50 ± 0.01 g SAM 搅拌 10 min → 静置 1 min 读数 |

## 关键论断（key_claims）

- **南京与天津两厂对同一 SAM 指标采用不同内控编号，参数大体一致但公差与容器有别** —— 支撑页：[[SAM Testing Methods（超级吸水材料测试方法）]]、[[SAP性能指标（CRC AUL GBP Vortex）]]
- **无纺布返渗滤纸尺寸（10 cm vs 12 cm）是跨厂数据不可比的主因** —— 支撑页：[[Rewet Test（回渗测试）]]
- **WVTR 在南京厂是常温常湿长周期法，在天津厂是高温高湿短周期法** —— 支撑页：[[WVTR 测试口径（失重法 vs 增重法）]]
- **透气性结果严格依赖试验头：不同试验头不可比** —— 支撑页：[[热风粘合无纺布]]
- **静水压以 60 mbar/min 增速、24 ± 5 ℃ 净化水为标准口径** —— 支撑页：[[Formation-Limited Barrier（阻隔的成形受限机理）]]
- **拉力类方法普遍以夹具 75–76 mm、速度 250–508 mm/min 为族内变体** —— 支撑页：[[芯体测试方法与验收基准（STM）]]

## 关联页面

- 概念：[[SAM Testing Methods（超级吸水材料测试方法）]]、[[SAP性能指标（CRC AUL GBP Vortex）]]、[[WVTR 测试口径（失重法 vs 增重法）]]、[[Rewet Test（回渗测试）]]、[[亲水整理耐久性]]、[[热风粘合无纺布]]、[[芯体测试方法与验收基准（STM）]]、[[Formation-Limited Barrier（阻隔的成形受限机理）]]
- 实体：[[Kimberly-Clark（金佰利）]]
- 对比：[[KC 内部 STM 与 EDANA _ GB-T 原材料测试方法体系对比]]

## 原文

- 本地路径：`RAW/ima_sync/个人知识库/WKB/Areas/Test Method/Material/原材料STM-NJ.pdf.md`
- 原文链接：（无；内部作业指导书）
- 同族文档：[[Raw Material STM - Tianjin Mill WI-60632（原材料标准测试方法-TJ）]]、[[Raw Material Testing Method Summary（原材料测试方法汇总表）]]

File: .tools/_backup_compile_20261011/WIKI_before_P0B01/sources/Raw Material Testing Method Summary（原材料测试方法汇总表）.md
---
type: source
title: "Raw Material Testing Method Summary（原材料测试方法汇总表）"
source_type: 标准测试方法（总表 / 索引）
source_path: RAW/ima_sync/个人知识库/WKB/Areas/Test Method/Material/Raw Material Testing Method Summary.xlsx.md
original_link: ""
date_published: 2026-09
date_processed: 2026-09-29
credibility: 高
knowledge_update_status: done
key_claims:
  - "本表是原材料测试方法的**总索引**，按「材料 → 测试项 → 物理测试方法」三列组织，覆盖 Nonwoven / Film / SAM / Complex Core / Adhesive / Elastic / Hook&Loop / Disposable Tape / Package 九大类"
  - "SAM 五项核心指标的正式方法编号：PSD = STM-00230、GBP = STM-00229-1、CRC = STM-00219、AUL = STM-00020（PAN 法）、Vortex = STM-00428（Freeswell rate - vortex with relative torque option）；另有过载时间法 AUL over Time = TTM-00044"
  - "⚠️ 加压吸收存在两个并存编号：本表列 **STM-00020（PAN METHOD）**，而天津厂 WI-60632 现场方法写 **STM-00220**——二者是否为同一方法的不同版本需人工确认（manual_review）"
  - "GB/T 22875-2018 是 SAM 的国标总括方法，覆盖吸收量、pH、单体残留、挥发物（水分）、表观密度、黄变、可萃取物共 7 项，与 KC STM 并列"
  - "无纺布 15 项测试以 GB/T 24218 系列为主干：.1 基重、.2 厚度、.3 强力与伸长（滑渗亦引此条）、.6 吸收性、.8 与 .13 穿透时间、.15 透气性、.16 静水压；另有 GB/T 7573 pH、GB/T 8942 硬挺度、FZ/T 01137 与 GB/T 27741 荧光、GB/T 40181 可冲散"
  - "复合芯体（Complex Core）九项全部指向「Inner Quality Testing Standard（内控质量标准）」，说明芯体进厂判读目前尚无 KC 全球 STM 编号，属厂内内控"
  - "表内含「差异点汇总」工作表（列：测试方法编号 / 目前操作 / 方法规定操作 / 确认人 / 确认时间），当前为空"
pages_linked: ["[[SAM Testing Methods（超级吸水材料测试方法）]]", "[[SAP性能指标（CRC AUL GBP Vortex）]]", "[[热风粘合无纺布]]", "[[WVTR 测试口径（失重法 vs 增重法）]]", "[[Rewet Test（回渗测试）]]", "[[COCO芯体平台]]", "[[芯体测试方法与验收基准（STM）]]", "[[Kimberly-Clark（金佰利）]]"]
---

# Raw Material Testing Method Summary（原材料测试方法汇总表）

## 一句话定位

**原材料测试方法的总索引表**，按「材料 → 测试项 → 物理测试方法」三列锁定编号；与 [[Finished Product Testing Method Summary（成品测试方法汇总表）]] 构成 S2 测试方法的**一张成品表 + 一张材料表**的上位结构。

## 摘要

表覆盖九大类材料：**Nonwoven（无纺布）**、**Film（膜）**、**SAM（高吸水材料）**、**Complex Core（复合芯体）**、**Adhesive（胶黏剂）**、**Elastic（弹性材料）**、**Hook&Loop（钩扣系统）**、**Disposable Tape（丢弃贴）**、**Package（包装）**。

**无纺布**是最长的一组，共 15 项：基重（STM-00109 + GB/T 24218.1-2009）、尺寸、厚度（STM-00025 + GB/T 24218.2-2009）、强力（GB/T 24218.3-2010）、伸长（GB/T 24218.3-2010）、MD 变形性（WI-62416）、吸收性（GB/T 24218.6-2010 + 内控-14）、穿透时间 Strike-Through（STM-2470 + GB/T 24218.8-2010 + GB/T 24218.13-2010）、返渗（内控-13）、pH（GB/T 7573-2009）、滑渗（GB/T 24218.3）、透气性（GB/T 24218.15-2018）、疏水材料静水压（GB/T 24218.16-2017 + STM-00067）、硬挺度（GB/T 8942-2016）、耐磨（STM-00149 马丁代尔 + STM-00102 双头旋转平台 Taber 法）、可冲散（GB/T 40181-2021）、白度（内控-1）、摩擦性能（内控-3）、荧光（FZ/T 01137-2016 + GB/T 27741-2018）。

**Film** 组 10 项：基重（STM-00109）、尺寸、厚度（内控-4）、强力与伸长（STM-00214 POLY FILMS 屈服与极限强度）、静水压、WVTR（内控-12）、Mocon（WI-62362）、高温收缩（WI-62658）、白度。

**SAM** 是本表信息密度最高的一组，五项核心指标全部给出 KC STM 编号，且**四项同时并列 GB/T 22875-2018**：PSD（STM-00230）、GBP（STM-00229-1，无国标并列）、CRC（STM-00219）、AUL（STM-00020 PAN 法）、Vortex（STM-00428）。此外 AUL over Time 用 TTM-00044（累积加压吸收随时间）。GB/T 22875-2018 还单独承担吸收量、pH、单体残留、挥发物（水分）、表观密度、黄变、可萃取物 7 项。

**Complex Core（复合芯体）**九项（基重、厚度、COV、尺寸、回渗、吸收性、滑渗、水分、白度、pH）**全部指向 Inner Quality Testing Standard（内控质量标准），无任何 KC STM 编号**——这是本表最值得注意的结构性事实：复合芯体作为新兴材料，其进厂判读尚未进入 KC 全球方法体系。

**Hook&Loop** 组给出 6 项：Loop 基重（STM 2600）、Loop 张力（STM 5500）、Hook 剥离（内控-11）、Hook 剪切（内控-10）、Loop 剥离（STM-00191）、Loop 剪切（STM-00192）、耳贴剥离（STM-00382）、耳贴剪切（STM-00383）。

## 提炼的数字与结论

### SAM 指标—方法对照（SAM Metrics）

| 指标 Metric | KC 方法 KC method | 国标并列 GB standard | 备注 Note |
|---|---|---|---|
| PSD 粒度分布 | STM-00230 | GB/T 22875-2018 | — |
| GBP 凝胶床渗透性 | STM-00229-1 | — | 无国标并列 |
| CRC 离心保水量 | STM-00219 | GB/T 22875-2018 | — |
| AUL 加压吸收量 | **STM-00020**（PAN METHOD） | GB/T 22875-2018 | 见下方 ⚠️ |
| Vortex 漩涡法自由溶胀速率 | STM-00428（Freeswell rate - vortex with relative torque option） | GB/T 22875-2018 | — |
| AUL over Time 累积加压吸收 | TTM-00044 | — | 研究性 TTM |
| 吸收量 / pH / 单体残留 / 挥发物 / 表观密度 / 黄变 / 可萃取物 | — | GB/T 22875-2018 | 7 项由国标承担 |

> 🔴 **manual_review（2026-09-29）**：本表 AUL 列为 **STM-00020（PAN METHOD）**，而 [[Raw Material STM - Tianjin Mill WI-60632（原材料标准测试方法-TJ）]] 现场操作写的是 **STM-00220**，[[Raw Material STM - Nanjing Plant（原材料STM-NJ）]] 则用「内控-9」且未给 STM 编号。**三者是否指向同一方法的不同版本/不同写法，库内无法判定**，需人工查 EtQ 方法主档确认；在确认前，AUL 数据引用必须附厂别与编号。

### 无纺布测试—国标映射（Nonwoven — GB/T 24218 Series）

| 测试项 Item | 方法 Method |
|---|---|
| 基重 Basic weight | STM-00109；GB/T 24218.1-2009 |
| 厚度 Thickness | STM-00025；GB/T 24218.2-2009 |
| 强力 Strength | GB/T 24218.3-2010 |
| 伸长 Elongation | GB/T 24218.3-2010 |
| 滑渗 Run-off | GB/T 24218.3 |
| 吸收性 Absorbency | GB/T 24218.6-2010；内控-14 |
| 穿透时间 Strike-through | STM-2470；GB/T 24218.8-2010；GB/T 24218.13-2010 |
| 透气性 Breathability | GB/T 24218.15-2018 |
| 静水压（疏水材料） | GB/T 24218.16-2017；STM-00067 |
| 耐磨 Abrasion | STM-00149（马丁代尔）；STM-00102（双头旋转平台 Taber） |
| MD 变形性 | WI-62416 |
| 硬挺度 Stiffness | GB/T 8942-2016 |
| 可冲散 Flushable | GB/T 40181-2021 |
| 荧光 Fluorescence | FZ/T 01137-2016；GB/T 27741-2018 |
| pH | GB/T 7573-2009 |
| 返渗 Rewet / 白度 / 摩擦 | 内控-13 / 内控-1 / 内控-3 |

> ⚠️ **口径提示（2026-09-29）**：本表**滑渗（Run-Off）引 GB/T 24218.3**，而 [[Raw Material STM - Tianjin Mill WI-60632（原材料标准测试方法-TJ）]] 现场册写的是 **GB/T 24218.2-2011**。同一指标在两个内部文件中引用了 GB/T 24218 的不同分部，**外检委托前须逐条核对标准号与年份**。

### 复合芯体与其余材料类

| 材料 Material | 测试项 Items | 方法来源 Source |
|---|---|---|
| Complex Core 复合芯体 | 基重、厚度、COV、尺寸、回渗、吸收性、滑渗、水分、白度、pH（共 9–10 项） | **全部为 Inner Quality Testing Standard（内控）** |
| Adhesive 胶黏剂 | 软化点、黏度 | 内控 |
| Elastic 弹性材料 | 弹性性能 | 内控 |
| Hook&Loop | Loop BW（STM 2600）、Loop 张力（STM 5500）、Hook 剥离（内控-11）、Hook 剪切（内控-10）、Loop 剥离（STM-00191）、Loop 剪切（STM-00192）、耳贴剥离（STM-00382）、耳贴剪切（STM-00383） | 混合 |
| Disposable Tape | 剥离 | 内控 |
| Package 包装 | 纸箱 | 内控-18 |

## 关键论断（key_claims）

- **SAM 五指标（PSD/GBP/CRC/AUL/Vortex）已有完整 KC STM 编号，是本库 SAP 来料判读的正式口径** —— 支撑页：[[SAM Testing Methods（超级吸水材料测试方法）]]、[[SAP性能指标（CRC AUL GBP Vortex）]]
- **复合芯体九项判读全部依赖内控标准，尚未纳入全球 STM 体系** —— 支撑页：[[COCO芯体平台]]、[[芯体测试方法与验收基准（STM）]]
- **GB/T 22875-2018 是 SAM 的国标总括方法，覆盖 7 项化学与物理指标** —— 支撑页：[[SAM Testing Methods（超级吸水材料测试方法）]]
- **无纺布判读以 GB/T 24218 系列为主干，KC STM 仅作补充** —— 支撑页：[[热风粘合无纺布]]
- **WVTR 归入内控-12，另有 Mocon 法 WI-62362，属两条并行的透气/透湿路线** —— 支撑页：[[WVTR 测试口径（失重法 vs 增重法）]]
- **「差异点汇总」表为空，截至 2026-09 无已登记的操作-标准偏差** —— 支撑页：[[Kimberly-Clark（金佰利）]]

## 关联页面

- 概念：[[SAM Testing Methods（超级吸水材料测试方法）]]、[[SAP性能指标（CRC AUL GBP Vortex）]]、[[热风粘合无纺布]]、[[WVTR 测试口径（失重法 vs 增重法）]]、[[Rewet Test（回渗测试）]]、[[Run-off & Leakage Test（滑渗与渗漏测试）]]、[[COCO芯体平台]]、[[芯体测试方法与验收基准（STM）]]
- 实体：[[Kimberly-Clark（金佰利）]]
- 对比：[[KC 内部 STM 与 EDANA _ GB-T 原材料测试方法体系对比]]

## 原文

- 本地路径：`RAW/ima_sync/个人知识库/WKB/Areas/Test Method/Material/Raw Material Testing Method Summary.xlsx.md`
- 原文链接：（无；内部汇总表）
- 同族文档：[[Finished Product Testing Method Summary（成品测试方法汇总表）]]、[[Raw Material STM - Tianjin Mill WI-60632（原材料标准测试方法-TJ）]]、[[Raw Material STM - Nanjing Plant（原材料STM-NJ）]]
