Repository: jeffsking/WKB-OB

File: .tools/_backup_compile_20261011/WIKI_before_P0B01/sources/Superabsorbent Polymers and Superabsorbent Polymer Composites.md
---
type: source
title: "Superabsorbent Polymers and Superabsorbent Polymer Composites"
source_type: book
source_path: RAW/ima_sync/个人知识库/WKB/Resources/Ebook/Superabsorbent_Polymers_and_Superabsorbe.pdf.md
original_link: "https://doi.org/10.2306/scienceasia1513-1874.2007.33(s1).039"
date_published: 2007
date_processed: 2026-09-29
credibility: 高
knowledge_update_status: done
author: "Suda Kiatkamjornwong"
edition: ""
publisher: "ScienceAsia (Science Society of Thailand)"
year: 2007
isbn: ""
original_language: "EN"
parent_book: ""
key_claims:
  - "SAPs absorb fluids >15x their dry weight; the first SAP ('super slurper') was invented by USDA Northern Regional Laboratory in 1961 (hydrolyzed starch-polyacrylonitrile graft copolymer)"
  - "Synthesis routes: bulk, solution, suspension/inverse suspension, and irradiation; post-polymerization bulk + surface crosslinking controls gel-blocking, and particle size/distribution is critical for diaper performance"
  - "SAPCs (superabsorbent polymer composites) = organic-inorganic nanocomposites with phyllosilicate clays (layer ~1 nm) extending SAP into catalysis, optics, electronics and biomedical uses"
pages_linked: ["[[SAP（高吸水树脂）]]", "[[刺激响应聚合物 Stimuli-Responsive Polymer]]"]
---

# Superabsorbent Polymers and Superabsorbent Polymer Composites

## One-line Position 一句话定位
A 2007 overview of SAP crosslinking polymerization, composites with layered silicates, and their emerging biomedical / nanotechnology applications.（概述 SAP 交联聚合、与层状硅酸盐的复合材料及其前沿应用。）

## Summary 摘要
- SAPs (hydrogels) are loosely crosslinked 3D polyelectrolyte networks carrying dissociated ionic groups; they absorb fluids >15× dry weight and retain them under load via hydrogen-bond solvation and osmotic pressure.（SAP 为含离子基团的弱交联三维网络，吸水倍率 >15× 干重，在负载下持液。）
- Historical anchor: USDA Northern Regional Laboratory created the first SAP (starch–polyacrylonitrile graft copolymer "super slurper") in 1961; polyacrylate family later became dominant in personal care.
- Synthesis techniques: bulk, solution/crosslinking, suspension / inverse suspension, and radiation-initiated crosslinking (pure, initiator-free SAPs).
- Crosslinking: bulk/core vs surface; surface crosslinking raises gel strength under pressure and prevents gel-blocking / "fish eyes". Particle size and PSD directly affect free-swell rate and inter-particle voids.
- SAPCs: organic–inorganic nanocomposites using phyllosilicates (kaolinite, montmorillonite, etc., layer thickness ~1 nm); enable silver/zinc nanoparticle fabrication, catalysis, optics, electronics, biomedical and water-treatment uses.

## Key Numbers & Conclusions 关键数字与结论
| Item 项目 | Value 数值 / 结论 | Note 口径 |
|---|---|---|
| SAP fluid uptake (definition) | >15× dry weight | 2007 conservative definition |
| First SAP invented | 1961 | USDA "super slurper", starch-g-PAN |
| Phyllosilicate layer thickness | ~1 nm | SAPC nanoclay |
| Clay lateral dimension | 30 nm – several µm | varies by silicate |

> ⚠️ 本文吸水倍率定义（>15×）与近年综述（>1000×）口径不同，属年代/定义差异而非事实矛盾，库内交叉引用时需注意。[待验证]

## Key Claims 关键论断
- Surface crosslinking is the key industrial lever against gel-blocking in diapers/napkins. —— 支撑页：[[SAP（高吸水树脂）]]
- Nanoclay-filled SAPCs open photonic / catalytic / biomedical functionalities beyond bulk SAP. —— 支撑页：[[SAP（高吸水树脂）]]
- Radiation initiation yields pure, initiator-free SAPs (clean-technology direction). —— 支撑页：[[SAP（高吸水树脂）]]

## Related Pages 关联页面
- 概念：[[SAP（高吸水树脂）]]
- 概念：[[刺激响应聚合物 Stimuli-Responsive Polymer]]（SAP 离子/pH 响应性）

## Source 原文
- 本地路径：`RAW/ima_sync/个人知识库/WKB/Resources/Ebook/Superabsorbent_Polymers_and_Superabsorbe.pdf.md`
- 原文链接：https://doi.org/10.2306/scienceasia1513-1874.2007.33(s1).039

File: .tools/_backup_compile_20261011/WIKI_before_P0B01/sources/Synthesis of Biodegradable Thermoplastics.md
---
type: source
title: "Synthesis of Biodegradable Thermoplastics"
source_type: book-index
author: "中山祐正 (Yuushou Nakayama); 塩野毅 (Takeshi Shiono)"
edition: ""
publisher: "日本ゴム協会 (The Society of Rubber Science and Technology, Japan) — 日本ゴム協会誌 (Journal of the Society of Rubber Science and Technology, Japan)"
year: 2012
isbn: ""
original_language: "JA"
source_path: RAW/ima_sync/个人知识库/WKB/Resources/Ebook/Synthesis_of_Biodegradable_Thermoplastic.pdf.md
date_published: 2012
date_processed: 2026-09-30
credibility: 高
knowledge_update_status: done
summary_cn: "广岛大学中山祐正、塩野毅在《日本ゴム協会誌》85(7), 2012 上的综述《生分解性を有する熱可塑性エラストマーの合成》——以低 Tg 端羟基软段为大分子引发剂、开环聚合丙交酯制备 PLA-b-(软段)-b-PLA 三嵌段生物可降解热塑性弹性体，覆盖完全可降解与部分可降解两大类体系。"
key_claims:
  - "核心合成范式：以低 Tg、非晶、两端带羟基的软段为大分子引发剂（macromolecular initiator），在 Sn(Oct)₂ / ZnEt₂ / AlEt₃ / Al(OiPr)₃ 等催化下开环聚合丙交酯（lactide），一步得到 PLA-b-(soft segment)-b-PLA 三嵌段热塑性弹性体（Figure 1）；分子量与组成由单体/引发剂比控制。"
  - "PLA 基本性质（原文绪言）：由乳酸环状二聚体丙交酯开环聚合而得，故又称聚丙交酯；PLLA（L-丙交酯）与 PDLA（D-丙交酯）结晶性，外消旋 PDLLA 非晶性；PLLA 与 PDLA 共混形成立构复合晶体（sc-PLA），熔点由 170 ℃ 升至 230 ℃；PLLA 缺点为『硬而脆、耐热性较低』。"
  - "Table 1 给出典型软段热性质：PLLA Tg 55 / Tm 170 ℃、sc-PLA Tm 230 ℃、PIP Tg −70 ℃、PEG Tg −50 ℃、PTMC Tg −20 ℃、PDXO Tg −35 ℃、PM Tg −25 ℃、PMCL Tg −45 ℃、P(CL-r-DLLA) Tg −40 ℃、PIB Tg −75 ℃、PDMS Tg −120 ℃。"
  - "完全可降解体系（第2节）各软段断裂伸长率实测差异巨大：PIP 体系 cylindrical 形貌 650%、PM 体系 960%、PMCL 体系约 1900%；作者团队 PLLA-b-P(CL-r-DLLA)-b-PLLA 的 Sample 8（75-600-75）达 2800 ± 200%，20 次 10–65% 应变循环后残留应变仅 11.1%。"
  - "部分可降解体系（第3节）：PLLA-b-PIB-b-PLLA（PIB Mn = 7400，金属钾阴离子化后引发 LLA 阴离子聚合，Mn = 20000，两个 Tg −69 与 45 ℃，TEM 见微相分离）与 PLLA-b-PDMS-b-PLLA（Sn(Oct)₂ 催化，PDMS 引入提高热分解温度）。"
  - "结论明确列出待优化方向：『諸物性の最適化とともに、耐熱性の向上やコスト低減が望まれる』——即性价比与耐热性是 PLA 基 TPE 的尚未解决短板。"
tags: ["source/book", "source/book-index", "biodegradable", "thermoplastic-elastomer", "PLA", "PLLA", "triblock-copolymer", "ring-opening-polymerization", "macromolecular-initiator", "soft-segment", "stereocomplex"]
tags_zh: ["生物可降解", "热塑性弹性体", "聚乳酸", "三嵌段共聚物", "开环聚合", "大分子引发剂", "软段", "立构复合晶体"]
domain: "hygiene-materials"
priority: "P1"
pages_linked: ["[[Biodegradable Thermoplastic Synthesis PLA Triblock Elastomers]]", "[[Synthesis of Thermoplastic Polyester Elastomers]]", "[[Origin of Rubber Elasticity Book]]", "[[Principles of Polymerization]]", "[[PPC&PGA 基无纺布开发方案（第二版）]]", "[[Seawater-Degradable SAP 3D Hydrogel System Technical Report（海水可降解SAP三维水凝胶体系技术调研）]]"]
---

# Synthesis of Biodegradable Thermoplastics

*中山祐正 (Yuushou Nakayama), 塩野毅 (Takeshi Shiono) — 日本ゴム協会誌 (The Society of Rubber Science and Technology, Japan), 2012*

> Book index 书籍索引页。本页只做整书定位与导航，**未**逐章编译；同一源文的深度拆解见 [[Biodegradable Thermoplastic Synthesis PLA Triblock Elastomers]]。

## Book Metadata 书籍元数据

| 字段 Field | 值 Value |
|---|---|
| Authors 作者 | 中山祐正 (Yuushou Nakayama), 准教授, 博士(理学)；塩野毅 (Takeshi Shiono), 教授, 工学博士 — 広島大学大学院工学研究院物質化学工学部門 (Department of Applied Chemistry, Graduate School of Engineering, Hiroshima University, 1-4-1 Kagamiyama, Higashi-Hiroshima 739-8527, Japan) |
| Edition 版次 | 未标注 |
| Publisher 出版社 | 日本ゴム協会誌 (Journal of the Society of Rubber Science and Technology, Japan), 第85巻 第7号(2012) |
| Year 年份 | 2012 |
| ISBN | 未标注（期刊综述，非单行本） |
| Document type 文献类型 | 総説 (review article)，全文日文，附英文标题与摘要 |
| Original Language 原文语种 | JA（日文） |
| Source 源文件 | `RAW/ima_sync/个人知识库/WKB/Resources/Ebook/Synthesis_of_Biodegradable_Thermoplastic.pdf.md`（21,058 bytes） |

> 命名与体例说明：任务清单将本条目归入 book-index 批次，但源文件实为期刊综述（総説）。元数据字段按 book-index 模板填写，正文如实标注其真实文献类型。

## Scope and Structure 范围与结构

本综述聚焦一类材料：**以聚乳酸（PLA）为硬段、以低 Tg 聚合物为软段的 A-B-A 三嵌段共聚物热塑性弹性体**（PLA-b-(soft segment)-b-PLA）。它不是配方手册，而是把「软段选择 → 合成路线 → 热性能 → 力学性能」串成一条设计逻辑：软段两端的水羟基充当大分子引发剂，直接引发丙交酯开环聚合，因此嵌段组成与分子量均可由投料比事先设计。

原文结构（自源文件恢复；期刊综述无 ISBN，目录即章节标题）：

| Section | Title 标题 | Content 内容 |
|---|---|---|
| 1 緒言 | Introduction 绪言 | PLA 背景（L/D 立构、sc-PLA、PLLA 硬而脆）与 TPE 三嵌段概念；Figure 1 给出 PLA 三嵌段实例，Table 1 列出典型聚合物热性质 |
| 2 完全生分解性共重合体 | Fully biodegradable copolymers | 软段本身可降解：PEG → PDXO → PTMC → PIP → PM → PMCL → P(CL-r-DLLA) |
| 3 部分生分解性共重合体 | Partially biodegradable copolymers | 软段不可降解：PIB、PDMS |
| 4 まとめ | Conclusion | 软段设计通则 + 待优化方向（耐热性、成本） |
| References | 参考文献 | 21 篇，另附日本語表記参考文献 |

原文中的实证数据表（源文件可恢复）：

- **Table 2** CL/DLLA 共聚（Sn(Oct)₂, DEG 引发, 100 ℃, 24 h）：随 DLLA 投料 10→40 mol%，产物 Tm 与 ΔHm 由 46.5 ℃/44.4 J·g⁻¹ 降至检测不到，即 **CL:DLLA ≈ 70:30 时软段转为非晶**。
- **Table 3** PLLA-b-P(DLLA-r-CL)-b-PLLA 热性能：样品 4–9，LLA 含量 12.0–48.4 mol%，Mn 4.1–8.2 ×10⁴，Tg −24.4 ~ −35.5 ℃，Tm 146.4–166.9 ℃。
- **Table 4** 同批样品力学性能：拉伸模量 4.6–80 MPa、拉伸强度 2.8–26.0 MPa、断裂伸长率 510–2800%。

## Relevance to Hygiene R&D 与卫材研发的关联

相关性评级：**中（可持续材料设计参照，非直接产品依据）**。原文未提及任何卫材应用；其价值在于给「可降解弹性件」提供一套**软段选择谱与回弹评价口径**。

| 可迁移要点 Transferable point | 卫材落点 Where it lands |
|---|---|
| 软段设计原则：半结晶软段（ε-CL 均聚 Tg −60 / Tm 60 ℃）不可直接使用，需无规共聚打掉结晶（CL:DLLA = 70:30 得非晶软段） | 可降解弹性膜/弹性无纺布（腰围、防漏隔边）的配方设计逻辑：先保证软段非晶与低 Tg，再谈强度 |
| 弹性恢复评价口径：10–65% 应变、20 次循环、残留应变 11.1% | 可直接借用的弹性件评价方法，比单点断裂伸长率更贴近实际贴身反复拉伸工况 |
| 耐热性短板（PLLA Tm ≈ 170 ℃，作者自认耐热性待提升） | PLA 基 TPE 短期不宜进入热风/热轧高温在线工序；上机前须实测软化点与热收缩 |
| 可降解路线对照：PLLA-b-PM-b-PLLA 加粘着剂可赋予压敏胶功能 | 与可降解热熔胶方向相关，可与 [[Synthesis of Thermoplastic Polyester Elastomers]] 的聚酯弹性体路线互校 |

诚实评价：**这是材料设计层的参考文献，不是工程工艺文件**。它能回答「为什么选这个软段」「回弹该怎么测」，但不能直接给出卫材产线可用的加工窗口与成本模型；卫材端可降解工程化现状应回到 [[PPC&PGA 基无纺布开发方案（第二版）]] 与 [[Seawater-Degradable SAP 3D Hydrogel System Technical Report（海水可降解SAP三维水凝胶体系技术调研）]]。

## Note on Compilation 编译说明

- 源文件 21,058 bytes，≤40 KB，已**全文读取**（跳过 YAML front matter），正文与表格数据均为原文可恢复内容，未做推测。
- 本页为**索引页**，不复写深度拆解内容；与 [[Biodegradable Thermoplastic Synthesis PLA Triblock Elastomers]] 的关系是「索引 ↔ 拆解」互补，两页共享同一源文但取径不同（索引取文献结构与元数据，拆解取概念与性能表）。
- 原文为日文，本页正文以英文为主、辅以中文标注，符合库内体例。

## Related Sources 关联来源

- [[Biodegradable Thermoplastic Synthesis PLA Triblock Elastomers]] — 同一源文的深度拆解（软段性能排序、概念释义、卫材关联）
- [[Synthesis of Thermoplastic Polyester Elastomers]] — 另一条热塑性弹性体路线（聚酯弹性体），与 PLA 三嵌段路线互校
- [[Origin of Rubber Elasticity Book]] — 橡胶弹性的理论底座，解释软段为何能提供熵弹性
- [[Principles of Polymerization]] — 开环聚合/配位聚合机理的教科书入口
- [[PPC&PGA 基无纺布开发方案（第二版）]] — 卫材端可降解材料的工程化落点
- [[Seawater-Degradable SAP 3D Hydrogel System Technical Report（海水可降解SAP三维水凝胶体系技术调研）]] — 可降解吸收材料的平行技术路线

File: .tools/_backup_compile_20261011/WIKI_before_P0B01/sources/TTM-00609 面层材料起毛起球测试.doc.md
---
type: source
title: "TTM-00609 面层材料起毛起球测试.doc"
source_type: 内部测试方法
source_path: RAW/ima_sync/个人知识库/WKB/Areas/Test Method/Material/TTM-00609 面层材料起毛起球测试.doc.md
original_link: ""
date_published: ""
date_processed: 2026-09-29
credibility: 中
knowledge_update_status: done
key_claims:
  - "TTM-00609 用 20 圈摩擦 + 400 g 配重 + 利萨茹（Lissajous）60 mm × 60 mm 轨迹评估面层起毛起球程度，读数方式为点规测纤维毛球大小（中文：低圈数 + 高载荷，20 圈是判定门槛而非耐磨寿命）"
  - "磨料为 BISCO HT-1500 (ASM-3320) 玻璃纤维增强硅橡胶片，邵氏 A 硬度、厚 1/62″、裁切直径 38±1 mm，20000±100 次循环或白色基底显露即更换（中文：磨料是耗材，更换阈值由循环数或露底双条件触发）"
  - "新磨料投产前必须预处理：以废旧材料运行 300 次摩擦循环，70% 异丙醇擦拭，自然风干 3 min（中文：新磨料需「跑合」，否则前几组数据偏高）"
  - "毛毡厚 5±0.1 mm、直径 140 mm 或 90 mm（按材料幅宽选），破损或 20000±100 次循环后更换（中文：毛毡直径选择依据是试样幅宽）"
  - "方法未标修订日期与版本号（中文：版本信息缺失，引用时需向方法所有者确认现行版）"
pages_linked: ["[[Topsheet Fuzz & Pilling Test（面层起毛起球测试）]]", "[[原纤化]]", "[[ATB双梳理面层（Dual-Card Topsheet）]]", "[[芯体测试方法与验收基准（STM）]]"]
---

# TTM-00609 面层材料起毛起球测试.doc

## 一句话定位 One-line Positioning

**面层材料起毛起球（fuzz & pilling）** 的仪器化评估方法：用小型摩擦试验机在利萨茹轨迹下磨 20 圈，再以点规量测纤维毛球尺寸。是本库目前唯一的**面层耐磨/起球**口径，对应纤维层面的 [[原纤化]] 与 [[ATB双梳理面层（Dual-Card Topsheet）]] 结构风险。

## 摘要 Summary

本方法用于评估面层材料的起毛起球程度。测试前需确认仪器备件规格与更换频次（导杆长 100 mm；垫片为 BISCO HT-1500 (ASM-3320) 玻璃纤维增强硅橡胶片，邵氏 A 硬度、厚 1/62″、冲裁直径 38±1 mm，20000±100 次循环后更换或玻璃纤维白色基底显露时立即更换；配重砝码 400 g；毛毡厚 5±0.1 mm、直径 140 mm 或 90 mm，破损或 20000±100 次循环后更换），新磨料正式使用前须以废旧材料运行 300 次摩擦循环并用 70% 异丙醇擦拭、自然风干 3 min。仪器校验方式为把 5 司塞尺插入空载磨头夹具与空载试样夹具之间，塞尺应无法插入，否则联系设备厂家维护。参数设定为速度 48 转/min、圈数 20 圈、利萨茹曲线 60 mm×60 mm。样品取长 180 mm 的面层材料。步骤：开机预热 10 min；每台试磨台依次放标准毛毡与 180 mm 面层材料（"使用面"朝上）、卡圆环、加压块确保无褶皱后拧紧圆环并移开压块；放磨头、加 100 mm 导杆与 400 g 砝码；设 20 圈并确认；启动后自动停止；将磨后试样放黑色平整桌面，用点规确认并记录纤维毛球大小。

## 测试方法要点 Method Specification

**易耗件与更换频次 Consumables & replacement**

| 备件 | 规格 | 更换频次 |
|---|---|---|
| 导杆 | 长度 100 mm | NA |
| 垫片（磨料） | BISCO HT-1500 (ASM-3320)，玻璃纤维增强硅橡胶片；邵氏 A 硬度；厚 1/62″；冲裁直径 38±1 mm | 20000±100 次循环，或玻璃纤维白色基底显露时立即更换 |
| 配重砝码 | 400 g | NA |
| 毛毡 | 厚 5±0.1 mm，直径 140 mm 或 90 mm（按材料幅宽选） | 破损或 20000±100 次循环后更换 |

**新磨料预处理 New-abrasive preconditioning**

1. 以废旧材料代替测试材料运行 300 次摩擦循环；
2. 用 70% 异丙醇擦拭清理表面污渍；
3. 自然风干 3 min。

**校验与参数 Calibration & parameters**

| 项目 | 口径 |
|---|---|
| 校验方法 | 5 司塞尺插入空载磨头夹具与空载试样夹具之间，应无法插入 |
| 测试速度 | 48 转/min |
| 测试圈数 | 20 圈 |
| 摩擦轨迹 | 利萨茹（Lissajous）曲线 60 mm × 60 mm |
| 试样长度 | 180 mm |
| 读数方式 | 点规测纤维毛球大小（黑色平整桌面） |

> ⚠️ 口径存疑：校验用塞尺原文写"5 司"，**未给单位换算**。疑为 5 mil ≈ 0.127 mm，标 `[待验证]`。

## 提炼的数字与结论 Key Numbers & Findings

| 项目 | 数值 / 结论 | 备注 |
|---|---|---|
| 版本 | 原文未标版本号 / 修订日期 | `[待验证]` |
| 圈数 | 20 圈 | 判定门槛 |
| 速度 | 48 转/min | — |
| 轨迹 | 60 × 60 mm 利萨茹 | — |
| 配重 | 400 g | — |
| 预热 | 10 min | — |
| 磨料寿命 | 20000±100 次循环 | 或露底即换 |
| 毛毡寿命 | 20000±100 次循环 | 或破损即换 |

## 关键论断 key_claims

- **面层起毛起球是"低圈数 + 高载荷"的判定型测试，不是耐磨寿命测试** —— 支撑页：[[Topsheet Fuzz & Pilling Test（面层起毛起球测试）]]
- **磨料与毛毡是耗材，其更换阈值直接决定跨批次可比性** —— 支撑页：[[Topsheet Fuzz & Pilling Test（面层起毛起球测试）]]
- **起球与纤维原纤化机理相关** —— 支撑页：[[原纤化]]

## 关联页面 Related Pages

- 概念：[[Topsheet Fuzz & Pilling Test（面层起毛起球测试）]]、[[原纤化]]
- 被评估对象：[[ATB双梳理面层（Dual-Card Topsheet）]]
- 上位索引：[[芯体测试方法与验收基准（STM）]]

## 原文 Source

- 本地路径：`RAW/ima_sync/个人知识库/WKB/Areas/Test Method/Material/TTM-00609 面层材料起毛起球测试.doc.md`
- 原文链接：（无；内部测试方法）

File: .tools/_backup_compile_20261011/WIKI_before_P0B01/sources/Thermoelectric Phenomena and Materials.md
---
type: source
title: "Thermoelectric Phenomena and Materials"
source_type: book-index
author: "Terry M. Tritt"
edition: ""
publisher: "Annual Reviews — Annual Review of Materials Research, Vol. 41"
year: 2011
isbn: ""
original_language: "EN"
source_path: RAW/ima_sync/个人知识库/WKB/Resources/Ebook/Thermoelectric_Phenomena_Materials_and_A.pdf.md
date_published: 2011
date_processed: 2026-09-30
credibility: 高
knowledge_update_status: done
summary_cn: "Clemson 大学 Terry M. Tritt 在《Annual Review of Materials Research》41:433–448 (2011) 上的综述《Thermoelectric Phenomena, Materials, and Applications》——系统梳理热电（Seebeck/Peltier）现象、无量纲优值 ZT 的物理上限与工艺路径，并提出以 Slack 的『声子玻璃-电子晶体』(PGEC) 原则设计新一代高 ZT 热电材料。"
key_claims:
  - "核心性能指标为无量纲优值 ZT = α²σT/κ = α²T/(ρκ)，其中 κ = κ_L + κ_E（晶格 + 电子热导）；单材料 ZT 意义有限，器件级 ZT 应取 n 型与 p 型两种材料的耦合式 ZT = (α_p − α_n)²T / [(ρ_n κ_n)^½ + (ρ_p κ_p)^½]²。"
  - "实用器件长期停留在 ZT ≈ 1（此前 30 余年的实际上限，且无理论或热力学理由）；作者明确目标为『在稳定的 n 型与 p 型块体材料中实现 ZT ≈ 2–3』，并指出 ZT 在 2–3 区间每单位提升带来的效率收益最大（ZT=1 时 η_TE/η_C ≈ 0.28，ZT=3 时 ≈ 0.49）。"
  - "ZT 的物理下限约束：Seebeck 系数对金属仅数 µV/K、半导体典型数百 µV/K；良好热电材料所需热电势量级为 150–250 µV/K 以上；若假设 κ_L = 0，则 ZT=1 要求 α ≥ 157 µV/K、ZT=2 要求 α ≥ 225 µV/K；晶格热导率下限 κ_min ≈ 0.25–0.5 W·m⁻¹·K⁻¹。"
  - "材料谱系与实测 ZT（Figure 4 / 正文）：Bi₂Te₃ 合金 ZT ≈ 1（室温附近，p 型 Bi₀.₅Sb₁.₅Te₃、n 型 Bi₂Te₃₋ₓSeₓ）、PbTe ZT ≈ 0.7@700 K（Tl 掺杂经能带过滤提升至 ≈1.5）、Si₀.₇Ge₀.₃ ZT ≈ 0.6–0.7（高温稳定，NASA 深空 RTG 用）、填充方钴矿 (RECoSb₃) ZT ≈ 1.2–1.3@600–800 K、NaCo₂O₄ 氧化物 ZT ≈ 0.7–0.8@1000 K、Bi₂Te₃/Sb₂Te₃ 超晶格 ZT ≈ 2.4、AgPb₁₀SbTe₁₂ ZT > 2。"
  - "应用侧（原文列出的既有与新兴场景）：RTG 供深空探测器（Voyager、Cassini）、汽车尾气余热回收、Peltier 固态制冷（局部点冷却/生物样品冷藏）、以及生物热电池（biothermal battery 为心脏起搏器供电）。作者结论指出：薄膜/超晶格结果适合小尺度电子与光电子场景，大规模制冷与发电仍须依靠块体材料。"
  - "结论的诚实评价：至今没有任何新材料在商用热电装置中取代 Bi₂Te₃、PbTe、SiGe 这三种约三十年的状态最优材料；纳米复合与纳米结构化是当前提升这些体系的主要杠杆，Slack 曾估计优化的 PGEC 材料 ZT 可达 ≈ 4。"
tags: ["source/book", "source/book-index", "thermoelectric", "seebeck", "peltier", "figure-of-merit", "ZT", "PGEC", "phonon-glass-electron-crystal", "thermal-conductivity", "energy-harvesting"]
tags_zh: ["热电材料", "塞贝克效应", "佩尔捷效应", "优值 ZT", "声子玻璃电子晶体", "热导率", "余热发电"]
domain: "hygiene-materials"
priority: "P1"
pages_linked: ["[[Wearable Sensors Fundamentals Implementation and Applications]]", "[[Wearable Electronics (National Science Review 2023)]]", "[[Self-Powered Photonic Sensor CLCE Sandwich]]", "[[Flexible and Stretchable Electronics]]", "[[Smart Textiles & Wearables]]"]
---

# Thermoelectric Phenomena and Materials

*Terry M. Tritt — Annual Review of Materials Research, Vol. 41 (Annual Reviews), 2011*

> Book index 书籍索引页。源文件为期刊综述（Annu. Rev. Mater. Res. 2011.41:433–448），按抽样规则**未全文逐段编译**；本页只做整篇定位、指标口径固化与导航。

## Book Metadata 书籍元数据

| 字段 Field | 值 Value |
|---|---|
| Author 作者 | Terry M. Tritt, Department of Physics and Astronomy, Clemson University, Clemson, South Carolina 29634-0978 (ttritt@clemson.edu) |
| Edition 版次 | 未标注 |
| Publisher 出版社 | Annual Reviews — *Annual Review of Materials Research*, Volume 41, pp. 433–448 |
| Year 年份 | 2011（Copyright © 2011 by Annual Reviews；First published online as a Review in Advance on April 12, 2011） |
| DOI | 10.1146/annurev-matsci-062910-100453 |
| ISSN / 费用 | 1531-7331/11/0804-0433$20.00 |
| ISBN | 未标注（期刊综述） |
| Keywords 关键词 | thermoelectrics, thermopower, thermal conductivity, energy harvesting, power generation |
| Original Language 原文语种 | EN |
| Source 源文件 | `RAW/ima_sync/个人知识库/WKB/Resources/Ebook/Thermoelectric_Phenomena_Materials_and_A.pdf.md`（60,225 bytes） |

## Scope and Structure 范围与结构

本文是**热电材料的总论式综述**：先建立现象与指标口径（Seebeck/Peltier、ZT、输运性质），再给出「什么材料才可能好」的判据（PGEC、κ_min、最小热电势），最后按材料族系逐一评述当前进展。它的价值在于**把 ZT 的三项分子分母拆成可谈判的工程约束**，而不是列出配方。

原文结构（自源文件恢复；H1/H2 层级即原文编号节）：

| Section | Title 标题 |
|---|---|
| 1 | INTRODUCTION TO THERMOELECTRIC PHENOMENA AND APPLICATIONS（1.1 Background and Applications / 1.2 Seebeck and Peltier Effects / 1.3 Definition and Description of the Figure of Merit and Thermoelectric Performance / 1.4 Thermoelectric Modules: Devices / 1.5 Transport Properties） |
| 2 | INVESTIGATING NEW THERMOELECTRIC MATERIALS（2.1 The Phonon Glass-Electron Crystal Approach / 2.2 Minimum Thermal Conductivity / 2.3 Minimum Thermopower） |
| 3 | DESIGNER MATERIALS APPROACHES TO ADVANCED THERMOELECTRIC MATERIALS（3.1 Bulk Binary Semiconductors / 3.2 Complex Inorganic Structures / 3.3 Crystal Structures with Rattlers / 3.4 Oxide Thermoelectrics / 3.5 Thin-Film and Superlattice Materials） |
| 4 | CONCLUSIONS 结论 |
| — | SUMMARY POINTS（8 条）/ DISCLOSURE STATEMENT / LITERATURE CITED（47 篇）/ Contents & Index（期刊卷目录） |

源文件内含的关键公式（原文编号）：式1 E = α_n ∇T（Seebeck）；式2 ZT = α²σT/κ；式3 器件级 ZT；式4–5 η_TE 与 η_C；式6 κ_E = L₀σT（Wiedemann-Franz，L₀ = 2.48×10⁻⁸ V²K⁻² 金属 / L ≈ 2.0×10⁻⁸ 简并半导体）；式7–10 金属/semiconductor 热电势；式11 σ ≈ σ₀exp[−E_G/2k_BT]；式12 κ_L = ⅓ v_S C_V L_pb；式13 修正 Mott 式（能带过滤）。

原文 Figure 4 汇总了「材料—发现年—(ZT)max」：Bi₂Te₃ alloys 1960/1.0、PbTe 1965/0.6、n-SiGe 1970/1.0、Filled skutterudites (RECoSb₃) 1995/1.3、Zn₄Sb₃ 2000/1.2、CsBi₄Te₃ 2005/0.8、LAST-AgPb₁₈SbTe₂₀ 2005/2.2、PbTe-QDSL 2000/1.7、Bi₂Te₃-Sb₂Te₃-SL 2005/2.5。

## Relevance to Hygiene R&D 与卫材研发的关联

相关性评级：**低（跨领域参照，非卫材应用依据）**。原文全文未提及卫生用品、吸收性制品或无纺布；热电体属功能材料中的能量转换分支，与卫材的浆料/SAP/无纺布/胶黏剂主体技术栈不重叠。

可在**边缘层面**借鉴的要点：

| 潜在落点 Possible touch point | 诚实评估 Honest note |
|---|---|
| 体热取电/自供电传感：原文提到 biothermal battery 为心脏起搏器供电，与可穿戴自供电传感器逻辑同源 | 卫材尚无自供电元件量产需求；此条仅作为 [[Self-Powered Photonic Sensor CLCE Sandwich]] 类研究的能量侧背景 |
| 局部点冷却与温度管理：Peltier 固态制冷的「无运动部件、可局部化」特征 | 与卫材温控/冷链样品储运理论上相关，但功耗与成本不成立，[待验证] 无实测支撑 |
| 指标方法论：ZT 这类「多参数乘积/除数」优值的优化与取舍逻辑 | 方法论层面可类比卫材性能 KPI 的构造（如回渗、GBP 的多因素权衡），但属启发而非技术输入 |

诚实结论：**本书对卫材研发属『旁证级』文献**。若目标是从中提取卫材可执行动作，预期收益很低；收录价值主要在于完善功能材料图谱，避免同一概念（能量收集、自供电）在不同页面重复论证。

## Note on Compilation 编译说明

- 源文件 60,225 bytes（>40 KB），按抽样规则读取 `limit: 8000` 并以 `^#{1,3} ` 提取结构；上表结构与公式编号均取自实际读到内容，未推测。
- 本页为**索引页**，未生成 chapter 页（期刊综述本身即单篇，无需分章）。
- 元数据中 DOI/ISSN 等字段来自源文件首页可恢复信息；期刊综述无 ISBN，按模板留空。

## Related Sources 关联来源

- [[Wearable Sensors Fundamentals Implementation and Applications]] — 可穿戴器件侧的传感器系统背景，与体热取电/自供电方向相邻
- [[Wearable Electronics (National Science Review 2023)]] — 可穿戴电子综述，能量供给章节的对照
- [[Self-Powered Photonic Sensor CLCE Sandwich]] — 自供电光子传感器的具体路线，能量转换逻辑的平行案例
- [[Flexible and Stretchable Electronics]] — 柔性/可拉伸器件的材料与工艺背景
- [[Smart Textiles & Wearables]] — 智能纺织品与可穿戴的系统级汇编

File: .tools/_backup_compile_20261011/WIKI_before_P0B01/sources/全芯体材料清单与实验计划 v2.0.md
---
type: source
title: "全芯体材料清单与实验计划 v2.0"
source_type: 实验计划
source_path: RAW/ima_sync/个人知识库/WKB/Archives/全芯体材料清单与实验计划_v2.xlsx.md
original_link: ""
date_published: 2026-07-27
date_processed: 2026-09-29
credibility: 中
knowledge_update_status: done
key_claims:
  - "Version 2.0 promotes the Multi-SAP + REL architecture to the priority route and aligns the material list with the experimental plan.（v2.0 将 Multi-SAP + REL 架构升级为优先路线，并对齐材料清单与实验计划。）"
  - "The plan adopts a four-dose Enterprise Standard as the primary rewet KPI and relegates the high-load short-interval method to gel-blocking risk screening.（方案以四次加液企标为主要回渗 KPI，并将高负荷短间隔法降为凝胶阻塞风险筛查。）"
  - "The topsheet design uses a layered trilobal-PET distribution concept while retaining bicomponent fibers as the bonding network.（面层采用分层三叶形 PET 分布概念，同时保留双组分纤维作为粘合网络。）"
pages_linked: ["[[SAP错峰膨胀]]", "[[REL增强层]]", "[[三叶形截面纤维（Trilobal Fibre）]]", "[[皮芯复合纤维]]"]
---

# 全芯体材料清单与实验计划 v2.0

## Positioning 一句话定位

This controlled project workbook integrates version changes, the material register, interaction risks, experimental phases, test methods, decision gates, and milestones for a full absorbent-core and topsheet program.  
（中文：该受控项目工作簿整合全芯体与面层方案的版本变更、材料清单、相互作用风险、实验阶段、测试方法、决策门与里程碑。）

## Summary 摘要

Version 2.0 replaces the earlier material plan after a layered trilobal-PET topsheet option and a Multi-SAP architecture were selected for further validation. The workbook removes stand-alone ADL and surfactant purchasing lines, treats a spunlace REL（增强层）as a Z-direction capillary bridge, and aligns every retained material with an explicit experiment. It separates top-layer rapid acquisition from lower-layer storage through staggered SAP swelling（SAP 错峰膨胀）and makes a four-dose Enterprise Standard the primary rewet protocol. A high-load short-interval method is retained only as a gel-blocking stress test because the workbook records that it can create a misleading performance peak. The plan also identifies bonding-density loss, SAP segregation, ultrasound-seal weakness, static and abrasion, and over-constrained SAP swelling as cross-material risks. Full recipes, named commercial candidates, quotations, and sourcing actions are not reproduced here.

## Extracted Data and Conclusions 提炼的数字与结论

| Item 项目 | Value / conclusion 数值 / 结论 | Context 口径 |
|---|---|---|
| Workbook version 工作簿版本 | v2.0 | Replaces v1.0 |
| Priority architecture 优先架构 | Multi-SAP + REL | Route A in the workbook |
| Primary rewet method 主要回渗方法 | 4 × 60 mL, 1.2–2 kg, 25°C; final rewet at 34 min | Enterprise Standard |
| Secondary method 次级方法 | 2 × 80 mL, 4 kPa, 36°C | National-standard baseline |
| Stress-test method 风险测试 | 3 × 80 mL, 3.5 kg, 3 min intervals | Gel-blocking risk only |
| Decision gate 决策门 | Final rewet <5.9 g at 34 min | Primary project gate |
| Topsheet targets 面层目标 | MD distribution ≥+20% (target +30%); CD tensile ≥9.0 N/50 mm; hand index ≤108 | Project gate |
| SAP segregation window SAP 离析窗口 | 30–50 mesh | Process-control window |
| REL basis weights REL 克重 | 35 gsm upper / 26 gsm lower | Z-flow bridge design |
| Main conclusion 关键结论 | Protocol selection is part of material selection; a ranking produced by one loading regime cannot be generalized.（测试协议是材料选型的一部分，单一负荷制度下的排序不能外推。） | Workbook judgment |

> 🔴 **manual_review（2026-09-29）**：The workbook contains named SAP/fiber/supplier candidates, exact blend recipes, reference prices, sourcing requirements, internal product targets, and responsibility assignments. Those business-sensitive details are intentionally not pageized. It also records a method-dependent conflict with an earlier comparison; no cross-source adjudication is made here.（原工作簿含具名材料/供应商、精确配方、参考价格、采购要求、内部产品目标与职责分工，均未页面化；文件还记录与早期对比结论存在测试方法依赖冲突，本页不作跨来源裁决。）

## Key Claims 关键论断

- **Staggered swelling is validated as a time-and-position architecture, not as a simple multi-grade blend.（错峰膨胀是时间与位置架构，而不是简单多牌号混合。）** — supporting page: [[SAP错峰膨胀]].
- **REL is positioned as an interlayer capillary bridge within the preferred route.（REL 在优先路线中定位为层间毛细桥。）** — supporting page: [[REL增强层]].
- **Trilobal PET supplies directional transport while bicomponent fibers preserve bonding density.（三叶形 PET 提供定向输运，双组分纤维维持粘合密度。）** — supporting pages: [[三叶形截面纤维（Trilobal Fibre）]] and [[皮芯复合纤维]].

## Linked Pages 关联页面

- Concepts 概念：[[SAP错峰膨胀]], [[REL增强层]], [[三叶形截面纤维（Trilobal Fibre）]], [[皮芯复合纤维]]

## Original Source 原文

- Local path 本地路径：`RAW/ima_sync/个人知识库/WKB/Archives/全芯体材料清单与实验计划_v2.xlsx.md`
- Original link 原文链接：（none / 无）

File: .tools/_backup_compile_20261011/WIKI_before_P0B01/sources/力致变色材料研究报告（2026-08-02·纸尿裤应用研判）.md
---
type: source
title: "力致变色材料研究报告（2026-08-02·纸尿裤应用研判）"
source_type: 研究报告（战略路线图 + 供应商选型两份材料的综合研判）
source_path: RAW/ima_sync/个人知识库/WKB/Resources/Open Innovation/Material/力致变色材料研究报告_2026-08-02.docx.md
original_link: ""
date_published: 2026-08-02
date_processed: 2026-09-29
credibility: 中
knowledge_update_status: done
key_claims:
  - "**范围自限（重要）**：本报告**严格限定于「机械应力/拉伸触发」的力致变色（Mechanochromic）**，**全文排除湿致变色（Hydrochromic / 尿湿指示）**；证据分级为 **[F] 可核实事实 / [I] 公开信息推断 / [A] 行业基准假设 / [E] 估算**——这是本库中**第一份自带证据分级的材料研究报告**，引用时须带上分级标记"
  - "**核心战略判断：创新空白（innovation white space）**——**尚无任何供应商提供「纸尿裤专用力指示」成熟 SKU**；纸尿裤力指示**不能直接复用市售压力激活材料**，必须走 **build（自建阈值 + 印刷工艺）**路径，而非购买 off-the-shelf 产品"
  - "**Day-1 主假设被显式证伪**：原假设「可直接采用市售压力激活材料、短期商业化」经翻转测试（flip test）被推翻——**市售压力激活材料（CTI HPP 墨、Fujifilm Prescale 膜）均属不可逆计量型**，阈值固定在**超高压力或工业接触压力**，**无现成的柔软、低阈值、可逆、可皮肤接触规格**"
  - "**阈值严重错位**：工业级力化学基团为检测高性能聚合物**结构失效**而设计，触发阈值 **≥40,000 PSI**；纸尿裤需下移至**低张力区间 20–150 kPa** ⇒ **这是本项目最核心的技术鸿沟**"
  - "**25–27% 应变区间转变（Barty-King et al., 2025）是假阴性风险源**：低于该区间，HPC 等处于稳定粘弹性螺距压缩态；**一旦超过，材料进入流动/剪切态**，剪切变稀与非弹性横向流动会**破坏颜色信号稳定**，可能在**应力仍施加时出现「松弛/消散」的假阴性**"
  - "**可逆性是连续贴合监测的不可妥协硬指标**：结构色材料（如 HPC）在应变与颜色间呈**可预期的幂律关系**，照顾者可调节腰围并观察到颜色回到基线「安全」态；**萘并吡喃的模块化优于螺吡喃的热瞬态**，是定制特定激活阈值的更稳健平台"
  - "**四条机制并列**：① 力化学基团（Mechanophore）激活；② 光子晶体/结构色；③ 液晶弹性体（CLCE）取向；④ 表面起皱。（Fujifilm Prescale 等压力指示膜属**不可逆计量型**，其余多为可逆）"
  - "**市场与格局**：2024 年全球约 **USD 1.2 B** → 2033 年 **USD 4.1 B**（**CAGR 14.6%**）；北美约 **38%** 份额；亚太增速最快 **CAGR 17.2%**；中度集中；四大龙头 **Merck KGaA / GIVIDI / Avient（原 PolyOne）/ Sun Chemical**；**CTI 与 LCR Hallcrest** 在可印刷智能油墨细分形成差异化。**护城河本质不是产能，而是「IP + 法规合规能力」**"
  - "**法规优先（策略 4）**：全部候选须通过 **FDA 21 CFR / EU 10-2011 / REACH** 筛查，**优先食品接触级**；**HPC 为金标准**（可食、无毒、可生物降解，已用于医药）"
  - "⚠️ **甄别警告（对国内供应商的通用提示）**：多数国内「变色材料」厂商实际主营**热致/光致/角度变色（变色龙）**，并非力致变色 ⇒ 须严格区分「**声称压力/力致**」与「**相邻未确认**」"
pages_linked: ["[[Mechanochromic Routes Comparison（力致变色技术路线对比）]]", "[[Mechanochromic Ink Supplier Comparison（力致变色油墨供应商对比）]]", "[[Printable Pressure-Activated Inks vs Covalent Mechanophores（力致变色两条落地路线）]]", "[[The Chromatic Shift（力致变色：Naphthopyran 与 HPC 双路线）]]", "[[Active Hygiene Roadmap（力致变色材料商业化路线图）]]", "[[CTI（Chromatic Technologies Inc.）]]", "[[Duke Capital Partners（Dr. Cary Ritter 力致变色 IP 目标）]]", "[[Chungnam National University and Hanyang University（韩国大学研究伙伴）]]", "[[IPC BCC OI Portfolio（开放创新项目组合）]]"]
---

# 力致变色材料研究报告（2026-08-02·纸尿裤应用研判）

## 一句话定位

面向**纸尿裤领域的力致变色（Mechanochromic）应用研判**，综合《战略路线图》与《供应商选型》两份材料。本库价值有三：① **自带证据分级（[F]/[I]/[A]/[E]）**，是本库中第一份；② **显式证伪了 Day-1 主假设**（不能买现成，只能自建）；③ 给出**阈值鸿沟（≥40,000 PSI → 20–150 kPa）与假阴性区间（25–27% 应变）**这两个可直接转成实验设计的量化边界。

> 🔴 **manual_review（2026-09-29）**
> 1. **IP 与伙伴策略**：本页含 **IP 收购标的（Dr. Cary Ritter / Duke Capital Partners）**与**研究合作对象**的战略定位，属**未公开合作方/收购意图**范畴，**不得对外披露**；
> 2. **合规边界**：原文自陈「**不构成法律意见**」，儿童皮肤接触产品的法规符合性**须以专业顾问的测试/合规文件为准**；
> 3. 本页**不含报价、合同条款或个人联系方式**（原文中 CTI 报价被列为**待补充项**，尚未取得）。

## 摘要

**范围**：严格限定于**机械应力/拉伸触发**的力致变色，**排除湿致变色（尿湿指示）**。

**结论**：该领域处于「**创新空白**」阶段——**无任何供应商提供纸尿裤专用力指示成熟 SKU**；必须走 **build（自建阈值 + 印刷工艺）**路径。

**短期最可行切入点**：**腰贴/腰围过紧指示**，以 **CTI 食品接触级可印刷压力激活油墨**为主选构建模块，配合**河南佳易达、深圳星成珠光**作成本备份，并以 **Chungnam / Hanyang 大学 CLCE 研究合作**布局中长线「舒适度形变反馈」。

**最高优先级**：**婴儿口服与皮肤安全**；全部候选须通过 **FDA 21 CFR / EU 10-2011 / REACH** 筛查，优先食品接触级。

## 提炼的数字与结论

### 市场与格局 [F]

| 指标 | 数值 | 说明 |
|---|---|---|
| 2024 年全球市场规模 | **USD 1.2 B** | 力致变色材料整体市场 |
| 2033 年预测规模 | **USD 4.1 B** | **CAGR 14.6%** |
| 北美份额（2024） | **约 38%** | — |
| **亚太增速** | **CAGR 17.2%** | 工业化 + 电子制造 + 政策驱动 |
| 竞争集中度 | **中度集中** | **IP 与法规合规构成护城河** [I/A] |

**四大龙头**：Merck KGaA（德）、GIVIDI、Avient（原 PolyOne，美）、Sun Chemical（美/全球）——主导高价值应用与材料平台。CTI 与 LCR Hallcrest 在**可印刷智能油墨**细分形成差异化。

> 📌 **护城河本质 [I/A]**：**不是产能，而是「IP + 法规合规能力」**（医疗/儿童/食品接触级）。国内厂商在**热致/光致**等相邻市场凭成本与定制领先，但**力致变色仍处萌芽**。

### 四类机制 [F]

| 机制 | 触发方式 | 变色来源 | 典型形态 |
|---|---|---|---|
| **力化学基团激活（Mechanophore）** | 拉伸至临界力阈值 | 键断裂/重排，发色团显色 | 弹性体 / 聚合物网络 |
| **光子晶体 / 结构色** | 拉伸改变晶格间距 | 反射波长偏移（蓝→红） | 纳米结构薄膜 / 纤维 |
| **液晶弹性体（CLCE）取向** | 应变改变介晶取向 | 双折射 / 反射波长变化 | CLCE 纤维、薄膜 |
| **表面起皱** | 拉伸诱导微皱 | 亮度 / 色相 / 视角色变 | 可拉伸显示、软体机器人 |

> 注：**Fujifilm Prescale 等压力指示膜属不可逆计量型**，其余多为可逆，适合重复监测。

### 候选材料对照 [F]

| 材料 | 机制 | 视觉输出 | 对纸尿裤的战略优势 |
|---|---|---|---|
| **羟丙基纤维素（HPC）** | 粘弹性晶格间距变化 | 压缩**蓝移**（红→蓝） | **可食、无毒、可生物降解**；依托成熟医药供应链 |
| **萘并吡喃（Naphthopyrans）** | **共价键断裂（开环）** | **模块化变色** | 合成可及性与稳定性突出；可做**永久或瞬态**信号 |
| **螺吡喃（Spiropyrans）** | 6π 电环开环 | 强烈鲜艳变色 | 反应文献充分；**对极性环境敏感、热瞬态** |
| **铜基 HCP** | 杂化配位聚合物发光位移 | 发光偏移 | 发光机制，**较少受环境污染物干扰** |

### ★ 两个量化鸿沟（本项目的技术核心）

| # | 鸿沟 | 数值 | 含义 |
|---|---|---|---|
| 1 | **阈值错位** | 工业级 **≥40,000 PSI** → 纸尿裤需 **20–150 kPa** | 工业力化学基团为**检测结构失效**而设计，需**下移**到微致动研究的低张力区间 |
| 2 | **假阴性区间** | **25–27% 应变**（Barty-King et al., 2025） | 低于该区间：稳定粘弹性螺距压缩态；**超过后进入流动/剪切态**，剪切变稀与非弹性横向流动**破坏颜色信号**，可能在**应力仍施加时出现「松弛/消散」假阴性** |

> 📌 **可逆性判据**：对**连续贴合监测**，**可逆性是不可妥协的硬指标**。结构色材料（HPC）应变-颜色呈**可预期幂律关系**，照顾者调腰围可见颜色回到基线「安全」态；**萘并吡喃的模块化优于螺吡喃的热瞬态**，是定制激活阈值的更稳健平台。

### 全球供应商 / 机构表 [F] / [I]

| 供应商 / 机构 | 国家 | 力致变色形态 | 触发与机制 | 证据 |
|---|---|---|---|---|
| **Chromatic Technologies Inc.（CTI）** | 美国 | 压力激活油墨（HPP 指示墨） | **超高压力（≥40,000 PSI）**化学显色 | [F] |
| Fujifilm（Prescale） | 日本 | 双片/单片压力膜 | 压力→**永久**变红（0.006–300 MPa） | [F] |
| Sensor Products（Pressurex） | 美国 | 触觉压力指示膜 | 接触压力→永久变色（自 0.9 PSI） | [F] |
| Sun Chemical | 美 / 全球 | 可印刷力致变色油墨 / 涂层 | 印刷结构色 | [F] |
| GIVIDI | （专利型） | 防伪压力材料 | 压力响应图案（不可复制） | [F] |
| Merck KGaA | 德国 | 力致变色聚合物 / 特种化学品 | 力致变色聚合物平台 | [F] |
| Avient（原 PolyOne） | 美国 | 力致变色弹性体 / 复合材料 | 弹性体网络，汽车 / 医疗 | [F] |
| **Chungnam 国立大学**（Lee Jaebeom 团队） | 韩国 | 磁等离激元无源应变传感器 | 拉伸**蓝→红可逆**（MagPlas APA/PDMS） | [F] |
| Hanyang 大学（CLCE 纤维） | 韩国 | 胆甾液晶弹性体纤维 | 应变→取向→结构色 | [I] 研究阶段 |
| Jilin 大学（离子凝胶） | 中国 | 力致变色离子凝胶 | 机械力→发光 / 变色 | [I] 研究阶段 |
| BUCT（北京化工大学） | 中国 | 力化学基团聚合物 | 临界力→键断裂显色 | [I] 研究阶段 |

> 排除项：**AdvanPro（深圳 SOFTCEPTOR）**为柔性织物应变/压力传感器，属**电子式非变色**，已排除。

### 国内厂商甄别 ⚠️

| 厂商 | 力致/压力声称 | 主要形态 | 说明 |
|---|---|---|---|
| **河南佳易达新材料** | ✅ 压敏染料 + 医药色料线 | 精细化工、变色染料 | **2024 年投产 1000 吨医药色料项目**；**最接近力致变色** [F] |
| **深圳星成珠光** | ✅ 力致变色粉末 | 珠光、特种颜料 | 公开文献明确列出力致粉末机制（微胶囊/聚合物/液晶/无机复合）[F] |
| 深圳千色变 | ⚠️ 未确认 | 主要热致/光致 | 需向厂商核实 [I] |
| 广州盛色 BLOCLO | ⚠️ 未确认 | 热致/光致纤维、浆料 | 需核实 [I] |
| 厦门 Magic Color | ⚠️ 未确认 | 热致/光致/反光/荧光 | 需核实 [I] |
| 上海巨色 | ⚠️ 未确认 | 热致/光致油墨 | 需核实 [I] |
| 广州精彩 | ❌ **含湿致变色** | 多功能材料 | 含 Hydrochromic，**按范围排除** [F] |

> ⚠️ **通用甄别警告（原文）**：**多数国内「变色材料」厂商实际主营热致/光致/角度变色（变色龙），并非力致变色** ⇒ 须严格区分「声称压力/力致」与「相邻未确认」。

### 战略角色矩阵

| 实体 | 类别 | 优先因子 | 战略角色 |
|---|---|---|---|
| **CTI** | **主选 / 短期** | **即时法规屏蔽** | 食品接触级油墨领导，快速去风险原型必备 |
| 河南佳易达 | 次级 / Tier 2 | 规模化降本 | 大批量医药色料，长期成本优化 |
| **Duke Capital Partners（Dr. Cary Ritter）** | **研发 / IP 标的** | **IP 收购建护城河** | 专有高灵敏力化学基团技术，锁定独家地位 |
| Chungnam / Hanyang 大学 | 研究合作 | 创新管线 | 液晶弹性体前沿研究，布局未来「智能舒适」 |

### 应用场景 × 商业成熟度

| 场景 | 力触发 | 所需材料性能 | 商业成熟度 |
|---|---|---|---|
| **A. 拉伸/过紧指示（贴合/过紧）** | 腰贴/腰围张力超安全阈值 | 低阈值、可逆/半可逆、可印刷、皮肤/口服安全 | **构建模块可用，需定制** |
| **B. 舒适度监测（形变反馈）** | 芯体/面层重复拉伸应变 | 高拉伸比、可逆、柔软贴合 | **仅研究阶段** |
| **C. 婴儿安全（防勒颈警示）** | 同 A，设过紧力阈值 | 同 A + **强合规（食品接触级）** | 同 A |

### 落地路线对比与三阶段计划

**方法对比**：**可印刷压力激活油墨**（胶印/柔印，**最快上市**，CTI 食品级作**法规盾**） vs **共价力化学基团**（键合至聚合物骨架，**自评估材料 + 永久 IP 护城河**，**工艺更复杂**）。

| 阶段 | 周期 | 关键动作 |
|---|---|---|
| **阶段 1 · 阈值与安全** | 0–3 月 | 向 CTI 索取食品级压力激活油墨样品；依**儿科安全数据**定义过紧力阈值（**20–150 kPa**）；开展**口服毒性与皮肤迁移**初步审计 |
| **阶段 2 · 技术去风险** | 3–6 月 | 下移至低张力测试，确保染料在卫材区间触发；用**凝胶剂**做 **25–27% 应变区间稳定性测试**，防信号松弛 |
| **阶段 3 · 规模化与可见性** | 6–12 月 | 在现有无纺布产线**柔印原型**；开展「**人因**」测试，确保**低光育婴环境可见** |

**路线图**：试点（印刷压力油墨，场景 **A/C**，6–12 月）→ 预研（**CLCE / 应变纺织**，场景 B，12–24 月）[A]。

## 关键论断（key_claims）

- **范围自限：仅力致变色，排除湿致变色；证据分级 [F]/[I]/[A]/[E]。** —— 支撑页：[[Mechanochromic Routes Comparison（力致变色技术路线对比）]]
- **创新空白：无成熟 SKU，必须 build 而非 buy。** —— 支撑页：[[Printable Pressure-Activated Inks vs Covalent Mechanophores（力致变色两条落地路线）]]
- **Day-1 假设被证伪：市售压力激活材料均不可逆计量型、阈值超高。** —— 支撑页：[[Mechanochromic Ink Supplier Comparison（力致变色油墨供应商对比）]]
- **阈值鸿沟：≥40,000 PSI → 20–150 kPa。** —— 支撑页：[[Mechanochromic Routes Comparison（力致变色技术路线对比）]]
- **25–27% 应变假阴性区间（Barty-King et al., 2025）。** —— 支撑页：[[Mechanochromic Routes Comparison（力致变色技术路线对比）]]
- **可逆性是硬指标；HPC 幂律、萘并吡喃模块化优于螺吡喃热瞬态。** —— 支撑页：[[The Chromatic Shift（力致变色：Naphthopyran 与 HPC 双路线）]]
- **市场 USD 1.2B→4.1B（CAGR 14.6%），护城河是 IP + 法规合规。** —— 支撑页：[[Mechanochromic Ink Supplier Comparison（力致变色油墨供应商对比）]]
- **法规优先：FDA 21 CFR / EU 10-2011 / REACH；HPC 为金标准。** —— 支撑页：[[Mechanochromic Routes Comparison（力致变色技术路线对比）]]
- ⚠️ **国内厂商多数是热致/光致，非力致；须区分「声称」与「相邻未确认」。** —— 支撑页：[[Mechanochromic Ink Supplier Comparison（力致变色油墨供应商对比）]]

## 关联页面

- 对比：[[Mechanochromic Routes Comparison（力致变色技术路线对比）]]、[[Mechanochromic Ink Supplier Comparison（力致变色油墨供应商对比）]]、[[Printable Pressure-Activated Inks vs Covalent Mechanophores（力致变色两条落地路线）]]
- 来源：[[The Chromatic Shift（力致变色：Naphthopyran 与 HPC 双路线）]]、[[Active Hygiene Roadmap（力致变色材料商业化路线图）]]
- 实体：[[CTI（Chromatic Technologies Inc.）]]、[[Duke Capital Partners（Dr. Cary Ritter 力致变色 IP 目标）]]、[[Chungnam National University and Hanyang University（韩国大学研究伙伴）]]、[[Henan Jiayida（河南嘉亿达）]]、[[Shenzhen Xingcheng（深圳星辰）]]
- 项目：[[IPC BCC OI Portfolio（开放创新项目组合）]]

> 📌 **实体名对齐提示**：本页正文按源文写作「**河南佳易达**」，本库既有实体页为 [[Henan Jiayida（河南嘉亿达）]]——**中文用字（佳易达 / 嘉亿达）存在差异**，疑为同一主体的不同转写；本页**照录源文用字**，并在此登记差异待人工确认（**不改名、不合并**）。

## 原文

- 本地路径：`RAW/ima_sync/个人知识库/WKB/Resources/Open Innovation/Material/力致变色材料研究报告_2026-08-02.docx.md`
- 原文链接：（无）
- 引用材料：①《Strategic Roadmap: Commercializing Mechanochromic Materials for the Consumer Hygiene Market》（战略路线图 PDF）；② 供应商选型报告（机制分类综述 DOI: **10.1177/00405175251352163**）；市场规模来源 **Marketintelo**
- **待补充项（原文标注 [A]/[E]）**：各候选**精确力阈值范围**、**可逆循环次数**、**皮肤/口服安全检测报告**、**CTI 压力墨下移至卫材低张力的可行性与报价**

File: .tools/_backup_compile_20261011/WIKI_before_P0B01/sources/感温变色材料产品资料（TM_CHT1608V2 · 台系变色供方）.md
---
type: source
title: "感温变色材料产品资料（TM_CHT1608V2 · 台系变色供方）"
source_type: 供应商资料（产品技术说明）
source_path: RAW/ima_sync/个人知识库/WKB/Areas/Supply Base/TM_CHT1608V2.pdf.md
original_link: ""
date_published: 2026-09-27
date_processed: 2026-09-29
credibility: 中
knowledge_update_status: done
key_claims:
  - "Thermochromic microcapsules encapsulate leuco dye + colour developer + temperature regulator; colour development temperature selectable from -15 °C to 70 °C（隐色染料+色形成剂+控温剂三组分微胶囊，-15~70 ℃ 可选）"
  - "Colour rule: coloured at low temperature, colourless at high temperature; hysteresis example (31 ℃ red): colour fades 28→32 °C on heating (IT), reappears 25→22 °C on cooling (DT)（低温显色高温无色；IT/DT 滞回示例）"
  - "Three forms: water emulsion (3–10 µm, 45±5% solids, 5–60% w/w), microcapsule powder (≤3% moisture; inks 5–30% w/w typ. 25%, extrusion 0.1–5% w/w typ. 0.5%, ≤200 ℃), masterbatch (12–18% capsule load, 1–5% w/w typ. 4%)（三种形态与用量）"
  - "Multi-step colouring demonstrated (two- and three-stage blends with base pigments); 15 colours per temperature point (70 ℃ only black/deep blue); BPA-free grade available with slightly different colour/temperature; EN-71 & RoHS passed（多段变色、15 色、BPA-Free）"
pages_linked: ["[[Thermochromic Microcapsule (Leuco Dye System)]]", "[[温变湿变微胶囊（Thermochromic_Hydrochromic Microcapsules）]]", "[[Chromism Taxonomy（变色现象分类）]]"]
---

# 感温变色材料产品资料（TM_CHT1608V2 · 台系变色供方）

## Positioning 一句话定位

台系变色材料供方（CHT1608V2 系列）的**感温变色（thermochromic）微胶囊材料说明**：与库内 [[Thermochromic Microcapsule (Leuco Dye System)]] 概念直接互证，并补齐 **-15~70 ℃ 温区、IT/DT 滞回、多段变色**等选型参数。

## Summary 摘要

Product guide. Mechanism: microcapsule encapsulating 隐形染料（leuco dye）+ 色形成剂（colour developer）+ 控温剂（temperature regulator）；不同控温因子实现不同变色温区，产品范围 **-15~70 ℃**。Colour rule: low temperature coloured → high temperature colourless. 15 colours per temperature point (70 ℃ only black & deep blue), mixable and tintable; Pantone-approximate swatches. Forms: **感温水乳液**（3–10 µm 微胶囊水性分散液，固含约 45±5%；水性油墨/涂料 5–60% w/w 典型 25%；避免甲醇/乙醇/丙酮/丁酮等高极性溶剂渗透；凝集分层可 45 ℃ 水浴再分散；pH 变化可能影响显色）；**感温微胶囊粉**（平均粒径 3–10 µm，含水率 ≤3%，耐溶剂耐分散；油墨/涂料 5–30% w/w 典型 25%，射出/押出 0.1–5% w/w 典型 0.5%，加工 ≤200 ℃）；**感温色母粒**（含约 12–18% 微胶囊材料，PE 标准载体；射出/押出 1–5% w/w 典型 4%；避免只用酚系列热安定剂；光安定剂/UV 吸收剂选型可影响功能）。Hysteresis example（31 ℃ 红色粉）：升温 IT 自 28 ℃ 开始消色、32 ℃ 全消；降温 DT 自 25 ℃ 开始显色、22 ℃ 达 100% 浓度——各色与基材导热会影响区间。Multi-step colouring: two-stage and three-stage blend recipes with base pigments (e.g. 25/31 ℃、20/25/29/33/38/43 ℃ 级联)。Cautions: phenol-only thermal stabilizers damage function; shelf life 2 years except deep blue/grass green/turkey blue/coffee (half year); EN-71 & RoHS passed; BPA-Free grade has slightly different colour & temperature window.

## Key Figures 提炼的数字与结论

| Item 项目 | Value / Conclusion 数值/结论 | Note 备注 |
|---|---|---|
| 变色温区 | -15 ~ 70 ℃ 可选 | 70 ℃ 仅黑/深蓝 |
| 三组分机理 | 隐色染料 + 色形成剂 + 控温剂 | 与 [[Thermochromic Microcapsule (Leuco Dye System)]] 一致 |
| IT/DT 滞回（31 ℃ 红） | 升温 28→32 ℃ 消色；降温 25→22 ℃ 复色 | 滞回约 3–4 ℃ |
| 微胶囊粉用量 | 油墨 5–30%（典型 25%）；射出 0.1–5%（典型 0.5%） | ≤200 ℃ |
| 色母粒 | 含 12–18% 微胶囊；用量 1–5%（典型 4%） | PE 载体 |
| 多段变色 | 两段/三段级联配方可行（20–43 ℃ 链） | 与底色颜料拼配 |
| 合规 | EN-71、RoHS；BPA-Free 品项 | 保质期 2 年（4 色半年） |

## Key Claims 关键论断

- **温变微胶囊的 IT/DT 滞回（约 3–4 ℃）与基材导热会影响实际显色区间——尿显/温显阈值设计必须按滞回标定** —— 支撑页：[[Panel Hysteresis and Threshold Calibration（面板回滞与阈值标定）]]、[[Thermochromic Microcapsule (Leuco Dye System)]]
- **多段变色靠不同控温点的感温粉 + 底色颜料级联拼配实现** —— 支撑页：[[温变湿变微胶囊（Thermochromic_Hydrochromic Microcapsules）]]

## Linked Pages 关联页面

- 概念：[[Thermochromic Microcapsule (Leuco Dye System)]]、[[温变湿变微胶囊（Thermochromic_Hydrochromic Microcapsules）]]、[[Chromism Taxonomy（变色现象分类）]]、[[Wetness Indicator Ladder（尿湿指示阶梯）]]
- 对比：[[CHT1608V2 三系列变色材料对比（UV 感光 vs TM 感温 vs SS 芳香）]]、[[温变 vs 湿变微胶囊技术参数对比]]

## Original 原文

- 本地路径：`RAW/ima_sync/个人知识库/WKB/Areas/Supply Base/TM_CHT1608V2.pdf.md`
- 原文链接：（无）
