Repository: jeffsking/WKB-OB

File: .tools/_backup_compile_20261011/WIKI_before_P0B01/sources/河南嘉屹达新材料官网：热压敏染料产品页（JYDR-5）.md
---
type: source
title: "河南嘉屹达新材料官网：热压敏染料产品页（JYDR-5）"
source_type: 公司介绍（官网产品页）
source_path: RAW/ima_sync/个人知识库/WKB/Areas/Supply Base/JYDR-5-热压敏染料生产厂家-河南嘉屹达新材料科技有限公司.html.md
original_link: ""
date_published: 2026-09-27
date_processed: 2026-09-29
credibility: 低
knowledge_update_status: done
key_claims:
  - "Henan Jiayida（河南嘉屹达新材料科技有限公司；库内实体页写作「嘉亿达」，亿/屹为同音异写，须人工核对工商全称）markets pressure-sensitive / thermochromic dyes, product page JYDR-5（热压敏染料厂商，产品页 JYDR-5）"
  - "Captured page content is service boilerplate only (7×24 after-sales, transport quality commitment, follow-up visits)——抓取正文为售后模板文案，无技术参数"
  - "Product code JYDR-5 exists as a heat/pressure-sensitive dye SKU but no specs, colour range or mechanism disclosed on this page（仅有 JYDR-5 品号名，无任何参数）"
pages_linked: ["[[Henan Jiayida（河南嘉亿达）]]"]
---

# 河南嘉屹达新材料官网：热压敏染料产品页（JYDR-5）

## Positioning 一句话定位

河南嘉屹达（Jiayida）官网热压敏染料产品页的抓取残片（JYDR-5）：**信息量极低**（正文为售后模板），仅用于确认该厂「热压敏染料」业务方向与 JYDR 系列品号存在；与库内 [[Henan Jiayida（河南嘉亿达）]] 实体页合并管理。

## Summary 摘要

Scraped page fragment. Visible content: after-sales guarantee blocks（7×24 小时服务、运输保质量、售后跟踪——针对热敏染料客户的通用承诺文案）, a "热门产品 Popular products" heading, and the product item **JYDR-5**（热压敏染料）. No technical data: no colour list, activation threshold, carrier system, certification, capacity or company profile text. Note: 公司名「嘉屹达」与库内实体「嘉亿达」为同音异写（yì），指向同一河南变色染料厂商的可能性高，**工商全称待人工核对**。

## Key Figures 提炼的数字与结论

| Item 项目 | Value / Conclusion 数值/结论 | Note 备注 |
|---|---|---|
| 业务方向 | 热敏 / 热压敏染料 | 与实体页「压敏染料」口径相容 |
| 品号 | JYDR-5（热压敏染料） | 无参数披露 |
| 技术数据 | 无（页面为售后模板） | `[待验证]`，需索取 TDS/SDS |

## Key Claims 关键论断

- **嘉屹达/嘉亿达的「热压敏染料」业务与其被筛查确认的「压力敏/力致变色染料」能力互相印证**——但本页无新增技术信息 —— 支撑页：[[Henan Jiayida（河南嘉亿达）]]

## Linked Pages 关联页面

- 实体：[[Henan Jiayida（河南嘉亿达）]]
- 概念：[[Mechanophore Mechanochromism（机械力致变色分子）]]、[[Thermochromic Microcapsule (Leuco Dye System)]]

## Original 原文

- 本地路径：`RAW/ima_sync/个人知识库/WKB/Areas/Supply Base/JYDR-5-热压敏染料生产厂家-河南嘉屹达新材料科技有限公司.html.md`
- 原文链接：（无）

File: .tools/_backup_compile_20261011/WIKI_before_P0B01/sources/纸尿裤核心技术与应用材料全景解析.md
---
type: source
title: "纸尿裤核心技术与应用材料全景解析"
source_type: 产业综述
source_path: RAW/ima_sync/个人知识库/WKB/Areas/纸尿裤核心技术与应用材料全景解析.pdf.md
original_link: ""
date_published: 2026-09-27
date_processed: 2026-09-29
credibility: 中
knowledge_update_status: done
key_claims:
  - "REL and ADL are functionally distinct: REL is the vertical 'capture' layer (low density, large pores, bulky/curled fibre air-laid, SBR latex/VAE anchoring), ADL is the horizontal 'distribution' layer (medium density, directional pores, high-loft through-air or apertured 3D structures, low-adhesion)."
  - "ADL efficiency levers are quantified: >5 d high-denier fibre on top for surge void space, <5 d low-denier below for capillary transfer; a 15–50 gsm meltblown turning layer; multiple density gradient; funnel-shaped through-holes 3–20 holes/cm² acting as one-way valves."
  - "ADL structural window: 70% of fibre diameters in 12–22 μm, open area 35–65%, thickness 0.8–1.2 mm at 0.5 kPa."
  - "Core innovation clusters into structure (3D cavity, airlaid 'on-demand' distribution), material (SAF/RCF nonwoven, bioSAP −15–25% carbon, PLA/PHA wrap), and process (differentiated ultrasonic bonding, online one-piece forming)."
  - "Brand differentiation is structural engineering: P&G three-channel/0.06 cm core, Huggies 5D honeycomb/rear BM pocket, Daio honeycomb ultrasonic, Kao bionic micro-holes 150/cm² with 8,000 g/m²/24h."
pages_linked: ["[[ADL（导流层）]]", "[[REL增强层]]", "[[Fluff-Free 4th-Gen Absorbent Core（无木浆第四代芯体）]]", "[[Diaper Microclimate]]"]
---

## Positioning 一句话定位

A panoramic解析 of diaper core technology and materials: layer architecture, brand structural comparison, core research fronts, and the most detailed **ADL vs REL** functional split available in this batch. （中文：纸尿裤核心技术与材料的全景解析——层结构、品牌结构对比、芯体研究前沿，以及本批次中最细致的 ADL 与 REL 功能分工。）

## Summary 摘要

Much of this document overlaps with [[纸尿裤的核心结构及市场主流方向]] (same architecture, same brand examples, same core innovation clusters). Its incremental value is concentrated in **Section 4: the ADL/REL comparison table and the five ADL improvement strategies**, which give concrete design windows (denier layering, meltblown turning layer, density gradient, funnel holes, aperture/diameter control). That section is the reason this source is worth a page of its own.

Brand-level performance figures (98% leak protection, 97% side-leak) remain **vendor claims** without cited protocols.

## Extracted Data and Conclusions 提炼的数字与结论

### 基础结构与辅助系统（与同批综述一致）

| Layer 层 | Material 材质 | Function 功能 |
| --- | --- | --- |
| 表面覆盖层 | 亲肤透气无纺布 / 打孔膜 | 下渗、阻回渗、保持干爽 |
| 导流层 ADL | 无纺布 | 均匀纵向扩散、扩大吸收面积 |
| 吸收芯层 | 绒毛浆 + SAP（混合芯体 / 复合芯体） | 吸收、分散、储存 |
| 底布 | PE 膜或透气无纺布 | 防外渗 |
| 辅助结构 | 闭合系统、立体防漏护围、尿显条 | 固定、防漏、提示 |

### ADL 与 REL 功能分工（本页核心增量）

| Dimension 维度 | REL（收集/传递层）第一道防线 | ADL（导流层）交通枢纽 |
| --- | --- | --- |
| 功能侧重 | 垂直方向的「收」：瞬间捕获冲击性液体，暂存并向下传递 | 水平方向的「导」：沿平面纵向扩散，均匀分配至 SAP |
| 密度与孔径 | 低密度、大孔径，需极大空隙容纳瞬时涌流 | 中等密度、定向孔径，控制流向与扩散速度 |
| 材料结构倾向 | 粗梳合成纤维网，含中空/卷曲纤维的空气铺网织物，强调蓬松与回弹 | 高蓬松热风非织造布，带开孔的三维膜/非织造布，强调导流路径 |
| 粘合剂 | 侧重湿态结构锚固（SBR 胶乳 / VAE），防受力塌缩 | 侧重低粘着，保证表面多孔，提升三维回渗性能 |
| 失效风险 | 受压塌缩或吸水软化 → 失去瞬间接收能力 → 溢漏 | 导流不足或「凝胶堵塞」 → 局部过载 → 回渗/侧漏 |

### ADL 效率提升五策略 Five ADL levers

| Lever 策略 | Design window 设计窗口 | Mechanism 机理 |
| --- | --- | --- |
| 纤维组分分层 | 上层 >5 d 高旦尼尔（大孔隙 + 骨架支撑，快速涌入）；下层 <5 d 低旦尼尔（致密通道 + 毛细吸力） | 上蓄下抽 |
| 熔喷转向层 | 分层梳理网下增设 **15–50 gsm** 熔喷组分 | 超细纤维网把上层液体「拔出」转移至芯体，减少表层回渗 |
| 多层密度梯度 | 顶层低密度高膨体（水库暂存）+ 底层高密度（毛细抽离） | 形成单向驱动力 |
| 漏斗形贯通孔 | **3–20 个/cm²**，突起朝向芯体 | 单向阀效应，液体易进难出，提升干爽度并减少恶臭 |
| 开孔率与纤维直径 | 70% 纤维直径 **12–22 μm**；开口面积 **35–65%**；0.5 kPa 下厚度 **0.8–1.2 mm** | 兼顾支撑力与排水性 |

### 品牌结构差异（厂商宣称口径）

| Brand 品牌 | Core 芯体 | Topsheet 面层 | Waist/leak 腰围防漏 | Backsheet 底膜 |
| --- | --- | --- | --- | --- |
| 帮宝适 | 三条引流通道复合芯、0.06 cm 至薄、3D 打印铺 SAP | 类胎脂精华（神经酰胺） | S 腰线、18 条立体散热通道、扩容防漏兜（宣称 98%） | Air-Max 气感科技 |
| 好奇 | 5D 蜂窝芯 / 反重力吸收芯、叶脉导流层 | 桃叶精华、苹果酸前侧 | 后腰「专属便便兜」、尿便分区（前短后长）、6–8 道防漏大坝 | 银装 4 万呼吸孔 + 纳米微孔 |
| 大王 / 花王 | 蜂巢芯体（差异化超声波粘接）、凹凸网状表面 | 光羽添加维生素 E | 双层护围 + 立体防漏边（宣称 97%） | 仿生透气孔 150 个/cm²、湿气透过率 8,000 g |
| 其他 | Babycare/聪博 悬浮芯体；安儿乐/妮飘 0.2 cm 超薄 | 聪博 3D 珍珠抽条 / 紫草油；五羊 3D 空气感 | Moony S 型腰围、科学窄裆；聪博 360° 无痕 | 露安适动态热成像微气候；Babycare 5,000 万+ 微孔 |

## Key Claims 关键论断

1. **REL ≠ ADL：一个是「收」、一个是「导」** — REL 负责垂直向的瞬时捕获与暂存（低密度大孔径、湿态锚固），ADL 负责水平向的纵向扩散与均匀分配（中等密度定向孔、低粘着）；混用这两个词会导致失效归因错误，见 [[ADL（导流层）]] 与 [[REL增强层]]。
2. **Denier layering is the cheapest ADL lever 旦尼尔分层是最廉价的 ADL 杠杆** — 上层 >5 d 提供涌流空隙与骨架、下层 <5 d 提供毛细抽力，直接对应「上蓄下抽」。
3. **Meltblown turning layer bridges scales 熔喷转向层跨尺度桥接** — 15–50 gsm 超细纤维网把粗孔中的液体「拔」向芯体，是降低表层回渗的具体手段，与 [[Meltblown Nonwoven（熔喷非织造布）]] 的细旦能力对应。
4. **Funnel holes are one-way valves 漏斗孔即单向阀** — 3–20 个/cm²、突起朝芯体，实现「易进难出」，与 Janus/毛细压差思路同源。
5. **Aperture window is narrow 开孔窗口很窄** — 开口面积 35–65%、纤维直径 12–22 μm、0.5 kPa 下 0.8–1.2 mm，超出即失去支撑或排水。
6. **Overlap note 重复说明** — 本文与 [[纸尿裤的核心结构及市场主流方向]] 在结构/品牌/芯体部分高度重叠；本页保留其增量（ADL/REL 与设计窗口），其余仅作交叉引用。

## Linked Pages 关联页面

- [[ADL（导流层）]] — 五条 ADL 改进策略与设计窗口的主落点。
- [[REL增强层]] — REL 垂直捕获定位与湿态锚固口径。
- [[Fluff-Free 4th-Gen Absorbent Core（无木浆第四代芯体）]] — 立体空腔与按需分布。
- [[Diaper Microclimate]] — 底膜微孔与散热/微气候口径。

## Original Source 原文

Source file (read-only): `RAW/ima_sync/个人知识库/WKB/Areas/纸尿裤核心技术与应用材料全景解析.pdf.md` — 116 lines; brand figures are vendor claims. Section 5 (REL in metallurgy/electronics) is out of scope for this wiki and is not page-ised.

File: .tools/_backup_compile_20261011/WIKI_before_P0B01/sources/芳香微胶囊材料产品资料（SS_CHT1608V2 · 台系变色供方）.md
---
type: source
title: "芳香微胶囊材料产品资料（SS_CHT1608V2 · 台系变色供方）"
source_type: 供应商资料（产品技术说明）
source_path: RAW/ima_sync/个人知识库/WKB/Areas/Supply Base/SS_CHT1608V2.pdf.md
original_link: ""
date_published: 2026-09-27
date_processed: 2026-09-29
credibility: 中
knowledge_update_status: done
key_claims:
  - "Fragrance microcapsules encapsulate perfume oils (melamine shell) and release by capillary diffusion, heat expansion, shear, pressure/friction; scent lasts >6 months（美耐皿壳材包覆香精，毛细/热胀/剪切/压力四种释放方式，留香半年以上）"
  - "Three forms: fragrance water emulsion (3–10 µm, solids not specifiable due to volatility, 5–30% w/w typ. 25%), microcapsule powder (inks 5–30% w/w typ. 25%, extrusion 1–5% w/w typ. 3% in low-temp resins like EVA/PU), fragrance treatment agent (emulsion + binder, dilute 20–50×, wash-fast 10+ cycles)（三种形态与用量）"
  - "Process limits: baking ≤140 °C and short; oil-based systems must be used immediately (solvent displaces fragrance); avoid strong-smelling inks（工艺窗口：烘烤 ≤140 ℃、油性即调即用）"
  - "Standard + special fragrance menus (floral/fruit/woody etc.) and custom encapsulation (oil-based fragrances only); EN-71 & RoHS passed; some fragrances NOT IFRA compliant（部分香精未过 IFRA——卫材应用的关键合规缺口）"
pages_linked: ["[[Microencapsulation]]", "[[IFRA Standards 与 12 大产品类别体系]]", "[[Symrise（德之馨）]]"]
---

# 芳香微胶囊材料产品资料（SS_CHT1608V2 · 台系变色供方）

## Positioning 一句话定位

台系变色材料供方（CHT1608V2 系列）的**芳香微胶囊（fragrance microcapsule）材料说明**：在本库中对应 [[Microencapsulation]] 的香味缓释分支——卫品加香（湿巾/纸尿裤）应用的剂量与合规窗口来源；其「部分香精未过 IFRA」提示是关键风险点。

## Summary 摘要

Product guide. Principle: microencapsulated perfume oils release slowly via pressure, friction, heating or natural diffusion; scent lasts >6 months ("长效型香味材料"). Fragrance menu: standard（玫瑰/薰衣草/茉莉/尤加利/香茅/薄荷；草莓/柠檬/橘子/苹果/葡萄；桧木/檀香/樟脑）与 special（香草/洋甘菊/紫罗兰/郁金香/松树/野莓/兰花；西瓜/樱桃/哈密瓜/香蕉/凤梨；蜂蜜/肉桂/咖啡）；可代工客制包覆（须纯油性香精）。Forms: **芳香水乳液**（3–10 µm 微胶囊水性分散液；香精易挥发故无法测定标准固含量；水性网印/涂料/油墨 5–30% w/w 典型 25%；凝集分层可 45 ℃ 水浴再分散）；**芳香微胶囊粉**（**美耐皿 Melamine 壳材**，耐溶剂耐分散；油墨/涂料 5–30% w/w 典型 25%；射出/押出 1–5% w/w 典型 3%，建议低温树脂如 EVA/PU；油性系统调后即用，防溶剂置换香精）；**芳香处理剂**（水乳液 + 高效黏着剂，浸染或喷涂；稀释 20–50 倍；**耐水洗 10 次以上**；烘烤 ≤140 ℃、时间勿长）。Release modes: 毛细孔扩散 / 热膨胀 / 剪切力 / 压力摩擦释放。Compliance: EN-71 & RoHS passed; **部分香精未通过 IFRA**（细节见官网）；保存 12 个月（干燥、室温、密闭）。

## Key Figures 提炼的数字与结论

| Item 项目 | Value / Conclusion 数值/结论 | Note 备注 |
|---|---|---|
| 留香时长 | 半年以上 | 长效型口径 |
| 壳材 | 美耐皿（Melamine） | 耐溶剂 |
| 粒径 | 3–10 µm | 与感温/感光系列一致 |
| 水乳液用量 | 5–30% w/w（典型 25%） | 水性网印/涂料 |
| 微胶囊粉用量 | 油墨 5–30%（典型 25%）；射出 1–5%（典型 3%，EVA/PU 低温树脂） | — |
| 处理剂 | 稀释 20–50×；耐水洗 10+ 次；烘烤 ≤140 ℃ | 浸染/喷涂 |
| 合规 | EN-71、RoHS 通过；**部分香精未过 IFRA** | 卫材应用须逐香精核对 |

## Key Claims 关键论断

- **芳香微胶囊的壳材为美耐皿、释放靠机械力/热触发——与温变/湿变微胶囊同为 [[Microencapsulation]] 平台的不同功能载荷** —— 支撑页：[[Microencapsulation]]
- **「部分香精未通过 IFRA」是该系列用于卫品前必须逐项核对的第一道合规闸门** —— 支撑页：[[IFRA Standards 与 12 大产品类别体系]]

## Linked Pages 关联页面

- 概念：[[Microencapsulation]]、[[IFRA Standards 与 12 大产品类别体系]]、[[Phenoxyethanol（苯氧乙醇）]]（防腐/香精安全对照）
- 实体：[[Symrise（德之馨）]]、[[Matsui Shikiso (松井)]]（微胶囊技术对照）
- 对比：[[CHT1608V2 三系列变色材料对比（UV 感光 vs TM 感温 vs SS 芳香）]]

## Original 原文

- 本地路径：`RAW/ima_sync/个人知识库/WKB/Areas/Supply Base/SS_CHT1608V2.pdf.md`
- 原文链接：（无）

File: .tools/_backup_compile_20261011/WIKI_before_P0B01/sources/苏州益盟新材料官网：纺纱光纤纤维产品页（Emon）.md
---
type: source
title: "苏州益盟新材料官网：纺纱光纤纤维产品页（Emon）"
source_type: 公司介绍（官网产品页）
source_path: RAW/ima_sync/个人知识库/WKB/Areas/Supply Base/纺纱纤维-苏州益盟新材料科技有限公司.html.md
original_link: ""
date_published: 2026-09-27
date_processed: 2026-09-29
credibility: 中
knowledge_update_status: done
key_claims:
  - "苏州益盟新材料科技有限公司 (Emon, emonsz.com, 吴江市梅堰镇) is the registered name behind the library's 'Emon Jiangsu（江苏益盟）' shorthand — same company confirmed by domain and region（域名 emonsz.com 与库内 Emon Jiangsu 实体一致，为同一公司）"
  - "Product lines: recycled eco fibres, functional fibres, profiled (异型) fibres, modified fibres, recycled raw materials, spun fibres (纺纱) and nonwoven fibres（产品六线 + 纺纱/无纺两大形态）"
  - "Spun-fibre optical products: 1.4D EM-06F 特殊级黄光纤, 1.4D EM-07F 超级蓝光光纤, 1.4D EM-05F A 级特白纤维——1.4D 光纤化差别化短纤为官网主推（1.4D 光学差别化短纤）"
  - "High-tech enterprise certificate holder; contact emails are generic sales addresses (not page-ized)（高新技术企业证书；联系方式为销售公用邮箱，不页面化）"
pages_linked: ["[[Emon Jiangsu（江苏益盟）]]", "[[功能性差别化纤维（PTT_超仿棉_纳米凉感）]]", "[[三叶形截面纤维（Trilobal Fibre）]]"]
---

# 苏州益盟新材料官网：纺纱光纤纤维产品页（Emon）

## Positioning 一句话定位

苏州益盟新材料科技有限公司（Emon）官网「纺纱纤维」产品页：确认 **Emon Jiangsu（江苏益盟）实体页的注册主体即苏州益盟**，并补齐其产品线全景（再生/功能/异型/改性 + 纺纱光纤纤维）。

## Summary 摘要

Official website page (CN/EN/ES versions). Company: 苏州益盟新材料科技有限公司, address 江苏省吴江市梅堰镇庙头村 318 国道南侧, tel 0512-63679088, sales e-mails @emonsz.com. Site structure: 产品中心（再生环保纤维 / 功能性纤维 / 异型纤维 / 改性纤维 / 再生环保原料 / 纺纱纤维 / 无纺纤维）, 走进益盟（企业历史/厂房设备/荣誉证书）, 新闻中心, 可持续. Spun-fibre page copy: natural or synthetic origins (cotton/hemp/wool/silk; PET, nylon, regenerated fibres), international quality standards, strength & abrasion resistance, stable spinnability, lower break rate; emphasis on moisture permeability and comfort via modification. Listed spun products: **1.4D EM-06F 特殊级黄光纤**, **1.4D EM-07F 超级蓝光光纤**, **1.4D EM-05F A 级特白纤维**; 高科技企业证书 displayed. (Page contains marketing copy only; no specs beyond 1.4D denier.)

## Key Figures 提炼的数字与结论

| Item 项目 | Value / Conclusion 数值/结论 | Note 备注 |
|---|---|---|
| 注册主体 | 苏州益盟新材料科技有限公司（吴江） | 与 [[Emon Jiangsu（江苏益盟）]] 同一公司（域名 emonsz.com 印证） |
| 产品线 | 再生环保 / 功能性 / 异型 / 改性 / 再生原料 / 纺纱 / 无纺纤维 | 七类 |
| 主推纺纱产品 | 1.4D EM-06F 黄光纤 / EM-07F 超级蓝光光纤 / EM-05F 特白 | 光学差别化短纤 |
| 资质 | 高新技术企业证书 | 官网展示 |

## Key Claims 关键论断

- **Emon 的官网主推是 1.4D 光学差别化短纤（光纤纤维），与库内 OI 议题中的「十字形/哑铃形 mono PET 异形短纤」分属不同产品线** —— 支撑页：[[Emon Jiangsu（江苏益盟）]]
- **官网将「异型纤维」与「无纺纤维」列为独立产品类**——异形短纤的无纺布应用为其正式业务方向 —— 支撑页：[[三叶形截面纤维（Trilobal Fibre）]]

## Linked Pages 关联页面

- 实体：[[Emon Jiangsu（江苏益盟）]]、[[福地（Fudi）]]（寻源排序对照）
- 概念：[[三叶形截面纤维（Trilobal Fibre）]]、[[扁平形截面纤维（Flat Fibre）]]、[[功能性差别化纤维（PTT_超仿棉_纳米凉感）]]

> 🔴 **manual_review（2026-09-29）**：官网含**销售公用邮箱与电话**——不页面化，仅存原文。

## Original 原文

- 本地路径：`RAW/ima_sync/个人知识库/WKB/Areas/Supply Base/纺纱纤维-苏州益盟新材料科技有限公司.html.md`
- 原文链接：（无）
