Repository: jeffsking/WKB-OB

File: .tools/_backup_juhe_20261026/会议纪要_金佰利×聚合芯能_功能性材料技术对接_20261023.md
---
type: source
title: "会议纪要：金佰利 × 聚合芯能（Unergy）功能性材料技术对接与工厂考察（2026-10-23）"
source_type: 会议纪要
source_path: RAW/ima_sync/个人知识库/WKB/会议纪要_金佰利×聚合芯能_功能性材料技术对接_20261023_CN.md.md
source_paths:
  - RAW/ima_sync/个人知识库/WKB/会议纪要_金佰利×聚合芯能_功能性材料技术对接_20261023_CN.md.md
  - RAW/ima_sync/个人知识库/WKB/会议纪要_金佰利×聚合芯能_功能性材料技术对接_20261023_EN.md.md
  - RAW/ima_sync/个人知识库/WKB/聚合芯能拜访纪要.md
original_link: ""
date_published: 2026-10-23
date_processed: 2026-10-26
credibility: 中
credibility_note: "KC 内部一手纪要，但全部内容源自三段录音的 ASR 转写（未经逐句复核）；供应商数据多为口述自测、未独立验证；公司名/品牌名/国标号存在同音异写，附录 B 已列勘误清单。技术判断部分（死结机理、MVT 设计、决策矩阵）为整理者专家评述，非供方原话。"
knowledge_update_status: done
key_claims:
  - "供方真正的护城河是「配方—上布—逐片/分层定量检测」闭环，不是配方本身：GC+LC 与第三方外检同型，可做逐片定量、面层/导流层/芯体分层定量、40℃/75%RH 老化 14/30/90(180) 天与在线显色快检；建议把「逐片定量数据包」定为功能性材料合作的准入门槛而非加分项"
  - "接触凉感（Q-max）≠ 实际降温：供方自认 PCM 在卫生用品上「更多是打一个概念」，加量不足以持续吸热，加到有效果又损害无纺布基础性能 → PCM 判 No-Go，仅作概念储备；与 REL 项目 void volume 80–117 cm³/g @0.5 kPa 目标直接冲突"
  - "本次核心死结 = 附着力 vs 即时可及性，五步闭环无解：要即时起效→不能包埋→须靠胶结相附着→胶结相成膜覆盖颗粒→可及性下降→回到起点；供方微胶囊解决附着但破坏即时可及，表活胶结保留可及但附着强度不确定"
  - "无机非溶物上布的实证强度极弱：仅二氧化钛一个「供方口述已打样」的弱证据；氧化锌明确只做实验室小配方、未验证烘干后附着；PCM 无成功案例。不足以支撑材料立项，须先跑 MVT-1~4"
  - "弱酸的关键判据是「溶出 vs 不溶出」而非标称 pH：十多年前的弱酸纤维遇液不溶出，无法中和持续产生的碱性物；判定法 = 样布浸去离子水测浸泡前后水相 pH，若水相 pH 无变化而表面 pH 达标即为伪弱酸"
  - "除臭粉（30–60 µm）与 SAP（400–500 µm）粒径差约 10 倍、密度与流动性差异大，共混下料必然偏析；按 s∝d·ρ 推断应走独立计量单元 + 独立下料点，而非与 SAP 预混"
  - "除臭国标（转写「四五三六九」，疑 GB/T 45369，待核）按品类分测：婴儿纸尿裤测氨气、成人失禁加吲哚、女性用品测三甲胺+异戊酸；国标仅覆盖 9 种典型臭味物质中的 2–3 项，属合规下限而非体验上限"
  - "产能是硬约束：1 条涂布线、月开 20 天单班，理论月产 ≈864,000 延米 / ≈27.6 t / ≈1,380 万片（假设幅宽 1.6 m、90 m/min、20 gsm）；扣除单班与多客户分配后 KC 现实可得约 1,000–3,000 万片/年，仅够区域差异化 SKU → 唯一规模化路径是 M3 三方结构（KC 标准 + 供方配方 + 布厂产线）"
  - "IP 红线：KC 政策不允许与供应商共有专利权；「双方共同申请」方案当场被否，只能 KC 单独持有或供方持有 + 对 KC 独家许可；须在任何技术资料交换前书面告知并另签《知识产权安排确认函》"
  - "分方向裁定：弱酸 Go / 清凉（薄荷类）Go / 除臭 Conditional-Go / 护肤护臀 Go（P1 预研）/ 无机粉体附着 Research（须 MVT 立项）/ 益生元后生元 Watch / 草本 Watch / 抑菌 Hold / PCM No-Go"
pages_linked: ["[[聚合芯能（Unergy）]]", "[[卫生用品功能性材料研发]]", "[[功能性材料配方与应用探讨]]", "[[卫生巾材料与功效成分]]", "[[相变材料 Phase Change Material]]", "[[PCM-Free Thermoregulation]]", "[[Odor Control Technology Landscape（异味控制技术图谱）]]", "[[Chemical Adsorption Deodorant（化学吸附型消臭剂）]]", "[[Odour-Control Granular Interference（除臭颗粒干扰）]]", "[[粘合剂 Binder]]", "[[胶接理论 Adhesion Theories]]", "[[Work of Adhesion]]", "[[壳聚糖 Chitosan]]", "[[抗（抑）菌性能评价（杀菌率·抑菌率）]]", "[[芳香微胶囊]]", "[[干燥塌孔（Horrification）]]", "[[功能性差别化纤维（PTT_超仿棉_纳米凉感）]]", "[[Kimberly-Clark（金佰利）]]", "[[恒安（Hengan）]]"]
compile_mode: semantic
---

# 会议纪要：金佰利 × 聚合芯能（Unergy）功能性材料技术对接与工厂考察

## 一句话定位 Positioning

金佰利（KC）BCC 研发与[[聚合芯能（Unergy）]]（天津）的首次**工厂级深度技术对接**（会议室汇报 + 车间参观 + 实验室演示），由三段录音由专家整合为决策级纪要。对本库的价值不在"又见了一家供应商"，而在三件可复用的资产：① 一条被完整讲清楚的**机理死结**（附着力 vs 即时可及性）及其最小可行验证（MVT）设计；② 一套**功能性后处理布的验收指标框架**（带液量均值/CV、逐片含量下限、批间极差）；③ 一张按方向给出 **Go / Conditional-Go / No-Go / Research** 的裁定表。

The first factory-level technical deep dive between Kimberly-Clark BCC R&D and Unergy (Tianjin) — a functional-formulation "full-chain" house that formulates, applies onto nonwoven, and quantifies per-piece. Its value to this library is threefold: a fully articulated **mechanistic deadlock** (adhesion vs immediate accessibility) with a minimum-viable-test design; an **acceptance-index framework** for functional post-treatment fabrics (add-on mean/CV, per-piece actives floor, batch-to-batch range); and a per-direction verdict table (Go / Conditional-Go / No-Go / Research).

> ⚠️ 密级：原始文件标注「内部机密 · 含未公开技术路线、工艺参数与供应商信息」。本页仅提炼决策要点与机理，**不转录供方原始数据表**；引用前请确认对外口径。

## 摘要 Summary

**供方的定位不是无纺布厂，而是功能性配方的"全链路"实现者**：把功能物质做成液体（微乳液）／粉体（微胶囊）／芯片（复合片材），自行上布、复合与定量检测。涂布走网纹辊滚涂 + 后道压辊匀化，车速 80–100 m/min（自述"低速低温"），带液量数 g/m² 至十几 g/m²；一条涂布线、月开 20 天单班，复合机 2 台，第二条涂布线筹备中（设备约 2 个月到场）。检测端去年引进 GC + LC，与第三方外检同型同方法，可做**逐片定量**与**分层定量**（面层/导流层/芯体分层拆解），后者能反推客户产线喷枪压力、角度与面层厚度是否匹配——这是本库见过的最具诊断价值的供应商能力。

**技术侧最重要的两条否定性结论**：第一，供方主动承认[[相变材料 Phase Change Material]]（PCM）"更多是打一个概念"——加量不足以持续吸热，加到有效果又损害防回渗、快速下渗与多次亲水；其建议是用薄荷类有效成分复配薄荷醇体系做[[PCM-Free Thermoregulation|持续凉感]]。第二，KC 需要的无机非溶物颗粒（2–3 µm，非水溶非油溶）"上布不掉粉且不被包埋"在机理上是**闭环矛盾**：要即时起效就不能包埋，不包埋就必须靠胶结相（[[粘合剂 Binder]]）附着，而胶结相成膜会覆盖颗粒表面、降低可及性，回到起点。供方给出的表活/增溶体系只能"部分附着"，实证仅二氧化钛一例（口述、未独立验证）。

**工艺侧最值得写进合同的辨析**是弱酸的"溶出 vs 不溶出"：十多年前的弱酸纤维把酸性组分锁在纺丝体内，遇液不溶出，无法中和使用过程中持续产生的碱性物，宣称与实际脱节；后处理型把酸性组分置于纤维外层，遇液可再溶出，才能真正起中和作用。判据极简——样布浸去离子水，测浸泡前后水相 pH；表面 pH 达标而水相 pH 不变即为"伪弱酸"。

**商务侧两条硬约束**：① 产能，单条单班线的理论月产折合约 1,380 万片面层对应量，扣除分配后 KC 现实可得约 1,000–3,000 万片/年，**只够支撑区域差异化 SKU**，规模化只能走"供方供液 + 布厂上布 + KC 品控"的三方"合纵连横"结构（见 §6）；② IP，KC 政策不允许与供应商共有专利权，"双方共同申请"当场被否，只能 KC 单独持有或供方持有 + 对 KC 独家许可。衍生风险是**为竞品培育供应链**——供方同时服务恒安、ABC、大王、Babycare 等，定制配方须设排他期与竞品禁用条款。

**结论排序**：以"弱酸 + 清凉"作为首个落地品类（液体后处理布，工艺链最短），除臭虽国标最清晰但受粉体下料工程（30–60 µm 除臭粉 vs 400–500 µm SAP 必然偏析）牵制，落地链条最长；PCM 不立项，无机粉体附着按研究课题（MVT）而非采购对待。

## 关键判断与数字 Key Judgements & Numbers

| 维度 | 结论 / 数值 | 口径与证据等级 |
|---|---|---|
| 供方能力边界 | 配方 + 上布 + 逐片/分层定量检测闭环 | 现场演示；供方自述，未独立验证 |
| 涂布工艺 | 网纹辊滚涂 + 压辊匀化，80–100 m/min，带液量数~十几 g/m² | 供方自述，单面涂布 |
| 产能（现况） | 1 条涂布线，20 天/月，单班；复合机 2 台；第二线设备约 2 个月到场 | 供方口述，第二条线时间表待书面确认 |
| 产能（测算） | ≈864,000 延米/月 ≈27.6 t/月 ≈1,380 万片/月（理论满产） | **整理者推断**：幅宽 1.6 m、90 m/min、8 h×20 d、20 gsm、0.1 m²/片 |
| KC 现实可得 | 约 1,000–3,000 万片/年 功能面层对应量 | 推断：单班可用工时 ~50%、多客户分配 20–30% |
| 接触凉感 | Q-max 型，无热量转移，实际温度不降 | 供方明确区分；与 [[PCM-Free Thermoregulation]] 一致 |
| PCM 实际降温 | 添加量不足则无感，足量则损害基础性能 → 打概念 | **供方主动否定自家卖点**（罕见高可信度自述） |
| 接触凉感/凉感时长 | 薄荷体系自测 4–5 h；「无味 + ≥5 h」供方自认"有点矛盾" | 供方自测、主观盲测，未独立验证 |
| 无机颗粒附着 | 仅 TiO₂ 一例"已打样、称不掉粉"；ZnO 仅实验室小配方 | 证据等级最弱项，不可支撑立项 |
| 除臭粉 vs SAP | 30–60 µm vs 400–500 µm（约 10 倍），密度/流动性差异大 | 供方数据；偏析结论按 s∝d·ρ 推断 |
| 弱酸窗口 | L 型乳酸（玉米发酵），pH 可精控 4.0–5.5 | 供方自述 |
| 抑菌机理 | 壳聚糖=正电吸附负电菌（**非多孔物理吸附**），干燥态仍有效 | 供方纠正 KC 误解，机理自洽 |
| LAE | 2020 年入化妆品可用原料目录（公告号待核）；40℃/75%RH 老化至第 5 个月维持 >90% | 供方自测；宣称"天然来源"而非"纯天然" |
| 国标（除臭） | GB/T 45369（转写「四五三六九」，**待核**）：婴儿氨气 / 成人+吲哚 / 女卫+三甲胺+异戊酸 | 2025 年起专用国标；GC 法 + 检知管 |
| 国标（pH） | GB/T 8939 2025 新版 pH 由 4–9 收窄至 4–7.5 | 纸尿裤对应 GB/T 28004.1 是否同步 **待核** |
| 微胶囊现实 | 市售多为**半包**；全包不现实（壳材多加变粘、薄荷超量破乳） | 供方主动披露 → 应索取包封率与有效载量 |
| IP 红线 | KC 不得与供应商共有专利；共有申请当场被否 | KC 方政策表述，最高可信度 |
| 供方专利口径 | 约 95 项（专利/配方/客户数不明） | 供方口述，待书面澄清 |

## 一、能力画像：护城河在闭环，不在配方 Capability

| 形态 | 载体 | 关键设备 | 对 KC 的可验证价值 |
|---|---|---|---|
| 液体 | 微乳液 / 微胶囊液体 | 均质机、网纹辊涂布机 | 面层/导流层离线后处理布 |
| 粉体 | 微胶囊粉体 | 微胶囊造粒（新引进，**尚未投产**） | 可进吸收层，避开面层性能损失 |
| 片材 | 复合芯片（两层复合夹层载物） | 复合机 2 台 | 卫生巾芯片成熟；纸尿裤需重新设计 |
| 检测 | GC + LC + UV + 在线显色快检 | 去年引进 | **最被低估的资产**（见下） |

检测四项能力：**逐片定量**（泛醇、薄荷醇/酮/酯/酰胺、壳聚糖、LAE、蔓越莓、烟酰胺）、**分层定量**（面层/导流层/芯体分别测 → 反推喷枪压力与面层厚度）、**老化曲线**（40 ℃/75% RH，14/30/90 天，部分至 180 天）、**对标分析**（竞品同方法定量）。

> **本库判断**：这套能力能回答 KC 内部最难回答的问题——"宣称的功效，在每一片上到底还在不在、还有多少"。现有供应链里，能做配方的不做检测，能做检测的不碰产线。建议把"逐片定量数据包"作为功能性材料合作的**准入门槛**，而非加分项。

## 二、两条否定性结论 Two Negative Findings

### 2.1 接触凉感 ≠ 实际降温（PCM 判 No-Go）

| 概念 | 机理 | 持续性 | 判定 |
|---|---|---|---|
| 接触凉感（Q-max） | 高导热材料快速带走皮肤表面热量，**无热量转移**，实际温度不降 | 短，接触瞬间最强 | 仅技术性宣称 |
| 实际降温（PCM 相变吸热） | 熔化吸潜热，**有真实热量转移** | 受上量限制，实际不可持续 | 供方自认"打概念" |

供方原话要点：*"相变材料……不能够给一个持续的这种体感，不明显。而且如果缩到无纺布上去的话，添加量比较多的情况下才能够有一点点感受，但是它这个会影响到材料的一些基础性能。"*

> **跨项目风险提示（本次最重要）**：PCM 若进入面层或导流层，会占据孔隙、推高克重、降低透气与下渗速度，与 REL 项目 **void volume 80–117 cm³/g @ 0.5 kPa** 的目标直接冲突。→ PCM **不立项**，仅作概念/营销储备；持续凉感走薄荷类活性物 + 缓释（微胶囊）路线。参见 [[相变材料 Phase Change Material]]、[[PCM-Free Thermoregulation]]。

### 2.2 附着力 vs 即时可及性：五步闭环死结

| 环节 | 必然导致的下一步 | 代价 |
|---|---|---|
| ① 要即时起效 | 不能包埋 | 失去"保护活性"的手段 |
| ② 不能包埋 | 必须靠胶结相附着 | 引入额外助剂 |
| ③ 胶结相 | 本质是一层膜，覆盖颗粒表面 | 有效成分被遮蔽 |
| ④ 覆盖表面 | 降低可及性 | 起效变慢、变弱 |
| ⑤ 可及性下降 | **回到 ①** | 闭环，无解 |

供方机理陈述（教科书级，值得保留）：*"从机理上来讲一定会的。为什么？因为如果你的悬浮液是纯水的，那蒸发掉了之后，这个干粉和布的纤维没有任何附着力，它一定会掉的。"* 三个必要条件缺一不可：**分散**（不沉降）、**附着**（干后与纤维成连接）、**可及**（不被壳材包裹）。

**MVT 设计（建议直接立项，B-06）**

| 步骤 | 内容 | 判据 |
|---|---|---|
| MVT-1 | 3 种候选胶结相（表活型 / 水溶聚合物型 / 无机粘结剂型）涂布 2–3 µm 无机粉体 | 干态摩擦 50 次后粉体残留率 ≥80% |
| MVT-2 | 对通过者测有效成分可及性 | 释放率 ≥70% 且 5 min 内起效 |
| MVT-3 | 基础性能兼容 | 下渗时间不劣于空白对照 10%；回渗不劣于对照 |
| MVT-4 | 全过后再谈上机与产能 | — |

> 只有当 MVT-1 与 MVT-2 **同时**通过，材料才具备进入 KC 体系的技术资格；单项通过不算。相关机理参见 [[胶接理论 Adhesion Theories]]、[[Work of Adhesion]]、[[粘合剂 Binder]]。

## 三、四条功效线的技术口径 Four Efficacy Routes

| 路线 | 供方主力 | 关键判据 / 风险 | 判定 |
|---|---|---|---|
| 抑菌 | 壳聚糖（静电吸附，非多孔）、LAE（培育中） | LAE 为阳离子表活，与阴离子亲水整理剂可能电荷中和 → 上布前**强制配伍验证**；供方不做银离子 | Hold（技术储备） |
| 弱酸 | L 型乳酸后处理 | **溶出 vs 不溶出**（浸泡法判定）；GB/T 8939 新版 pH 4–7.5 | **Go** |
| 清凉 | 薄荷醇/酮/酯/酰胺；不用冰片（化妆品安全技术规范禁用） | 「无味」与「≥5 h」物理互斥，建议拆 SKU 或降门槛至 3 h | **Go** |
| 除臭 | 三手段复配：抑菌控菌 + 化学中和（乳酸）+ 物理吸附（硅藻土/竹炭/环糊精） | 粉体下料工程 + 产能；国标仅覆盖 2–3 项臭味物质 | Conditional-Go |

> 除臭的方法学交叉印证：本库 [[Odor Control Technology Landscape（异味控制技术图谱）]] 列九种典型臭味物质（NH₃、H₂S、TMA、吲哚、DMDS、丁酮、异戊酸、2-乙烯醛、甲硫醇），国标仅测其中 2–3 项。**对外仍按国标项宣称，内部评估应扩面板**（H₂S 与 DMDS 在密闭尿裤环境中的贡献被低估）。
>
> 除臭粉下料：按 s∝d·ρ，30–60 µm 除臭粉在气流/重力落料系统中的行为与 400–500 µm SAP 完全不同，直接共混几乎不可能保证分布一致 → 建议**独立计量单元 + 独立下料点**，与 SAP 上量解耦。参见 [[Odour-Control Granular Interference（除臭颗粒干扰）]]。

## 四、制剂形态决策矩阵 Formulation Matrix

| 维度 | 微乳液 | 微胶囊（液体/粉体） | 直接喷洒 | 复合芯片 |
|---|---|---|---|---|
| 适用原料 | 耐温、水溶性/可乳化的抑菌、弱酸成分 | 易挥发、易氧化、需缓释（薄荷、精油、天然植物） | 简单水溶性成分 | 需高载量、需可视化 |
| 起效方式 | **即时**（附着纤维外层，遇液即释） | **触发式**（摩擦/液体/温度破壳） | 即时 | 触发式 |
| 耐储存 | 中 | 好（可替代镀铝袋） | 差（易挥发黄变） | 好 |
| 对上布性能影响 | 小 | 小（不占面层孔隙） | **大（阻下渗）** | 无 |
| 成本 | 低 | 中高 | 最低 | 高 |
| 演示性 | 弱 | 强 | 无 | 强（可印刷） |

两条被忽略的成本/风险点：① 微胶囊化成纸盒 + 普通 PE 袋可替代镀铝袋 + 易拉贴 → **包装简化收益应计入 ROI**，不只算配方增量；② 高载量后处理布的**导辊残留**会演变为停机事故 → 产线 SOP 须增"导辊清洁周期"，验收加"连续 8 h 后导辊残留量"。参见 [[芳香微胶囊]]。

## 五、护肤与微生态 Skincare & Microbiome

| 方向 | 内容 | 判定 |
|---|---|---|
| 婴儿护臀 | 红没药醇 + 姜根提取物（BASF 原料），仿棉布涂布 + 芯片印刷可视化；与 BCC 契合度最高 | **Go（P1 预研，与 REL 解耦）** |
| 皮肤修护 | 泛醇（B5）、神经酰胺、烟酰胺 + 玻尿酸 | 跟随评估 |
| 微生态 | 益生菌**不可宣称**（可添加）；益生元可宣称；**后生元为当前可宣称主路径** | Watch（缺老化后促生率数据） |
| 草本 | 供方自认"真正从护肤角度解决不了化妆品那样的问题，更多是这个概念" | Watch（仅作感官/情绪价值） |

> 后生元的硬门槛：产品储存 2–3 年内活性是否保持。应索取**加速老化后**的促生率报告，而非出厂值——供方在 LAE 上做了 180 天老化，在益生元上尚未提及。

## 六、商务结构 Commercial Structure

| 模式 | 结构 | 供方立场 | 对 KC 适配性 |
|---|---|---|---|
| M1 | 供方配方 + 供方上布 | 最愿意 | 中（产能受限） |
| M2 | KC 带配方，供方代工涂布 | 有条件接受（"利益足够才做"） | 低（挤压其自有产品） |
| M3 | 供方供液 + 布厂（金兰/大源等）上布 + 供方品控 | 已在实践 | **高——唯一规模化路径** |

<a id="12.3 合纵连横"></a>
**合纵连横（本次最重要商务结论）**：供方明确表示"大概率就得是合纵连横，以您的品牌来出面的话，我们合作起来可能会更顺畅"。三方结构 = KC（定义需求/验收标准/主导三方协议，须掌握配方所有权或独家使用权）+ 聚合芯能（配方、处理液、品控方法、检测数据包）+ 布厂（产线与幅宽/车速）。风险是"教会供应链、便宜了对手"——必须写入：定制配方**排他期**、竞品**禁用条款**、检测方法/数据模板**不得挪用**。

**IP 红线**：KC 政策不允许与供应商共有专利权（会上原话：*"KC 是没有办法跟供应商去分享共有专利权的"*）。→ 只能 KC 单独持有，或供方持有 + 对 KC 独家许可。建议在 NDA 之外单签《知识产权安排确认函》，且**在任何技术资料交换之前**书面告知。

## 七、风险登记 Risk Log（摘要）

| # | 风险 | 等级 | 缓解 |
|---|---|---|---|
| R-01 | 产能不足无法规模化 | 高 | 走 M3 三方模式 |
| R-02 | 共有专利红线被忽视 → 商务纠纷 | 高 | 提前书面告知 + IP 确认函 |
| R-03 | 为竞品培育供应链 | 高 | 排他期 + 竞品禁用条款 |
| R-04 | 无机粉体附着方案证伪，投入沉没 | 中 | 先 MVT 再立项 |
| R-05 | 功能涂布损害基础性能（下渗/回渗） | 中 | 每批加测对照空白 |
| R-07 | 导辊残留 → 停机 | 中 | SOP 清洁周期 + 残留验收指标 |
| R-08 | LAE × 阴离子亲水剂配伍失效 | 中 | 上布前强制配伍试验 |
| R-09 | 微胶囊"半包"致实际载量低于宣称 | 中 | 索取包封率 + 有效载量 |
| R-10 | 全篇源自 ASR 转写 | 中 | 关键数字书面回签 |

## 八、与既有源页的关系 Relation to Existing Pages

本纪要是同一场天津考察**三段录音的专家整合版**（决策级重构：裁定表、MVT 设计、风险登记），并非新资料。三份原始录音转写页仍是细节与引语的唯一出处，本页不重复其逐段叙事：

| 原始转写页 | 覆盖 | 关系 |
|---|---|---|
| [[卫生用品功能性材料研发]] | 公司沿革、能力模型、抑菌、除臭、微胶囊 vs 微乳液、设备、检测、IP 立场 | 本页 §1/§3/§6 的上游 |
| [[功能性材料配方与应用探讨]] | 无机非溶物悬浮与附着、表活固着、除臭粉与 SAP 下料、产能与合作模式 | 本页 §2.2/§3/§6 的上游 |
| [[卫生巾材料与功效成分]] | 清凉剂体系、无味清凉、老化与色谱定量、草本、益生元、弱酸、芯片 | 本页 §3/§5 的上游 |

## 九、待核与命名歧义 Open Issues & Naming

- **命名冲突登记（重要）**：附录 B 将转写中的「中科一然 / 中科宜然 / 中科建 / 中科依然」统一勘误为**聚合芯能（Unergy）**。但库内另有实体 [[中科一然（Zhongke Yiran）]]——其依据是 2026-10-19 大连化物所的另一次对接（沸石/分子筛、常温催化），与本供方（天津，2001 年成立，功能性配方）**并非同一主体**。同一 ASR 字符串指向两家不同公司，须王总核实后再定案；在定案前**不得跨页合并**，参见 [[会议纪要_金佰利×中科一然_除味材料技术对接]]。
- 会议实际日期（依录音入库日推定，2026-10-23）、供方总经理称谓（转写亦作「王总」，与 KC 侧重复）、GB/T 45369 标准号、GB/T 28004.1 的 pH 限值、LAE 化妆品原料目录公告号、95 项"覆盖"的确切含义、第二条涂布线投产时间表——均待书面确认。
- 品牌名多项待核：Rascal's（美国除臭纸尿裤）、泰安社、思宝、贝斯特/贝福特/贝瑞特、金兰/金南/金安、大源/大圆。

## 原始文件 Original Files

| 语言 | 路径 | 体量 |
|---|---|---|
| 中文（主） | `RAW/ima_sync/个人知识库/WKB/会议纪要_金佰利×聚合芯能_功能性材料技术对接_20261023_CN.md.md` | 25,616 字符 / 797 行 |
| English | `RAW/ima_sync/个人知识库/WKB/会议纪要_金佰利×聚合芯能_功能性材料技术对接_20261023_EN.md.md` | 70,741 字符 / 800 行（全文对照翻译） |
| 第三份整理稿（2026-10-26 并入） | `RAW/ima_sync/个人知识库/WKB/聚合芯能拜访纪要.md` | 31,038 字符 / 571 行（中英混排、多版本叠拼） |

- 正文镜像：`RAW_FULL/` 同相对路径（`extract_status: ok`，通道 B 原件直下）
- 文件编号：KC-BCC-MOM-2026-1023-FM ｜ 版本 V1.0 ｜ 密级：内部机密

## 十、并入记录：第三份整理稿（2026-10-26） Merge Record

**动作**：2026-10-26 将 `RAW/ima_sync/个人知识库/WKB/聚合芯能拜访纪要.md`（IMA 笔记，media_type 11，`note_7518291224433921`）按 **AGENTS §1.1.1 形态 2（多值登记）** 并入本页，**不另建平行页**。

**判定依据（同日实测，推翻 2026-10-25 的「暂缓待裁定」）**：

| 指纹 | 行为 |
|---|---|
| 参会人 | 完全一致：KC 沈总 / 王瑞 Grace / 朱文静 Claire / 潘（NY）；供方 王总 / 张宏宇 / 小刘（新销售助理） |
| 会议形态 | 均为「现场交流 + 实验演示 + 参观」，且都提到当日行程含多项实验与现场参观 |
| 独有细节 | 同一转写残留：KB 侧「合纵连横」+「泰安社促成乙方与大然合作」先例、「PCM 更多是打一个概念」原话、无机粉附着五步死结、微胶囊被当场否决 |
| 文本相似度 | difflib 仅 0.0196 —— **因该稿为中英混排、且章节顺序被多轮生成打乱**，`ratio` 在此类多版本叠拼稿上失真，不可作为「不同会议」的判据（AGENTS §1.1.3 的 0.75–0.99 区间假设的是同语言定稿对定稿） |

**日期歧义（仍未定案，重要）**：本稿自注「2026-10-20（依据纪要整理日期；录音中未明确会议日期）」；本页标题沿用「2026-10-23（依录音入库日推定）」。**两个日期都是整理日推定，均非录音明示**——实质是**同一场会议的两次整理**（10-20 那次整理产出的即为本稿）。真实开会日期仍待王总确认，确认后再统一页名与 `date_published`。

**该稿的增量价值**（已被本页吸收，保留为引语级出处）：① 弱酸用**玉米发酵 L 型乳酸**（较苹果酸/果酸/柠檬酸更柔和稳定）+ ABC 长度偏差事件后 **pH 由 4–9 收窄至 4–7.5** 的国标背景；② 除臭国标按品类分测口径（婴儿测氨、成人加硫化物、女性测三种酸及乳酸相关）；③ 老化条件 **40℃/75%RH，做过 14/30/90 天、180 天未做**；④ 清凉客观量化 = 薄荷醇/薄荷酯/薄荷酮/薄荷酰胺各占比与初始凉感+持续时间的对应；⑤ 「小步快跑」的样品流转流程（客户寄竞品+自有样品，自封袋盲测 → 供方出数据 → 针对性对比样 → 客户多目标测试）。

> 商业敏感：本稿含供方客户名（ABC、维达、恒安、爱朵、BabyCare）与弱酸/除臭配方方向，仅内部使用。
