Repository: jeffsking/WKB-OB

File: .tools/_concept_domain_backup_20261012/Biodegradable & Bio-based Diaper Materials（可降解与生物基卫材材料）.md
---
type: concept
title: "Biodegradable & Bio-based Diaper Materials（可降解与生物基卫材材料）"
domain: [卫材研发, 芯体与吸收]
status: growing
updated: 2026-09-29
tags: [可降解, 生物基, PLA, PPC, PHA, bioSAP, 纳米纤维素]
---

# Biodegradable & Bio-based Diaper Materials（可降解与生物基卫材材料）

> 一句话定义（Definition）：Materials that reduce petrochemical dependence and end-of-life impact in diapers — **PLA（聚乳酸）, PPC（聚碳酸亚丙酯）, PHA（聚羟基脂肪酸酯）, bioSAP（生物基高吸水树脂）, nanocellulose（纳米纤维素）, and natural fibers (bamboo/viscose/cotton)**. They are the "green" track of the dual-track roadmap.（降低石化依赖与废弃影响的材料族：PLA、PPC、PHA、生物基SAP、纳米纤维素及竹/粘胶/棉等天然纤维，是双轨路线图的绿色主线）.

## 技术成熟度矩阵 Maturity Matrix

| 材料 Material | 成熟度 Maturity | 代表企业 / 机构 | 应用 | 降解周期 |
|---|---|---|---|---|
| PLA 聚乳酸 | 已产业化 ✓ | 豪悦护理、联泓新材料 | 面层无纺布、芯体包裹 | 6-12 个月（堆肥） |
| PPC 聚碳酸亚丙酯 | 量产在即 ✓ | 联泓新材料（5 万吨/年 2025） | 底层防漏膜 | 自然条件完全降解 |
| PHA 聚羟基脂肪酸酯 | 中试阶段 | 中科院合作 | 高端纸尿裤 | 海洋环境可降解 |
| 竹/粘胶纤维 | 成熟应用 ✓ | 恒安、可靠 | 面层、导流层 | 可堆肥降解 |
| 纳米纤维素 | 研发阶段 | 高校实验室 | 增强材料、SAP 替代 | —（811 MPa 潜力） |
| bioSAP 生物基SAP | 研发/商用早期 | Ontex（Moltex） | 全生物基芯体 | 碳足迹 −15~25% |

## 关键权衡 Key Trade-off

- **环保价值 ≠ 零成本**：front-edge green materials (PLA, bioSAP) still carry a premium; bioSAP costs **+20~50%** vs conventional SAP, carbon footprint **−15~25%**. Scale effect is the unlock.
- **高端消化溢价**：Hengan (恒安) already runs **70-80% degradable-material ratio** — proof the premium tier can absorb the cost.
- **2025-2026 临界点**：Levima PPC commissioning + HaoYue PLA core mass production → degradable moves from niche to mainstream.

## 关键参数表 Key Parameters

| 参数 | 典型值 / 范围 | 出处 |
|---|---|---|
| PLA 降解周期 | 6-12 个月（堆肥） | [[China Baby Diaper Product & Tech Panorama Report 2026（China_Diaper_Tech_Report_2026）]] |
| PPC 产能 | 5 万吨/年（2025，联泓） | [[China Baby Diaper Product & Tech Panorama Report 2026（China_Diaper_Tech_Report_2026）]]、[[China Diaper Tech Roadmap 2026（China_Diaper_Tech_Roadmap_2026）]] |
| bioSAP 碳足迹 | −15~25% | [[Diaper Tech Innovation Roadmap Next 5 Years（未来五年纸尿裤技术创新路径）]] |
| bioSAP 成本溢价 | +20~50% | [[Diaper Tech Innovation Roadmap Next 5 Years（未来五年纸尿裤技术创新路径）]] |
| 恒安可降解占比 | 70-80% | [[China Baby Diaper Product & Tech Panorama Report 2026（China_Diaper_Tech_Report_2026）]]、[[China Diaper Market Tech Frontier & Roadmap 2026（中国纸尿裤市场技术创新的前沿与未来路线图）]] |
| 纳米纤维素强度 | 811 MPa（实验室） | [[China Baby Diaper Product & Tech Panorama Report 2026（China_Diaper_Tech_Report_2026）]] |

> ⚠️ **禁止无来源参数**：具体牌号、单价原文未给，标 `[待验证]`。

## 相邻概念 Adjacent Concepts

- 芯体载体：[[Fluff-Free 4th-Gen Absorbent Core（无木浆第四代芯体）]]
- 面层趋势：[[Probiotic & Skin-Care Topsheet（益生菌护肤面层）]]
- 市场语境：[[China Diaper Market 2024-2026（中国纸尿裤市场2024-2026）]]
- 供应商：[[Levima New Materials（联泓新材料）]]、[[HaoYue Nursing（豪悦护理）]]

## 来源 Source

- [[China Diaper Market Tech Frontier & Roadmap 2026（中国纸尿裤市场技术创新的前沿与未来路线图）]] —— `RAW/ima_sync/个人知识库/WKB/Areas/Market Insight/中国纸尿裤市场：技术创新的前沿与未来路线图.pptx.md`
- [[China Diaper Tech Roadmap 2026（China_Diaper_Tech_Roadmap_2026）]] —— `RAW/ima_sync/个人知识库/WKB/Areas/Market Insight/China_Diaper_Tech_Roadmap_2026.pptx.md`
- [[China Baby Diaper Product & Tech Panorama Report 2026（China_Diaper_Tech_Report_2026）]] —— `RAW/ima_sync/个人知识库/WKB/Areas/Market Insight/China_Diaper_Tech_Report_2026.pptx.md`
- [[Diaper Tech Innovation Roadmap Next 5 Years（未来五年纸尿裤技术创新路径）]] —— `RAW/ima_sync/个人知识库/WKB/Areas/Market Insight/未来五年纸尿裤技术创新路径：前瞻引领与商业落地双轨路线图.md`
- [[纳米纤维素供应商拜访计划 V3.1（2026Q2）]] —— `RAW/ima_sync/个人知识库/WKB/Areas/纳米纤维素供应商拜访计划_V3_2026Q2_FullData.docx.md`

## Evidence Update 证据追加（2026-09-29）

> ✅ Verification（2026-09-29，source 来源 [[纳米纤维素供应商拜访计划 V3.1（2026Q2）]]）：既有「bioSAP 成本溢价 +20~50%」口径得到**路线级拆分支持**，未修正原结论——淀粉接枝 200–500 g/g、6–12 月降解、+20–30%；纤维素接枝（CMC/HEC）3–6 个月、+30–50%；**聚天冬氨酸 PASP 100–300 g/g、2–4 个月、+50–100%（完全生物降解）**；生物基单体（生物基丙烯酸）路线最接近持平、+10–20%；蛋白基（大豆蛋白/胶原蛋白）溢价较高但吸水倍率原文未给。
>
> 降解方式分层：PLA 堆肥 6–12 月、PPC 可自然条件降解、天然棉堆肥 1–6 月、粘胶堆肥数月——**「可降解」不是单一指标，须同时声明方式与周期**。这一口径与 [[Degradable SAP Routes（可降解 SAP 四路线对比）]]、[[可降解材料路线对比（PPC-P+PBAT vs PDA vs 淀粉基 SAP）]] 一致。
>
> 🔴 **manual_review（2026-09-29）**：该来源中的具名企业产能表、价格基准、MOQ 与谈判条款属商务敏感，**未页面化**。
>
> 追加 `[待验证]`：PASP 路线在 AUL/CRC 口径下是否可满足超薄芯体要求；「自然条件降解」的实验方法与认证依据。

## Evidence Update 证据追加（2026-09-29 · 可降解宣称的「评价方法」落地）

> 来源：[[GB-T 39951-2021 Degradability Evaluation for Disposable Paper Products（一次性纸制品降解性能评价方法）]]（2021-03-09 发布 / **2021-10-01 实施**）。本页既有「可降解不是单一指标，须同时声明方式与周期」的判断，**由此获得中国国标的评价方法支撑**；只追加，不修改既有结论。

**GB/T 39951—2021 的三段式评价（模拟强烈需氧堆肥条件）：**

| 维度 Dimension | 方法 Method | 周期 Period | 表征 Indicator |
|---|---|---|---|
| 生物分解性能 | 试样 + 接种物入堆肥容器，控温/氧/湿 | 至堆肥稳定，**一般 ≤6 个月** | CO₂ 释放量 |
| 崩解程度 | 试样 + 新鲜生物质废弃物，定期翻转 | **一般 3 个月以后** | 过 **2 mm** 筛的碎片量 / 总干固体 |
| 生态毒性 | 崩解后堆肥 + 参比培养土（50%） | — | **种子发芽数**（空白堆肥发芽率须 ≥70%） |

**宣称规则（第6章）：** 只宣称「生物分解（降解）」→ 做生物分解性能试验即可；宣称「**可堆肥**」→ 必须**三项全做**，且**重金属与有毒有害物质符合表1**（干重 mg/kg：As 5、Cd 0.5、Cr 50、Cu 50、F 100、Hg 0.5、Mo 1、Ni 25、Pb 50、Se 0.75、Zn 150）。

**适用范围：** 纸尿裤（片、垫）、卫生巾（护垫）、**湿巾**、纸杯、纸餐具、纸袋、纸盒、纸浆模塑制品及原材料，亦适用**纸基复合材料及制品**。GB/T 28004.1/2—2021 在原材料章节均注明「鼓励采用可降解材料……可按 GB/T 39951 试验」——**成品标准引用但非强制**。

⚠️ **本文件是方法标准，不设合格阈值（2026-09-29 记录）**：文件中出现的 ≥70%（参比材料 45 d 生物分解率）、≤20%（容器间相对偏差）、≥70%（空白发芽率）均为**试验有效性判据**，不是「产品可降解」的合格门槛。**本文件未出现**生物分解率 ≥90% 之类的降解合格值 → 判定须看引用它的产品标准/认证规则 **`[待验证]`**。

## 关联（本批新增）

- [[可降解纸制品评价（需氧堆肥：生物分解·崩解·生态毒性）]]

## Evidence Update 证据追加（2026-09-29 · 市场侧路线图与成本拐点预测）

来源页 [[未来3-5年纸尿裤商业化技术集与开发方向]]（网络综述，宣称口径 `[待验证]`）给出与本页相关的市场侧补充：

- **降解宣称**：PLA 纤维无纺布 + 生物基 SAP + 可降解热熔胶的"全链方案"宣称**堆肥条件下 6 个月降解率约 90%**——注意此为厂商/综述宣称，且「6 个月 90%」是**商业宣称值而非合格判据**（参见上方方法标准记录：评价标准不设降解合格阈值）。
- **成本拐点预测**：PLA 纤维预计 **2028–2029 与 PP 纤维平价**；生物基 SAP 平价预计 **2030 年后**；2028–29 全降解体系综合溢价预计降至 **15% 以内**（国内 PLA 纤维产能 2026 年预计 30 万吨/年）。
- **商业化定位**：当前定位于高端环保线；路线图预计 2028–29 进入限量高端与环保主题系列的规模化销售。

> ⚠️ 本节为市场侧预测性证据追加，未修改上方结论；所有时间表与数字为综述口径，`[待验证]`。

File: .tools/_concept_domain_backup_20261012/Hot-Melt Slot Coating（热熔狭缝涂布）.md
---
type: concept
title: "Hot-Melt Slot Coating（热熔狭缝涂布）"
domain: [卫材研发, 表面处理与胶黏剂]
status: growing
updated: 2026-09-29
tags: [热熔胶, 狭缝涂布, 流变, Cross指数, 压降, 冷却辊, 垫片]
---

# Hot-Melt Slot Coating（热熔狭缝涂布）

> One-line definition 一句话定义：Applying a molten adhesive through a **slot die** onto a moving web — in this library it is the shared delivery platform for both blocks: three CD-zoned indicator stripes for the fit meter, and a contact-mode single lane for the BM indicator on a composite breathable backsheet.
> （中文：通过**狭缝模头**把熔融胶涂覆到移动幅材上——在本库中它是两个项目共用的涂布平台：合身指示器的三条 CD 分区条带，以及复合透气底膜上便指示器的接触式单通道。）

## Mechanism / Structure 机理 / 结构拆解

1. **The governing slot equations（狭缝的支配方程）**：wall shear rate = 6Q/(w·t²); pressure drop over the land ΔP = 12·η·Q·L/(w·t³). **Pressure scales with 1/t³ — so halving the shim to gain a crisper edge multiplies die pressure by eight.**
2. **Zoning without control loops（无需控制回路的分区）**：flow through a rectangular land is Q ∝ ΔP·g³·b/(12·η·L). With g, b and ΔP common to all zones, the ratio is purely **1/L**. Land lengths machined to ± 0.05 mm fix the coat-weight ratio to better than 1 % for the life of the shim; a viscosity excursion moves all zones together, so the ratio (and therefore the thresholds) is self-compensating. **Absolute** coat weight is set by pump rpm — one variable, one setpoint, one SPC chart.
3. **Design the melt near-Newtonian, on purpose（刻意把熔体设计成近牛顿流体）**：in the slot the melt sees 9,000–40,000 s⁻¹. A strongly shear-thinning hot melt loses more than half its viscosity there and then recovers on the web — and that mismatch is what produces ribbing and edge bleed. Published slot-die work shows shear-thinning fluids roughly **double** the minimum stable wet thickness versus a Newtonian fluid at the same capillary number, while shear-thickening fluids reduce it by ~10 %. Hence specify the Cross index, not just the Brookfield number: **n ≥ 0.85**, λ ≤ 2 × 10⁻⁴ s → practically a wax-and-rosin matrix with no high-MW styrenic block copolymer.
4. **Contact mode is mandatory at this capillary number（此毛细数下必须接触式）**: Ca = ηV/σ = 272 at 400 m/min and 125 °C, deep in the high-Ca regime where viscocapillary theory says minimum wet thickness plateaus at t/H ≈ 0.45–0.55. With a required wet film h = 22.2 µm, the maximum free gap is H ≤ 44 µm — and **a 44 µm free span on a diaper line is not achievable; web flutter alone is ±150 µm**. Specify instead: contact (wiped) slot nozzle, chilled backing roll 15–20 °C, servo-metered speed-following gear pump, bead-on-demand valve, nozzle contact pressure 2–4 N/cm.
5. **Thermal load is set by the substrate, not the chemistry（热负荷由基材而非化学决定）**：the contact interface reaches 69 °C at a 125 °C melt (comfortable), but the **bulk equilibrium temperature** of coating plus film reaches 85 °C at 125 °C and 90 °C at 135 °C. A microporous CaCO₃-filled PE film loses WVTR irreversibly once the drawn structure anneals, typically above 90 °C — **you will not see it on the line; you will see it in the humidity chamber a week later.** A chilled backing roll moves the ceiling up by ~15 K.
6. **Corrugation-gated coating needs low web tension（波纹门控涂布需要低幅材张力）**：in the fit-meter application the incoming laminate is relaxed and gathered at the coater, and MD tension above 40 N/m pulls the corrugation out before the die — hence MD 25 ± 3 N/m with a hard alarm.
7. **What stays unchanged（保持不变的部分）**：both projects deliberately target a formulation and a setpoint that sit inside the normal envelope of a standard diaper hot-melt system — melter platform, controller, hose architecture, gear-pump technology and pressure class — so the trial risk sits in the incoming web, not in the coater.

（中文：①支配方程——壁面剪切率 6Q/(w·t²)，台面压降 ΔP=12ηQL/(w·t³)，**压降 ∝1/t³，垫片减半则模头压力×8**；②无控制回路分区——矩形台面流量 Q∝ΔP·g³·b/(12ηL)，在 g、b、ΔP 相同时比值纯为 1/L；台面机加工 ±0.05 mm 使涂布量比值在垫片寿命内优于 1%，黏度波动时三区同向移动而自补偿；**绝对**涂布量由泵速设定——一个变量、一个设定点、一张 SPC 图；③刻意近牛顿——熔体在狭缝中承受 9,000–40,000 s⁻¹ 剪切，强剪切变薄的热熔胶在此处损失一半以上黏度、到幅材上再恢复，这种错配正是条纹与边缘溢流的来源；文献显示同毛细数下剪切变薄流体的最小稳定湿膜厚约为牛顿流体的**两倍**，而剪切增稠流体降低约 10%；故须规范 Cross 指数而非只看 Brookfield 值：n ≥ 0.85、λ ≤ 2×10⁻⁴ s——实践上即「蜡+松香基体、不含高分子量苯乙烯嵌段共聚物」；④此毛细数下必须接触式——400 m/min、125 ℃ 下 Ca=272，深处高 Ca 区，粘毛细理论在此最小湿膜厚平台为 t/H≈0.45–0.55；要求湿膜 h=22.2 µm 时最大自由间隙 H≤44 µm，而**纸尿裤产线上 44 µm 的自由跨距不可能实现——仅幅材抖动就 ±150 µm**；故须指定接触（刮涂）式狭缝喷嘴 + 15–20 ℃ 冷却背辊 + 伺服随速齿轮泵 + 按需胶珠阀 + 2–4 N/cm 接触压；⑤热负荷由基材决定——接触界面在 125 ℃ 熔体下 69 ℃（舒适），但涂膜+膜的本体平衡温度在 125 ℃ 时 85 ℃、135 ℃ 时 90 ℃；微孔 CaCO₃ 填充 PE 膜在约 90 ℃ 以上退火即不可逆损失 WVTR，**线上看不出来，一周后的恒温恒湿箱里才发作**；加冷却背辊可把上限抬高约 15 K；⑥波纹门控涂布需低张力——涂布处来料处于松弛收拢态，MD 张力高于 40 N/m 会在到模头前把波纹拉平，故取 25±3 N/m 并设硬报警；⑦不变的部分——两个项目都刻意把配方与设定点落在标准纸尿裤热熔系统的常规包络内（熔化平台、控制器、软管架构、齿轮泵技术与压力等级），使试产风险落在来料而非涂布机上。）

## Key Parameters 关键参数表

### A. Fit-meter line 合身指示器产线（3 区，非接触需求下的接触式）

| Parameter 参数 | Setpoint / value | Source 出处 |
|---|---|---|
| Melt tank 熔胶罐 | 155 ± 3 °C（48 h max hold；停机 > 90 s 自动清洗） | [[Stretch-Triggered Colour Indicator for Diaper Pant Side Panels]] |
| Hose 软管 | 158 ± 3 °C | [[Stretch-Triggered Colour Indicator for Diaper Pant Side Panels]] |
| Manifold 歧管 | 160 ± 2 °C | [[Stretch-Triggered Colour Indicator for Diaper Pant Side Panels]] |
| Die / shim 模头/垫片 | 162 ± 2 °C | [[Stretch-Triggered Colour Indicator for Diaper Pant Side Panels]] |
| Gear pump 齿轮泵 | 0.30 cc/rev | [[Stretch-Triggered Colour Indicator for Diaper Pant Side Panels]] |
| Pump speed 泵速 | 576 rpm ± 2 %（唯一的涂布量变量） | [[Stretch-Triggered Colour Indicator for Diaper Pant Side Panels]] |
| Volumetric delivery 体积流量 | 173 cm²/min ± 3 %（= 199 g/min @ 1.15 g/cm³） | [[Stretch-Triggered Colour Indicator for Diaper Pant Side Panels]] |
| Manifold pressure 歧管压力 | 34.8 ± 4 bar（上升趋势 = 滤网堵塞） | [[Stretch-Triggered Colour Indicator for Diaper Pant Side Panels]] |
| Filter 滤网 | 100 mesh, dual（ΔP > 6 bar 时不停线更换） | [[Stretch-Triggered Colour Indicator for Diaper Pant Side Panels]] |
| Coated width 涂布幅宽 | 54 mm（3 × 18 mm）± 0.5 | [[Stretch-Triggered Colour Indicator for Diaper Pant Side Panels]] |
| Coat weight by zone | 7.5 / 9.0 / 11.0 g/m²（± 0.6） | [[Geometric Optical Mask（几何光学掩膜）]] |
| Die gap (shim) | 200 ± 5 µm（压降驱动，非膜厚驱动） | [[Stretch-Triggered Colour Indicator for Diaper Pant Side Panels]] |
| Die-to-web 模头—幅材 | contact, 6 ± 1° wrap | [[Stretch-Triggered Colour Indicator for Diaper Pant Side Panels]] |
| Web speed 车速 | 400 m/min（250–500） | [[Stretch-Triggered Colour Indicator for Diaper Pant Side Panels]] |
| MD web tension | 25 ± 3 N/m（> 40 N/m 拉平波纹） | [[Stretch-Triggered Colour Indicator for Diaper Pant Side Panels]] |
| Web temp at die | 22–28 °C（> 32 °C 掩膜下探过深） | [[Stretch-Triggered Colour Indicator for Diaper Pant Side Panels]] |
| Chill roll 冷却辊 | 12 ± 2 °C, 180° wrap, 0.4 s dwell | [[Stretch-Triggered Colour Indicator for Diaper Pant Side Panels]] |
| Max downstream nip | 0.5 bar（超过则掩膜涂抹、阈值偏低） | [[Stretch-Triggered Colour Indicator for Diaper Pant Side Panels]] |
| Shim design 垫片 | 3-zone, 200 µm stainless, laser-cut, coat-hanger manifold, single feed 34.8 bar | [[Stretch-Triggered Colour Indicator for Diaper Pant Side Panels]] |
| Shear rate / wall shear stress at 8,000 s⁻¹ | ΔP = 2τL/g, L = 15 mm | [[Stretch-Triggered Colour Indicator for Diaper Pant Side Panels]] |
| Design decision recorded 记录的设计决策 | 100 µm 垫片会驱动 165 bar 并憋停泵 → 200 µm 间隙是本方案能跑起来的关键决策 | [[Stretch-Triggered Colour Indicator for Diaper Pant Side Panels]] |

### B. BM-indicator lane 便指示通道（接触式，排气底膜）

| Parameter 参数 | Setpoint / value | Source 出处 |
|---|---|---|
| Brookfield viscosity | 3,200 / 2,092 / 1,396 mPa·s（120 / 130 / 140 °C），spec band ± 18 % | [[BM Indicator Design — Viscosity & Cost（便指示·流变与成本）]] |
| Cross index n | 0.88（spec n ≥ 0.85；10–50,000 s⁻¹ 毛细管流变仪 @ 125 °C） | [[BM Indicator Design — Viscosity & Cost（便指示·流变与成本）]] |
| Relaxation time λ | ≤ 2 × 10⁻⁴ s | [[BM Indicator Design — Viscosity & Cost（便指示·流变与成本）]] |
| Flow activation energy | 56 kJ/mol | [[BM Indicator Design — Viscosity & Cost（便指示·流变与成本）]] |
| Melt density / surface tension @ 125 °C | 0.90 g/cm³ / 30 mN/m | [[BM Indicator Design — Viscosity & Cost（便指示·流变与成本）]] |
| Shim / land 垫片/台面 | 200 µm shim, 5 mm land, 10 mm lane | [[BM Indicator Design — Viscosity & Cost（便指示·流变与成本）]] |
| Wall shear rate @ 400 m/min | 22,200 s⁻¹（黏度 1,225 mPa·s） | [[BM Indicator Design — Viscosity & Cost（便指示·流变与成本）]] |
| Pressure drop over land | 13.6 bar（系统上限 40 bar）；100 µm 垫片则 99.7 bar ✗ | [[BM Indicator Design — Viscosity & Cost（便指示·流变与成本）]] |
| Melt throughput | 80 g/min | [[BM Indicator Design — Viscosity & Cost（便指示·流变与成本）]] |
| Capillary number Ca @ 400 m/min, 125 °C | 272 | [[BM Indicator Design — Viscosity & Cost（便指示·流变与成本）]] |
| Required wet film h | 22.2 µm（= 20 gsm ÷ 900 kg/m³） | [[BM Indicator Design — Viscosity & Cost（便指示·流变与成本）]] |
| Max free gap H | ≤ 44 µm（h ÷ 0.50）— 不可行 | [[BM Indicator Design — Viscosity & Cost（便指示·流变与成本）]] |
| Application window | 115–132 °C（标称 125 °C） | [[BM Indicator Design — Viscosity & Cost（便指示·流变与成本）]] |
| Lower / upper limit | ≈112 °C（die pressure）；≈134 °C（film pore collapse）；viscosity floor ≈136 °C | [[BM Indicator Design — Viscosity & Cost（便指示·流变与成本）]] |
| Chilled backing roll | 15–20 °C, hardened surface（+ ~15 K headroom） | [[BM Indicator Design — Viscosity & Cost（便指示·流变与成本）]] |
| Nozzle contact pressure | 2–4 N/cm | [[BM Indicator Design — Viscosity & Cost（便指示·流变与成本）]] |
| Coat weight capability | 20 ± 3 gsm，Cpk ≥ 1.33 across 200–500 m/min | [[BM Indicator Design — Viscosity & Cost（便指示·流变与成本）]] |
| Mandatory test 必修测试 | WVTR (ASTM E96) + hydrohead，coated vs uncoated，窗口内每一个设定点 | [[BM Indicator Design — Viscosity & Cost（便指示·流变与成本）]] |

> ⚠️ **No unsourced parameters**：以上全部来自本批源摘要页。**两种应用在同一产线上的切换时间与清洗（purge）损失**库内无数据 → `[待验证]`（原文仅提到 BM 通道须独立低温熔化罐、10 L、独立回路，且不得与温度通道共用软管）。

## Adjacent Concepts 相邻概念

- 涂布对象：[[Geometric Optical Mask（几何光学掩膜）]]、[[TB-A Opaque Mask Hot Melt（TB-A 遮光热熔胶）]]、[[Protein Error of pH Dye（pH 染料的蛋白误差）]]
- 既有页对照：[[热风粘合无纺布]]、[[REL增强层]]、[[无锑聚酯]]
- 数值判据：[[SAP性能指标（CRC AUL GBP Vortex）]]（性能口径对照，非本主题）

## Lessons 经验教训

> ✅ Verification（2026-09-29，来源 [[Stretch-Triggered Colour Indicator for Diaper Pant Side Panels]]、[[BM Indicator Design — Viscosity & Cost（便指示·流变与成本）]]）：两份来自不同项目的文档在**同一工艺结论**上互证——(i) 200 µm 垫片是 100 µm 方案不可行的替代（避免 165 bar / 99.7 bar 超压）；(ii) 必须接触式涂布以规避幅材抖动；(iii) 冷却辊同时服务于设定与热保护。本页结论与来源一致。

- **教训一（几何换控制）**：先用**垫片台面长度**把分区比值做进金属里，再用**泵速**控绝对值——这样产线上就没有需要实时控制的变量。是「用设计换控制」的教科书范例。
- **教训二（压降是 1/t³）**：为了边缘更锐利而减薄垫片，会把模头压力乘 8 并憋停泵。边缘锐度应用**台面几何**买，不要用垫片厚度买。
- **教训三（基材决定上限）**：透气膜约 90 ℃ 以上塌孔即不可逆损失 WVTR，**而且线上看不出来**。加冷却背辊比重新配方降施胶温度便宜得多。
- **教训四（流变规范要写 Cross 指数）**：只写 Brookfield 黏度会漏掉剪切变薄行为，而条纹与边缘溢流正是由它产生的；须同时规范 n 与 λ。
- **教训五（颗粒）**：每一切固体须满足垫片 ≥ 10 × d90 —— 200 µm 垫片对应 d90 ≤ 20 µm。这是「流变规范」之外的第二条硬门槛，也是最容易在配方阶段被忽略的一条。

## 追加：Meeting Minutes 批（2026-09-29 追加 · 护肤活性物涂布的工艺路线之争与 add-on 上限）

> 来源：[[Botanical Extract Efficacy, Wetness Visualisation & Tri-Zone Lotion Review（植物提取物功效测试与验证）]]（内部研发评审会 ASR 转写，会议日期 [待验证]）。本批只**追加**，不修改既有结论。

**三条涂布路线的对比（本批新增）：**

| 路线 | 优点 | 限制 |
| --- | --- | --- |
| **丝网印刷**（screen printing） | 实验室可控、可做图案 | **速度太慢**；对材料**粘性要求非常高**；add-on 有限 |
| **柔性印刷**（flex printing） | 高速、ink 近乎水性 | **add-on 有上限**；有效转移量下的有效物质受限 |
| **狭缝涂布 / 刮枪**（slot die，复用现有 capex） | 可**高速在线**，是最理想路线 | 要求物料为**高粘度油剂或固态**，与当前**水性体系相悖** |

**关键约束（本批新增）：**

1. **add-on 上限是硬约束** —— 湿态可视化配方在工厂放大三次失败，根因即"工艺带不上足够的量"（调粘度、定制网纹辊、加深网纹辊深度、换基布均无效）。
2. **水性与油性的路线分野** —— 水性体系适配丝网/柔性印刷但 add-on 低；要走高速狭缝涂布，物料必须是高粘度油剂或固态。
3. **转移率决定成败** —— 护肤活性物从无纺布转移到皮肤的比率，同类产品（M3）仅约 **2%**；油脂类转移相对容易，活性成分难。必须建立「添加量 → 转移量 → 最低起效量」的反推链。
4. **中期设想（技术早期）** —— 若能把 **98% 含水量的水凝胶**转化为 **master batch / 类 hot melt** 形态，则可走在线涂布；会中判断该技术**非常初期**，建议引入外部团队评估。
5. **平台化诉求** —— 涂布工艺应尽快**固定下来**（fix 不动），后续只更换活性物质，从而加快新品开发。

> 🔴 **manual_review（2026-09-29）**：供应商名单、设备改造与商务条件属商务敏感信息，本页不展开。请回原文核对：
> `RAW/ima_sync/个人知识库/WKB/Areas/Meeting Minutes/植物提取物功效测试与验证.md`

✅ **验证记录（2026-09-29）**：三条路线的对比为会中判断；2% 转移率为同类产品的历史口径 [待验证]，非本批实测。参见 [[Skin Health Treatment on Nonwoven（无纺布护肤处理）]]、[[Botanical Extract Efficacy Verification（植物提取物功效验证）]]、[[Ultra-Low Add-On Adhesive Application（超低添加量施胶）]]。

## Sources 来源

- [[Stretch-Triggered Colour Indicator for Diaper Pant Side Panels]] —— `RAW/ima_sync/个人知识库/WKB/Projects/Mechanochromic/Stretch-Triggered Colour Indicator for Diaper Pant Side Panels.pptx.md`
- [[BM Indicator Design — Viscosity & Cost（便指示·流变与成本）]] —— `RAW/ima_sync/个人知识库/WKB/Projects/BM/BM_Indicator_Design_Viscosity_Cost.pptx.md`
- [[BM Urine Indicator Concept（尿+便双指示概念）]] —— `RAW/ima_sync/个人知识库/WKB/Projects/BM/BM_Urine_Indicator_Concept.pptx.md`

File: .tools/_concept_domain_backup_20261012/Material Safety Control（材料安全双轨管控）.md
---
type: concept
title: "Material Safety Control（材料安全双轨管控）"
domain: [卫材研发, 法规与合规]
status: growing
updated: 2026-09-30
tags: [合规, COC, 材料安全, 甲酰胺, 前置条件]
aliases: ["Material Safety Control", "材料安全双轨管控", "Class 1 / Class 2"]
---

# Material Safety Control（材料安全双轨管控）

> Definition 定义：公司侧的材料安全管控体系——**Class 1（政府法规强制）+ Class 2（公司自愿、超越法规）双轨制**，配合 **COC chemical watch list（化学物质观察清单）**，并将合规从「事后检测」提升为「选材前置条件」。

## Mechanism 机理 / 拆解

1. **Two-track control 双轨管控**
   - **Class 1**：政府法规强制项（不可选）。
   - **Class 2**：公司自加的更严标准（超出法规要求）。
2. **COC chemical watch list**：供应商可就关注物质提交「说明声明（clarification statement）」替代强制检测；新物料须经 **PA（法规团队）评审**。
3. **Precondition logic 前置逻辑**：合规不再是上市前检测，而是**选材时的第一道筛**——所有 25 个 OI 项目页面均加「Compliance & IP risk」块。
4. **High-risk categories 高风险类别**：化学品与油墨类项目 —— **OI-09 / OI-15 / OI-16 / OI-21 / OI-22**（除臭剂、变色胶/膜、湿致/温致指示）。

## Key Parameters 关键参数表

| Parameter 参数 | Value / Rule 值 / 规则 | Source 出处 |
|---|---|---|
| Control tiers 管控档 | Class 1（政府法规）/ Class 2（公司自加） | [[IPC BCC OI Materials Development Team 2026 Annual Review Outline（v7）]] |
| Watch list 清单 | COC chemical watch list | 同上 |
| Supplier option 供应商选项 | 可提交 clarification statement 替代强制检测 | 同上 |
| New-material review 新物料评审 | 须过 PA（法规团队）评审 | 同上 |
| High-risk projects 高风险项目 | OI-09 / OI-15 / OI-16 / OI-21 / OI-22 | 同上 |

## Case Evidence 案例证据（警示案例）

- **Formamide incident 甲酰胺事件**（China market, 2026-06）：caused a marked sales decline; "in the worst case we may lose a generation of consumers"（中国市场，造成明显销量下滑，最坏情况「可能失去一代消费者」）。
- **Korea wet-wipes precedent 韩国湿巾先例**：after the incident, "market share has not recovered in nearly twenty years"（近二十年未恢复市场份额）→ material selection must lean toward natural, safe materials（选材须倾向天然、安全材料）。
- **SAP residue 树脂残留**：SAP monomer residue ≤1000 mg/kg；heavy metals ≤20 mg/kg 须并行评估（见 OI-06）。

## Adjacent Concepts 相邻概念

- Roadmap 路线图：[[Technology Roadmap 2026-2029（技术路线图）]]（方向 5：合规前置）
- Related 相关：[[Wetness Indicator Glue]]、[[变色油墨]]、[[SAP（高吸水树脂）]]
- Certification 认证体系：[[卫生用品五大认证体系对比]]

## 经验教训 Lessons

> ⚠️ 本页为 seed 状态：库内尚无独立的「Class 1 / Class 2 管控细则」技术文件。

- **要点**：合规风险在化学品/油墨类项目上最高（OI-09/15/16/21/22）——这些项目的选材必须**先过双轨筛**再谈性能与成本。
- **待补 `[待验证]`**：Class 1 与 Class 2 的具体物质清单与限值；COC 清单的完整条目；PA 评审流程与时限。

## 追加：Meeting Minutes 批（2026-09-29 追加 · 无锑 Sb-free 与 K-C/P&G 体系差距）

> 来源：[[P&G–KC Industry Review and Xinweisheng Supplier Capability Visit（与宝洁交流及行业情况）]]（供应商交流会 ASR 转写，会议日期 [待验证]）。本批只**追加**，不修改既有结论。

**无锑（Sb-free）作为法规驱动的物质安全议题（本批新增）：**

| Item 项目 | 内容 | Note 备注 |
| --- | --- | --- |
| 议题 | **无锑 / Sb-free**（ASR 转写作「无 t」「五 t」「有气无气」） | 属物质安全，非性能指标 |
| 来源 | PET 缩聚所用**锑系催化剂** | 改用**钛系催化剂**即可做到无锑（福地交流会口径） |
| P&G | **一直有要求**；数年前已商业化 | 会中判断为行业标杆 |
| K-C | **目前仅韩国市场要求**；美国近期开始要求 | 中国大陆与其他市场未要求 |
| 驱动来源 | **当地法律法规**（韩国、美国） | 非客户内部标准 |
| 技术后果 | PET 的无锑难度大 → 韩国市场**只能用 PP**（PP 不使用锑系催化剂）；PP 粗糙 → **软度差**，卫生巾上尤为明显 | 性能让位于合规 |

**会中对 K-C 安全体系的差距判断（本批新增，属会中表述，非本方正式审计结论）：**

- P&G 在**物质安全上是行业标杆**；本方在体系与眼界上存在差距 —— 以无锑为例，P&G 数年前已有要求并商业化，而本方内部此前**并不优先**（"无视了，或者说没有优先"）。
- 本方近年在**产品形式上花样多**，但**基础功不够扎实**；本次行业冲击「看起来偶然，实则有必然」。
- **上游把控弱化**：本方过去可直接与埃克森美孚等上游谈 PP 规格（因纺粘量大），如今对**二级、三级供应商"控制不住"**；新进研发同事对上游纤维厂的历史做法不了解。
- 会中亦提及历史案例：塑化剂检测能力曾"被扒了几层皮"，德国实验室/培训体系的使用频率下降。

> 🔴 **manual_review（2026-09-29）**：本节涉及对本方与竞品安全体系的内部比较性评价，属**敏感内部判断**；此处仅保留机制性结论，不做人名/部门指认。请回原文核对：
> `RAW/ima_sync/个人知识库/WKB/Areas/Meeting Minutes/与宝洁交流及行业情况.md`

✅ **验证记录（2026-09-29）**：「无锑」由 ASR「无 t / 五 t」还原，已由本批两份独立材料交叉确认 —— 福地交流会明确"PET 在做成 PET 的过程有个催化剂""锑型催化完全可以用钛型催化，不要用 T 这个东西"。PET 无锑不可行、韩国市场只能用 PP 为供应商口径，未见法规原文。参见 [[Antimony-Free PET Fibre（无锑 PET 纤维）]]、[[AHPs Stewardship Program 与 CODEX™ 痕量物质管控]]、[[DMAC（N,N-二甲基乙酰胺）残留与 REACH 限制]]、[[The Procter & Gamble Company（宝洁）]]、[[Kimberly-Clark（金佰利）]]。

## 追加：Meeting Minutes 批 2（2026-09-29 追加 · YK 侧 COC 运行细则与跨品类外溢机制）

> 来源：[[Market, Government Relations & Product Safety Crisis Review（市场、政府关系及产品问题探讨）]]（本方与韩国 YK 体系的内部交流，英文 ASR 转写，**转写质量差**，会议日期 [待验证]）。本批只**追加**，不修改既有结论。

**COC 双档制的运行细则（本批新增，补充本页既有 seed 内容）：**

| Item 项目 | Class 1 | Class 2 |
| --- | --- | --- |
| 来源 | **政府法规强制** | **YK 内部自愿管控**，超越法规 |
| 执行 | 导入新物料时由供应商**按法规检测并提交报告**，确认满足政府目标值 | 两种路径：① 按 YK 内部方法**实测**；② 供应商提交**澄清声明（clarification declaration）**声明不含该物质，YK 予以采信 |
| 维护 | 随法规变化 | 内部法规团队**每年更新**清单，并纳入物料规格（specification） |

**测试方法的开放策略（本批新增）：**

- YK 自建了部分 Class 2 的**测试方法**（其中一批针对 **odor 气味**，起因是某大学教授公开检测并发布后引发事件）。
- 这些方法**会开放给原材料供应商**，使其校准到相近方法 → 目的是让**供应商端具备自检能力**，而非全部回流到 YK 检测。
- ⚠️ 未解决：本方追问"中国供应商在中国本地检测用什么方法"，对方答"这就是问题所在"；YK 建议可接韩国的几家指定检测机构之一 → **跨境检测的方法一致性未决**。

**跨品类外溢机制（本批新增，是本页既有"警示案例"的机理补充）：**

- COC 清单**不限于本品类**。已写入的实例：**加湿器杀菌剂**（完全不同品类）、**CMIT 牙膏**、**婴儿洗护**。
- 传导机理：**"同一个妈妈"** —— 买牙膏的妈妈会对纸尿裤产生同样的安全疑虑 → 担忧**跨品类迁移**。
- 由此推论：监控系统必须**跨品类扫描**；只看卫材品类的法规会漏掉绝大多数前置信号。

**待核对的存疑（本批新增）：**

- 本页 `Case Evidence` 已记"**中国市场 2026-06 甲酰胺（formamide）事件**"；本次转写把**韩国湿巾历史事件**（约 2005 / 2008 年起）的物质也读作「form I / F○○M」 → **两起事件是否同一物质需人工核对**。本批**不做裁决**，只在两处各自标注。
- 会中另指出"取决于哪种测试方法、多少 PPM —— 十分之一个 PPM 没有意义" → **限值口径未统一**。

> 🔴 **manual_review（2026-09-29）**：本节涉及内部危机处理、信息披露分歧与竞品/市场判断，正文只保留机制性结论。请回原文核对：
> `RAW/ima_sync/个人知识库/WKB/Areas/Meeting Minutes/市场、政府关系及产品问题探讨.md`

✅ **验证记录（2026-09-29）**：以上为**单一来源**且为**低质量英文 ASR**，多处音转无法确证（事件物质名称、YK 与本方的物料等级差异、"PCC / TW" 等缩写）；引用前须回溯原文。参见 [[Product Safety Crisis Management（产品安全危机管理）]]、[[Antimony-Free PET Fibre（无锑 PET 纤维）]]、[[Kimberly-Clark（金佰利）]]。

## 追加：Meeting Minutes 批 3（2026-09-29 追加 · 与材料直接接触的工艺部件涂层：安全关注点的第三类）

> 来源：[[Structured Minutes — New Material Development & Elastic Recovery Process（录音纪要 2026-09-20）]]（同一场会议的结构化纪要，日期 [待验证]）。本批只**追加**，不修改既有结论。

**新的关注对象：工艺部件涂层（本批新增）**

本页既有内容关注的是**材料本身的化学物质**（Class 1 / Class 2 / COC）。本批补充第三类关注对象 —— **与材料直接接触的工艺部件涂层**（本例为打孔针外的 **DLC 类金刚石涂层**）：

| Item 项目 | 内容 |
| --- | --- |
| 涂层位置 | **针（pin）的外部**，**与材料直接接触** |
| 三个作用 | ① **减轻热量**；② **使切割更光滑**；③ **防止材料粘/撞在一起** |
| 本方核心担忧 | 涂层会**粘附或迁移到材料上（adhere to the material）** |
| 要求 | **对健康无害、对环境无害** |
| 状态 | 开发方称有多种涂层方案（various coating），会进一步确认；会中认为某一 type 更优 → **未给出结论** |

**由此得到的认知（本批新增）：**

1. **合规对象要从"材料"扩展到"接触面"** —— 只要部件与材料直接接触，其涂层就构成**潜在迁移源**；这是材料安全体系里容易被漏掉的一类。
2. **两个维度必须同时满足**：**健康**（对使用者无害）+ **环境**（对环境无害）—— 本方在会中是**两个都提**的，不是只问其中一个。
3. **涂层往往是为了解决工艺问题而引入的**（本例：高速产热、粘料），因此**工艺改进会反向制造新的合规项** → 工艺变更应触发安全复核。
4. 与本页既有逻辑的关系：这类问题**通常不在政府法规清单里**（属 Class 2 型的**自加管控**项），正好对应本页"Class 2 = 公司自愿、超越法规"的定位。

> 🔴 **manual_review（2026-09-29）**：本节涉及供应商的涂层方案与健康/环境合规资料，**尚未提供**；按 AGENTS.md §5，未闭环的合规信息**不得作为结论引用**。请回原文核对：
> `RAW/ima_sync/个人知识库/WKB/Areas/Meeting Minutes/录音纪要_260920002641.md`

✅ **验证记录（2026-09-29）**：以上来自**二手整理纪要**，纪要自身标注多处"待核对"；涂层的具体类型、迁移测试结果与合规结论**均未给出** [待验证]。参见 [[Pin-Hole Module, Targeted Fluff Distribution & Elastic Recovery Process Review（新材料开发与弹性恢复工艺探讨）]]、[[Kirigami Apertured Nonwoven（切割拉伸开孔工艺）]]。

## Source 来源

- [[IPC BCC OI Materials Development Team 2026 Annual Review Outline（v7）]] —— `RAW/ima_sync/个人知识库/WKB/Projects/IPC BCC OI Materials Development Team 2026 Annual Review Outline_v7_EN_Red-White Theme and Doubled Header Bar.md.md`

File: .tools/_concept_domain_backup_20261012/REL Splice Tensile Test（REL 拼接拉断力测试）.md
---
type: concept
title: "REL Splice Tensile Test（REL 拼接拉断力测试）"
domain: [卫材研发, REL增强层与纤维]
status: growing
updated: 2026-09-30
tags: [REL, 拼接, 拉断力, WI-60236, 增强层,  tensile]
---

# REL Splice Tensile Test（REL 拼接拉断力测试 / WI-60236）

> 一句话定义：测定 **REL（增强层 / Reinforcement Layer）材料手工拼接（毛面↔光面）的拉断力（break force）** 的方法，用以判定产线/来料拼接强度是否合格。

## Definition 定义 / Principle 原理

REL 常以卷料上机，换卷时需手工拼接。本方法把两片 REL 用双面胶拼接成"毛面—光面"接合，保压后上拉力仪拉断，记录断裂力。其原理是**用标准化拼接条件消除人为差异，使拉断力可横向比较**——反映的是拼接工艺而非材料本身强度。

## 方法口径（Caliber 标定）

| 参数 | 典型值 / 范围 | 出处 |
|---|---|---|
| 仪器 | 拉力仪（编号 QA-59-02） | [[WI-60236 REL拼接拉断测试.pdf]] |
| 样品段长 | 约 15 cm | [[WI-60236 REL拼接拉断测试.pdf]] |
| 拼接胶带宽度 | 3 cm / 4 cm（依工厂） | [[WI-60236 REL拼接拉断测试.pdf]] |
| 重叠量 | ≤ 1 cm（两端） | [[WI-60236 REL拼接拉断测试.pdf]] |
| 保压 | 600 g 压块（211×50×7 mm）压 2 min | [[WI-60236 REL拼接拉断测试.pdf]] |
| 拉力仪夹距 | 100 mm | [[WI-60236 REL拼接拉断测试.pdf]] |
| 样品宽度 | 50.8 mm | [[WI-60236 REL拼接拉断测试.pdf]] |
| 拉伸速度 | 300 mm/min | [[WI-60236 REL拼接拉断测试.pdf]] |

> ⚠️ **禁止无来源参数**：上表口径来自单份 SOP（WI-60236）；库内暂无合格拉断力门槛值，标 `[待验证]`。

## 相邻概念

- 材料对象：[[REL增强层]]、[[热风粘合无纺布]]
- 同类力学：[[Hook-and-Loop Strength Test（粘扣系统强度测试）]]

## 经验教训

- **拼接条件决定结果**：胶带宽度、重叠量、保压三者任一变动都会改变拉断力，引用数据须注明拼接参数。
- **待补 `[待验证]`**：合格拉断力基准；不同 REL 克重/工艺下的门槛。

## 来源

- [[WI-60236 REL拼接拉断测试.pdf]] —— `RAW/ima_sync/个人知识库/WKB/Areas/Test Method/Material/WI-60236 REL拼接拉断测试.pdf.md`

File: .tools/_concept_domain_backup_20261012/SAP 表面包覆（SAP Particle Surface Coating）.md
---
type: concept
title: "SAP 表面包覆（SAP Particle Surface Coating）"
domain: [卫材研发, SAP与流体]
status: growing
updated: 2026-09-30
tags: [SAP, 表面包覆, 表面交联, BASF, 专利]
---

# SAP 表面包覆（SAP Particle Surface Coating / Coating of superabsorbent polymer particles）

> One-line definition 一句话定义：在 SAP 颗粒后处理阶段，通过混合设备将液体或微粒固体包覆到吸水聚合物颗粒表面（典型为喷至产物床层表面以下），以调控粉尘、流动性与表面交联程度的一类工艺；本批两项 BASF 授权专利（CN 101641398 B、CN 101679760 B）分别给出「液体喷涂」与「气流分散微粒固体」两种实现。

## 机理 / 结构拆解 / Mechanism

1. **目的**：SAP 颗粒表面包覆用于改善粉尘、流动性、表面交联层（surface-crosslinking），从而影响 AUL / CRC 等性能与加工性。
2. **液体喷涂法（CN 101641398 B）**：在带可移动混合工具的混合器中，经至少一个喷嘴将液体喷至产物床表面以下。
3. **气流分散微粒固体法（CN 101679760 B）**：在混合器中用经气流分散的微粒固体包覆 SAP 颗粒，分散微粒的进料终止于产物床层表面之下。
4. **SFC（表面交联率/表面交联分数，Surface-Crosslinking Fraction [待验证]）**：本批 BASF 变体副本披露了 SFC 计算公式，用于表征包覆/表面交联程度——缩写完整展开 [待验证]。

## 关键参数表 / Key parameters

| 参数 Parameter | 典型值 / 范围 Typical | 出处 Source |
|---|---|---|
| 包覆方式 Coating mode | 液体喷涂（CN 101641398 B）/ 气流分散微粒固体（CN 101679760 B） | [[CN 101641398 B（包覆吸水性聚合物颗粒的方法·BASF）]]、[[CN 101679760 B（包覆吸水性聚合物颗粒的方法·BASF）]] |
| SFC 计算公式 | 来源披露公式，缩写展开 [待验证] | [[CN 101641398 B（包覆吸水性聚合物颗粒的方法·BASF）]] |

> ⚠️ **禁止无来源参数**：表中数字均来自本批源摘要；具体液量/固量/温度窗口来源未给出，标 `[待验证]`。

## 相邻概念 / Adjacent concepts

- 上位：[[SAP（高吸水树脂）]]、[[SAP性能指标（CRC AUL GBP Vortex）]]
- 工艺：[[BNC 基 SAP 表面交联]]
- 同族专利：[[CN 101641398 B（包覆吸水性聚合物颗粒的方法·BASF）]]、[[CN 101679760 B（包覆吸水性聚合物颗粒的方法·BASF）]]

## 经验教训 / Lessons

> ✅ 验证（2026-09-29，来源 [[CN 101641398 B（包覆吸水性聚合物颗粒的方法·BASF）]]、[[CN 101679760 B（包覆吸水性聚合物颗粒的方法·BASF）]]）：BASF 拥有 SAP 颗粒包覆的两种工艺专利族（液体喷涂与气流分散微粒），均进入中国并获授权，是 SAP 表面处理方向的密集 IP 布局。

## 追加：Meeting Minutes 批（2026-09-29 追加 · 产线上的"双层后处理"：上层交联 / 下层功能涂布）

> 来源：[[SAP Production Process Walkthrough — Polymerisation, Grinding & Surface Treatment（I sap生产流程介绍）]]（供应商工厂工艺讲解 ASR 转写，日期 [待验证]）。本批只**追加**，不修改既有结论。
> 价值：上方为**专利口径**（怎么喷、怎么分散）；本批补的是**真实产线**上后处理段怎么组织——**上下层分工 + 分步加料 + 二次烘干**。

**产线后处理的真实组织方式（本批新增）：**

| 环节 | 做法 | 备注 |
| --- | --- | --- |
| 加料计量 | **计量秤**加固体引发剂；**质量流量计**按比例加液体引发剂 | — |
| 绞龙 | **只做计量**，与引发剂添加量 **DCS 连锁**（按吨数自动给料） | 不是混合设备 |
| 上层 | 加**表面交联剂** | 定型动作 |
| 下层 | 加**抗静电、抗黄变、抑菌类原料**（对应前一日所说的**离子交换涂布/涂覆**） | 功能性涂布 |
| 混料序列 | **高速混合机**（近百个小桨叶片）→ 膨料机 → **双轴搅拌** | **每台设备各加一种原料** |
| 为什么混三次 | 加的添加剂较多，**分步加料更均匀**；每级设备都有存在意义 | 不是冗余 |
| 烘干 | **约 130 ℃** 高温烘干 → 使表面交联**更彻底** | 二次烘干兼补固含 |
| 固含链 | 后处理前 **≈96%** → 加液体添加剂后表面带水、固含下降 → **二次烘干** | 加液体必然降固含 |
| 收尾筛分 | 后处理后再过**摇摆筛**，粗的"后处理大颗粒"**单独收集回研磨** | 三次搅拌会破碎 → 半成品粒径刻意做大 |

**无机粉末的实例（本批新增，与专利族互相印证）：**

- **二氧化硅（SiO₂）已在产线使用**，加入点在**高速混料机加液处**；作用是**改善颗粒流动性（flow rate）** —— 不加则颗粒**粘连**、流动性差、**影响吸水性**。
- → 与专利中"**气流分散微粒固体**"（CN 101679760 B）是同一思路的工业实现：**固体粉末在混料机内与液体同步加入**，而非单独工序。

**由此得到的认知（本批新增）：**

1. **"表面包覆"在产线上不是单一工序，而是一串分工明确的加料—混料—烘干序列**：上层负责交联（保强度/保 GBP），下层负责功能（抗静电、抗黄变、抑菌）；**分工设计使多个功能可以叠加而不互相干扰**。
2. **分步加料是均匀性的解法**：添加剂种类多时，一次性加入会不均，故拆到高速混合机 / 膨料机 / 双轴搅拌三级，每级各加一种 —— 是可迁移的混料设计原则。
3. **加液体必降固含，二次烘干不可省**：这是后处理段的固有耦合，也是表面交联能否"彻底"的温度—时间窗口所在（本线约 130 ℃）。
4. **破碎是后处理的副作用**：三次搅拌会打碎颗粒 → 必须在半成品段**把粒径刻意做大**倒推补偿。

✅ **验证记录（2026-09-29）**：以上为**供应商现场讲解口径**，无第三方验证；上下层的**具体成分与加量未披露**（商务/配方敏感，见源页 manual_review）；设备名（皂壳 / 胶原压动机 / 浆液干燥机）为 ASR 音转，**设备对应关系 [待验证]**。参见 [[SAP（高吸水树脂）]]、[[SAP GBP Improvement & Surface Crosslinking Process Review（GDP提升工艺探讨）]]、[[诺尔（Nuoer）]]。

## 来源 / Source

- [[CN 101641398 B（包覆吸水性聚合物颗粒的方法·BASF）]] —— `RAW/ima_sync/个人知识库/WKB/Areas/IP/v3非传统资源_②OEM测试协议_10_Nippon_Shokubai_CN_101641398_B___SFC_计算公式公开.pdf.md`
- [[CN 101679760 B（包覆吸水性聚合物颗粒的方法·BASF）]] —— `RAW/ima_sync/个人知识库/WKB/Areas/IP/CN101679760B.pdf.md`
- [[Surface Treatment of SAP with Corn Starch（玉米淀粉 SAP 表面处理）]] —— `RAW/ima_sync/个人知识库/WKB/Areas/IP/Surface_Treatment_of_Superabsorbent_Poly.pdf.md`（2026-09-29 追加：玉米淀粉作为可再生表面改性剂，0.04 g/g 淀粉用量下 AUP 优于未处理 SAP，GLP 显著提升）

File: .tools/_concept_domain_backup_20261012/Styrenic Block Copolymer Hot Melt（SIS-SBS 苯乙烯嵌段共聚物热熔胶）.md
---
type: concept
title: "Styrenic Block Copolymer Hot Melt（SIS-SBS 苯乙烯嵌段共聚物热熔胶）"
domain: [卫材研发, 表面处理与胶黏剂]
status: growing
updated: 2026-09-30
tags: [SIS, SBS, 苯乙烯嵌段共聚物, 热熔胶, 增粘树脂, SAFT, 多线结构粘接]
aliases: ["SIS Hot Melt", "SBS Hot Melt", "Styrenic Block Copolymer HM", "苯乙烯嵌段共聚物热熔胶"]
---

# Styrenic Block Copolymer Hot Melt（SIS-SBS 苯乙烯嵌段共聚物热熔胶）

> One-line definition 一句话定义：以 **A-B-A 型苯乙烯嵌段共聚物**（如 SIS 聚苯乙烯-聚异戊二烯-聚苯乙烯、SBS 聚苯乙烯-聚丁二烯-聚苯乙烯）为弹性体骨架，复配**增粘树脂 + 增塑油 + 抗氧剂**构成的热熔胶体系；其性能不是由"用什么牌号"决定，而是由**四个分子量参数是否同时落在窗口内**决定。

## Definition / Mechanism 定义与机理拆解

1. **两相结构是全部性能的来源**：硬相 = 两端**聚苯乙烯嵌段（A）**，提供强度与耐热（物理交联点）；软相 = 中间**聚异戊二烯（SIS）或聚丁二烯（SBS）嵌段（B）**，提供初粘与柔顺。
2. **本案的核心命题是高 PS 嵌段分子量 + 低整体分子量**：PS 嵌段做到 **12,000–20,000**、整体仍只有 **60,000–110,000**——即少量很长的硬嵌段配短的总体链长，从而**同时拿到高耐热与低粘度**（见 [[US5266394A Disposable Articles Containing SIS Block Copolymers (Dow)]]）。
3. **四个参数必须同时命中**：苯乙烯含量、整体分子量、中嵌段分子量、PS 嵌段分子量——来源明确写着"It is required that **all four** of these parameters fall within the ranges"。任一出界，性能塌陷（对照例的 35 ℃ 保持可从 >3,900 min 掉到 80 min）。
4. **典型配方窗（按权利要求口径）**：嵌段共聚物 **15–35 wt%**（优选 20–30）；主增粘树脂 **45–70 wt%**；增塑油或次级增粘树脂 **0–30 wt%**；稳定剂 **0.1–2 wt%**；且苯乙烯相应占共聚物 **≥27 至约 50 份 / 100 份**。
5. **为什么要在"低到不损伤聚烯烃基材"的温度施胶**：应用场景是把 PE/PP 膜粘到薄纸、无纺布或绒毛浆上（multi-line 结构），PE/PP 受热易变形，因此**低粘度低温施胶**不是节能选项，而是成品良率前提。
6. **SIS 与 SBS 之争有明确反例**：来源认为在当时以 SBS 为优的既有论断（US 4,526,577）之外，本案 SIS 反而以**更低粘度、更高 SAFT、更长剪切保持、更好的 PE 剥离**胜出。

## Key parameters 关键参数表

| Parameter 参数 | Typical value / range 典型值 / 范围 | Source 出处 |
|---|---|---|
| PS 嵌段分子量 | **12,000–20,000** | [[US5266394A Disposable Articles Containing SIS Block Copolymers (Dow)]] 权利要求 1 |
| 中嵌段（PI）分子量 | **30,000–70,000** | 同上 权利要求 1 |
| 整体分子量 | **60,000–110,000** | 同上 权利要求 1 |
| 苯乙烯相占比 | **≥27 至约 50 份 / 100 份共聚物** | 同上 权利要求 1 |
| 聚合物用量 | **15–35 wt%**（优选 **20–30 wt%**） | 同上 权利要求 1 / 2 |
| 主增粘树脂 / 增塑油 / 稳定剂 | **45–70 wt%** / **0–30 wt%** / **0.1–2 wt%** | 同上 权利要求 1 |
| 实施例实测苯乙烯含量 | **38.6–44.8 wt%**（三例） | 同上 TABLE |
| 粘度 @130 ℃ | **5,300 / 6,800 / 5,400 cP** | 同上 TABLE |
| SAFT | **70.1 / 72.7 / 76.5 ℃** | 同上 TABLE |
| 35 ℃ 剪切保持（static time to failure） | **>3,900 min**（三例） | 同上 TABLE |
| 180° 剥离 不锈钢 / PE | **4.5–5.3 / 3.1–3.3 lb/in** | 同上 TABLE |
| 环初粘（不锈钢） | **6.6–6.9 lb/in** | 同上 TABLE |
| 当时商品牌号（供方多样） | Kraton D1107 / D1111（Shell Chemical）；Europrene SOL T 193 B（Enichem Americas）；Stereon 840 A（Firestone Tire and Rubber） | 同上 TABLE + Notes 1–3 |
| 失效对照（组合出窗口的结果） | SAFT 47–65 ℃；35 ℃ 保持 **80–1,711 min** | 同上 TABLE（Demonstrations） |

> ⚠️ **禁止无来源参数**：表中每项均来自所列出处；未见于来源的一律写 `[待验证]`。

> 🔴 **manual_review（2026-09-29）**：本页仅整理**技术方案与实测数据**。以下 AI 不作结论：
> - **FTO / 侵权**：某一具体 SIS/SBS 配方是否落入 US 5,266,394（含其母案 US 5,143,968）的有效权利要求，须由专利代理或法务比对授权公告文本后独立评估。
> - **法律状态**：US 5,266,394 授权日 **1993-11-30**，为 Ser. No. 393,545（1989-08-11 申请，已授权 US 5,143,968）之分案；**期限是否届满属法律结论 → `[待验证]`**（记录日期 2026-09-29）。

## Adjacent concepts 相邻概念

- 对比（体系）：[[Polyolefin Hot Melt Adhesive（聚烯烃热熔胶）]]、[[APAO（非晶态聚α-烯烃）]]、[[Olefin Block Copolymer (OBC) 烯烃嵌段共聚物]]
- 对比页：[[Polyolefin HM vs SIS-SBS HM Adhesives（性能·成本·供应链）]]、[[Olefin-Based vs EVA Construction Hot Melt（烯烃基 vs EVA 结构胶）]]
- 工艺侧：[[Hot-Melt Slot Coating（热熔狭缝涂布）]]、[[Ultra-Low Add-On Adhesive Application（超低添加量施胶）]]
- 应用侧：[[Surge-Liner Adhesive Bonding（导流层-面层施胶粘合）]]、[[Hydrophilic SAP Wrapping Adhesive（亲水SAP包裹胶）]]

## Sources 来源

- [[US5266394A Disposable Articles Containing SIS Block Copolymers (Dow)]] —— `RAW/ima_sync/个人知识库/WKB/Areas/IP/16_模块三：聚烯烃类热熔胶_US5266394A_Hot_melt_adhesive_compositions_(block_co.pdf.md`

File: .tools/_concept_domain_backup_20261012/TCF Bleaching（全无氯漂白）.md
---
type: concept
title: "TCF Bleaching（全无氯漂白）"
domain: [卫材研发, REL增强层与纤维]
status: growing
updated: 2026-09-30
tags: [TCF, 漂白, 桉木浆, BEKP, 产品安全认证, PSC, grade 变更]
---

# TCF Bleaching（Totally Chlorine Free 全无氯漂白）

> 一句话定义（Definition）：**TCF（Totally Chlorine Free，全无氯漂白）** 是纸浆漂白工艺等级之一——整个漂白序列不使用任何含氯化学品（区别于 ECF 无元素氯漂白）。在本库中，它的意义**不在工艺本身，而在合规与供应链**：浆厂切换到 TCF 等级会触发**规格书、安全认证与客户认证流程的连锁重跑**。

## 机理 / 结构拆解（Mechanism）

1. **等级切换 = 化学品体系变更**：TCF 意味着漂白段化学品体系整体改变；一旦体系变更，**下游客户（卫材/纸巾）需要重新做产品安全认证**。
2. **过程稳定性是切换的第一风险**：多项目叠加（如同一时间做多个浆厂、多个改动）会造成过程不稳，行业做法是**回退到已知条件、沿用同一化学品体系重新上路**。
3. **文档链必须先于实物到位**：grade 变更需同步更新 **spec（规格书）/ TDS（技术数据表）/ PS number / RMS（raw material spec，原材料规格）**；由供应商侧 productivity 团队（全球团队，运营层面在印度）统一执行。
4. **样品 grade 名必须等于商用 grade 名**：若发给客户做认证的样品，与最终商用时的 grade 名称/规格不一致，**认证流程需重跑**——这是最容易被忽略、代价最高的一条。
5. **PSC（Product Safety Clearance 产品安全认证）的触发时点**：**在 TCF 等级商业化之后**才申请；仍处于 trial（试产）阶段时不应启动，因为 spec 尚未冻结。
6. **JV / 客户结构会改变认证路径**：并入 JV 的客户可采用**更集中、决策更快**的流程（一个浆厂通过即可延展到其他浆厂）；**未并入 JV 的客户仍走常规流程**，两条线的接口人与文档口径需分别管理。

## 关键参数表（Key parameters）

| 参数 | 典型值 / 范围 | 出处 |
|---|---|---|
| 浆厂切换进度 | 7 家浆厂中多数已完成，剩余 1 家进行中 | [[Suzano Pulp Business & Collaboration Review（甘蔗酒业务及合作讨论·实为 Suzano 浆业务）]] |
| 恢复试产 / 交付 | 8 月恢复；中国与亚洲约**年底**，土耳其 8 月 | 同上 |
| 认证前置文档 | spec / TDS / PS number / RMS | 同上 |
| 认证触发时点 | 商业化后（trial 期不启动） | 同上 |
| 白度变更示例 | 81 → 88（台湾/泰国/澳洲），furnish 不变前提下预计可行 | 同上 |

> ⚠️ **禁止无来源参数**：本页为 seed 页，全部数字来自上列单一源摘要页；**无第二来源互证前，不得用于对外结论**。

## 相邻概念（Adjacent concepts）

- 相关：[[绒毛浆（Fluff Pulp）]]、[[Short-Fibre Substitution & Refiner Plate Design（短纤替代与磨片设计）]]
- 实体：[[Suzano（书赞桉诺）]]
- 治理口径：[[认证与法规的区别]]（认证 vs 法规的差异，供区分 PSC 与强制性合规）

## 经验教训（Lessons learned）

> ✅ 验证（2026-09-29，来源 [[Suzano Pulp Business & Collaboration Review（甘蔗酒业务及合作讨论·实为 Suzano 浆业务）]]）：本页为**首次沉淀**（seed），六条机理均取自该次会议的实际处理方式，其中第 4 条（样品 grade 名 = 商用 grade 名）与第 5 条（PSC 触发时点）是被反复强调的实操要点。

> ⚠️ **未决（2026-09-29）**：JV 后 IP 侧与韩国侧的认证流程口径**尚未统一**，接口人待确认；高雄 1,000 吨发货取消后的重新排期未定。均标 `[待验证]`。

> 🔴 **manual_review（2026-09-29）**：本批含供应量、发货计划与附加费口径等商务信息，**本页不落价格与合同条款**；要点留存于源摘要页。

## 来源

- [[Suzano Pulp Business & Collaboration Review（甘蔗酒业务及合作讨论·实为 Suzano 浆业务）]] —— `RAW/ima_sync/个人知识库/WKB/Areas/Meeting Minutes/甘蔗酒业务及合作讨论.md`

File: .tools/_concept_domain_backup_20261012/两亲吸附 Amphipathic Adsorption.md
---
type: concept
title: "两亲吸附 Amphipathic Adsorption"
domain: [卫材研发, SAP与流体]
status: growing
updated: 2026-09-30
tags: [amphiphile, surfactant, interfacial-adsorption, CMC, wetting]
---

# 两亲吸附 Amphipathic Adsorption

> 📌 **Page completed 2026-09-30** from 2 citing sources. All figures traced to their source pages. Anything not evidenced is marked `[待补]`.

## Definition 定义

Adsorption at an interface driven by the **amphipathic (dual hydrophilic–hydrophobic) nature of the molecule**. The source defines surfactant function by outcome, not structure: "High interfacial adsorption at low bulk concentration is what makes a molecule a surfactant; not every amphiphile qualifies"（源：[[The Role of Surfactants]]）.

## Key Parameters and Data 关键参数与数据

| Parameter 参数 | Value 数值 | Source 来源 |
|---|---|---|
| Defining criterion 判定标准 | **High interfacial adsorption at low bulk concentration**; not every amphiphile qualifies | [[The Role of Surfactants]] |
| Operating window 操作窗口 | Below CMC: linear monomer activity; near CMC: saturated interfacial adsorption (best free-energy reduction) | [[The Role of Surfactants]] |
| Dosing rule 用量法则 | Dose **near CMC, never above** — excess is spent on micelles that cannot wet | [[The Role of Surfactants]] |
| Molecular design lever 分子设计杠杆 | Central hydrophilic group (C7–C7) beats a straight C14 chain on **wetting time** | [[The Role of Surfactants]] |
| Non-polar surface adsorption 非极性表面吸附 | On the ES-fibre PE sheath, only **dispersion-force adsorption** — no strong charge or polar interaction | [[ES Fibre Hydrophilic Function and Applications]] |
| Rinse resistance 耐冲洗性 | Larger hydrophobic group / longer chain → stronger anchoring to PE → more durable hydrophilicity | [[ES Fibre Hydrophilic Function and Applications]] |
| Cellulose caveat 纤维素提醒 | At **0° contact angle** the fibre is already saturated; any measured gain is impurity removal | [[The Role of Surfactants]] |

## Method / Mechanism 方法 / 机理

- **Interfacial partitioning.** An amphiphile partitions to the interface and lowers the interfacial free energy; below the CMC the surface is populated by monomers, and near the CMC interfacial adsorption saturates（源：[[The Role of Surfactants]]）.
- **Substrate dependence.** On a non-polar polyolefin surface (the PE sheath of an ES fibre) there is no strong charge or polar adsorption — anchoring is by dispersion forces that scale with the size of the hydrophobic group and chain length（源：[[ES Fibre Hydrophilic Function and Applications]]）.

## Hygiene Relevance 卫材关联

- **Fluff-pulp treatment and core-layer chemistry.** The surfactant chapter builds the chain surfactant → interfacial adsorption → free-energy change → wetting/penetration kinetics → macroscopic absorbency, directly actionable for fluff-pulp and core chemistry（源：[[The Role of Surfactants]]）.
- **Durable topsheet hydrophilicity.** Design logic for ES-fibre finishes: point penetration with a small wetted area on the skin-contact side yields a drier topsheet; durable multi-insult hydrophilicity needs larger, longer-chain amphiphiles（源：[[ES Fibre Hydrophilic Function and Applications]]）.

## Open Questions 待补

- Quantitative adsorption isotherms / surface-coverage values for hygiene substrates: `[待补]`.
- Cooperative vs monomeric adsorption regimes on cellulosic vs polyolefin surfaces: not measured in the citing sources.
- Full method detail of the surfactant chapter beyond the summarized points: `[待补]`.

## Related Sources 关联来源

- [[The Role of Surfactants]]
- [[ES Fibre Hydrophilic Function and Applications]]
- [[表面活性剂 Surfactant]]
- [[CMC 临界胶束浓度]]
- [[胶束 Micelle]]
- [[润湿剂 Wetting Agent]]
- [[协同吸附 Cooperative Adsorption]]
- [[离子对吸附 Ion Pair Adsorption]]
- [[半胶束 Hemimicelle]]
- [[接触角 Contact Angle]]

File: .tools/_concept_domain_backup_20261012/协同吸附 Cooperative Adsorption.md
---
type: concept
title: "协同吸附 Cooperative Adsorption"
domain: [卫材研发, SAP与流体]
status: growing
updated: 2026-09-30
tags: [cooperative-adsorption, surfactant, polymer-binding, CAC, CMC]
---

# 协同吸附 Cooperative Adsorption

> 📌 **Page completed 2026-09-30** from 2 citing sources. All figures traced to their source pages. Anything not evidenced is marked `[待补]`.

## Definition 定义

Cooperative adsorption is the **cooperative binding of surfactant molecules to polymer chains** — the source states that surfactants "bind to polymer chains cooperatively, i.e., in the form of micellelike nanoaggregates," beginning above a threshold concentration（源：[[Smart Polymers Ch02 Responsive Polymer Brush Theory]]）.

## Key Parameters and Data 关键参数与数据

| Parameter 参数 | Value 数值 | Source 来源 |
|---|---|---|
| Binding mode 结合方式 | Cooperative; surfactant binds as **micellelike nanoaggregates** on the polymer chain | [[Smart Polymers Ch02 Responsive Polymer Brush Theory]] |
| Onset threshold 起始阈值 | Above the **critical association concentration (CAC)** | [[Smart Polymers Ch02 Responsive Polymer Brush Theory]] |
| Threshold ordering 阈值关系 | **CAC < CMC** | [[Smart Polymers Ch02 Responsive Polymer Brush Theory]] |
| Bulk-phase reference 体相参照 | Below CMC: linear monomer activity; near CMC: saturated interfacial adsorption (best free-energy reduction) | [[The Role of Surfactants]] |

## Method / Mechanism 方法 / 机理

- **Cooperative (aggregate) binding.** Rather than binding as isolated monomers, surfactant molecules associate onto the polymer chain in micelle-like nanoaggregates once the CAC is exceeded — a threshold distinct from, and lower than, the CMC（源：[[Smart Polymers Ch02 Responsive Polymer Brush Theory]]）.
- The companion surfactant chapter frames the wider causal chain — surfactant → interfacial adsorption → free-energy change → wetting/penetration kinetics → macroscopic absorbency — within which cooperative/polymer binding sits alongside monomeric interfacial adsorption（源：[[The Role of Surfactants]]）.

## Hygiene Relevance 卫材关联

- **Fluff-pulp and core-layer chemistry.** Surfactant–polymer interaction is directly relevant to fluff-pulp treatment and core-layer chemistry, where surfactant dose near (never above) CMC controls the operating cost of the finish（源：[[The Role of Surfactants]]）.
- Cooperative binding is the mechanism behind surfactant–polymer complexation behaviour that can affect finish retention on fibres（源：[[Smart Polymers Ch02 Responsive Polymer Brush Theory]]）.

## Open Questions 待补

- Quantitative CAC / CMC values for the hygiene-relevant surfactant–substrate systems: `[待补]`.
- Aggregation number and cooperative binding constant: not given in the citing sources.
- Whether cooperative adsorption on cellulosic (fluff-pulp) or polyolefin (topsheet) surfaces is measured anywhere in the vault: `[待补]`.

## Related Sources 关联来源

- [[The Role of Surfactants]]
- [[Smart Polymers Ch02 Responsive Polymer Brush Theory]]
- [[CMC 临界胶束浓度]]
- [[表面活性剂 Surfactant]]
- [[胶束 Micelle]]
- [[两亲吸附 Amphipathic Adsorption]]
- [[半胶束 Hemimicelle]]
