Repository: jeffsking/WKB-OB

File: .tools/_concept_domain_backup_20261012/变色材料 Chromic Materials.md
---
type: concept
title: "变色材料 Chromic Materials"
domain: [卫材研发, 变色与智能材料]
status: growing
updated: 2026-09-30
tags: [chromic-materials, 热致变色, 变色油墨, wetness-indicator, smart-textile]
---

# 变色材料 Chromic Materials
> 📌 **Page completed 2026-09-30** from 8 citing sources in the vault. All figures traced to their source pages. Anything not evidenced is marked `[待补]`.

## Definition 定义

The vault gives no single chemistry-based definition; chromic materials are instead framed as a **classification by trigger quantity**（按触发量分类）rather than by chemistry family — **the same molecule can fall into two or more classes**（e.g. spiropyran is photo-, thermo- *and* mechano-chromic depending on which physical quantity actually reaches the material）（源：[[Chromism Taxonomy（变色现象分类）]]）。

**Three classification axes（三条分类轴）**（源：[[Chromism Taxonomy（变色现象分类）]]）：
1. **Trigger quantity 触发量** — classify by *what physical quantity arrives at the material*, not by chemistry.
2. **Reversibility 可逆性** — reversible vs irreversible / one-shot；continuous monitoring needs a reversible route, a single alarm may use a semi-reversible or irreversible one. 「**This is the axis that eliminates designs, not the chemistry family.**」
3. **Threshold 阈值** — industrial metrology materials are engineered for structural-failure detection above 40,000 psi, whereas absorbent-hygiene products live in a low-tension window（源：[[Chromism Taxonomy（变色现象分类）]]）。

**Hygiene-usable classes（卫品可用类别）**：温致 thermochromic（温度）、湿致 hydrochromic（水/湿度）、卤致 halochromic（pH/质子活度）、力致 mechanochromic、光致 photochromic、电致 electrochromic、化学致 chemochromic（源：[[Chromism Taxonomy（变色现象分类）]]）。

## Key Parameters and Data 关键参数与数据

| Parameter 参数 | Value 数值 | Source 来源 |
|---|---|---|
| Leuco-dye microcapsule ratio 隐色染料:显色剂:脂肪酸 | ≈ 1 : 5 : 50 | [[Chromism Taxonomy（变色现象分类）]] · [[变色油墨 Color-Changing Ink]] |
| Thermochromic activation band 温敏激活带 | customisable 30–37 °C；代表显示点 32 / 34 / 36 °C | [[Thermochromic & Hydrochromic Materials for Diapers (Feasibility Review v3)]] |
| Hot-melt wetness glue (R2) market share 热熔尿显胶市占 | 84% of market | [[Thermochromic & Hydrochromic Materials for Diapers (Feasibility Review v3)]] |
| Industrial metrology mechanochromic threshold 工业计量力致材料阈值 | ≥ 40,000 psi | [[Mechanochromic Materials Technical Review（EN v3, 2026-08）]] |
| Absorbent-hygiene low-tension window 卫品低张力窗口 | 腰围约 20–150 kPa 〔原文截断 [原文残缺]〕 | [[Chromism Taxonomy（变色现象分类）]] |
| TC slurry capsule content 温变浆胶囊含量 | ~45 wt% capsule particles | [[US5197958 Wetness Indicating Diaper]] |

## Method / Mechanism 方法 / 机理

- **Thermochromic leuco-dye microcapsule（温致隐色染料微胶囊）**: colouring matter（leuco dye，供电子体，本身无色）+ colour-developing matter（受电子体：phenol compound or acid clay）+ desensitizer（溶剂）；discolouring temperature corresponds to the melting of the… 〔原文截断 [原文残缺]〕（源：[[热致变色 Thermochromic]]）。
- **Thermal-mediation chain（热媒介机理链）**: urine / body waste contacts the article → local temperature rises → the thermochromic compound crosses its transition → visual colour change（源：[[US20070270773A1 Thermochromic Wetness Indicator]]）。
- **Microencapsulation（微胶囊化）**: in-situ polymerisation with **urea-formalin resin** as wall material; aqueous TC slurry ≈ 45 wt% capsule particles, formulated with a water-based binder into a water-based thermochromic ink（源：[[US5197958 Wetness Indicating Diaper]]）。
- **Cholesteric / temperature-sensitive liquid crystal（胆甾相/温敏液晶）**: clearing-point type「常温有色、升温变透明」；温敏型颜色序列 无色→红→橙→黄→绿→蓝→紫→无色（源：[[热致变色 Thermochromic]]）。
- **Mechanochromic branches（力致变色分支）**: mechanophore mechanochromism、structural-colour mechanochromism、geometric optical mask（源：[[Chromism Taxonomy（变色现象分类）]]）。

## Hygiene Relevance 卫材关联

- **Wetness indication is already in mass production** — the thermochromic（温致）route for urine-wetness indication；the review verdict is that the **'wet' route is mature while the 'thermal' route is the frontier**, and **microencapsulation is the differentiator, not the colour**（源：[[Thermochromic & Hydrochromic Materials for Diapers (Feasibility Review v3)]]）。
- **Three implementation routes**, all enabled by microencapsulation: **R1 thermochromic ink/pigment**（printed stripe or laminated label patch；reversible for comfort cues）；**R2 hot-melt wetness glue**（backsheet inner face；urine triggers irreversible yellow/orange→blue；84% of market；lowest risk, fits existing converting lines）；**R3 hydrochromic ink**（源：[[Thermochromic & Hydrochromic Materials for Diapers (Feasibility Review v3)]]）。
- **Placement & safety gates**: the indicator MUST sit on the non-skin-contact face（outer cover / backsheet window）；safety gates named — ISO 10993（cytotoxicity / skin irritation / sensitisation）、EU REACH（SVHC + full substance declaration for the chromic layer）、FDA guidance、China GB/T 35613-2017 & GB/T 36420-2018；**Matsui Shikiso（松井）caution** — some legacy products contain trace formaldehyde and official guidance excludes baby direct contact（源：[[Thermochromic & Hydrochromic Materials for Diapers (Feasibility Review v3)]]）。
- Sits in the smart-textile neighbourhood（源：[[智能织物 Smart Textile]]）；sibling concepts 光致变色 [[光致变色 Photochromic]]、[[机械变色 Mechanochromic]]、[[电致变色 Electrochromic]]、[[离子变色 Ionochromic]]。

## Open Questions 待补

- 具体载体材料（film / nonwoven / elastomer）的定量性能（△E、响应时间、循环寿命）：库内无据。
- 卫品可用的力致 / 湿致路线阈值窗口的完整数值：摘要原文截断 [原文残缺]。
- 变色层与吸收芯体（REL / SAP）的界面影响：库内无据。

## Related Sources 关联来源

- [[Smart Textiles Review]] — 唯一引用来源
- [[Chromism Taxonomy（变色现象分类）]] · [[变色油墨 Color-Changing Ink]] · [[热致变色 Thermochromic]]
- [[Thermochromic & Hydrochromic Materials for Diapers (Feasibility Review v3)]] · [[Mechanochromic Materials Technical Review（EN v3, 2026-08）]]
- [[US5197958 Wetness Indicating Diaper]] · [[US20070270773A1 Thermochromic Wetness Indicator]] · [[智能织物 Smart Textile]]

File: .tools/_concept_domain_backup_20261012/合金粘胶 Alloy Rayon.md
---
type: concept
title: "合金粘胶 Alloy Rayon"
domain: [卫材研发, REL增强层与纤维]
status: growing
updated: 2026-09-30
tags: [regenerated-cellulose, special-purpose-fibre, pore-geometry, absorbency, nonwoven]
---

# 合金粘胶 Alloy Rayon

> 📌 **Page completed 2026-09-30** from 5 citing sources. All figures traced to their source pages. Anything not evidenced is marked `[待补]`.

## Definition 定义

定义待补（引用来源未给出明确定义）：库内未给出「合金粘胶 / alloy rayon」的单句定义。[[Fibers and Fibrous Materials]] 仅把 alloy rayon 列为第 6 章材料目录中的一种 **special-purpose fibre**（特种纤维，与 modified cellulose、deep-groove polyester、hollow chicken-feather 并列），其取胜方式是**工程化孔壁与孔几何，而非改变聚合物本身**。

## Key Parameters and Data 关键参数与数据

| Parameter 参数 | Value 数值 | Source 来源 |
|---|---|---|
| Category 归类 | Special-purpose fibre（特种纤维），用于工程化孔壁/孔几何 | [[Fibers and Fibrous Materials]] |
| Design law 设计律 | "the fiber surfaces constitute the pore walls" → 吸收 = 表面与几何问题 | [[Fibers and Fibrous Materials]] |
| Porosity (fibrous media) 多孔介质孔隙率 | 0.6–0.9 or higher | [[Fibers and Fibrous Materials]] |
| Wet strength vs crystallinity 湿强-结晶度关系 | Cotton stiffens when wet; viscose collapses（棉湿变硬，粘胶湿塌） | [[Fibers and Fibrous Materials]] |
| Alloy vs blend 判据（聚合物合金通义） | alloy = I > 0（synergy 协同）；blend = I ≤ 0（≤ 算术平均） | [[Ebewole Polymer Science Ch09 Polymer Additives and Reinforcements]] |

## Method / Mechanism 方法 / 机理

- **Design law of Chapter 6.** Because "the fiber surfaces constitute the pore walls" in capillary sorption, absorbency is a **surface-and-geometry problem**; the chapter proves that special-purpose fibres (alloy rayon, modified cellulose, deep-groove polyester, hollow chicken-feather) win by **engineering the pore wall and pore geometry rather than by changing the polymer**（源：[[Fibers and Fibrous Materials]]）。
- **Two sorption modes**：bulk adsorption/absorption into the fibre, and capillary sorption between fibres; the latter dominates nonwovens and is set by wetting and surface energy（源：[[Fibers and Fibrous Materials]]）。
- **"Buy the surface, not the resin."** Because fibre walls *are* the pore walls, surface energy and roughness dominate absorption; fibre chemistry matters mostly through wettability（源：[[Fibers and Fibrous Materials]]）。
- **Alloy ≠ blend is a semantic convention**（合金与共混的二分是语义约定而非热力学判据）：本章以 synergy（I > 0）定义 alloy，以 ≤ 算术平均定义 blend，二者并非截然两类，而是同一连续谱的两端（源：[[Ebewole Polymer Science Ch09 Polymer Additives and Reinforcements]]）。

## Hygiene Relevance 卫材关联

- Alloy rayon 属"工程化孔壁"这一纤维类别，用于吸收芯体与无纺布的孔结构调控；纤维化学主要通过润湿性起作用（源：[[Fibers and Fibrous Materials]]）。
- 湿态强度随结晶度反转：棉湿变硬、粘胶湿塌 —— 对湿巾与芯体层选材有直接含义（源：[[Fibers and Fibrous Materials]]）。
- 材料目录中的同类特种纤维：[[改性纤维素 Modified Cellulose]]、[[深沟槽涤纶 Deep-groove Polyester]]、[[鸡毛纤维 Chicken-feather Fibre]]。

## Open Questions 待补

- 「合金粘胶」的确切组成/制造口径：库内未给出定义 [待补]
- 它是商业产品还是纤维类别，库内未明示 [待补]
- 实测吸液/湿强数据：库内无 [待补]

## Related Sources 关联来源

- [[Fibers and Fibrous Materials]]
- [[Ebewole Polymer Science Ch09 Polymer Additives and Reinforcements]]
- [[粘胶纤维 Viscose Fiber]]
- [[改性纤维素 Modified Cellulose]]
- [[深沟槽涤纶 Deep-groove Polyester]]

File: .tools/_concept_domain_backup_20261012/复合材料 Composite.md
---
type: concept
title: "复合材料 Composite"
domain: [卫材研发, 基础理论与模型]
status: growing
updated: 2026-09-30
tags: [composite, filler, reinforcement, coupling-agent, kelly-tyson, composite-absorbent-core, CaCO3, SSMMS]
---

# 复合材料 Composite

> 📌 **Page completed 2026-09-30** from 5 citing sources. All figures traced to their source pages. Anything not evidenced is marked `[待补]`.
> 中文：本页登记库内两条复合语义——**聚合物复合材料（增强/填料）**与**复合吸收芯体（Composite Absorbent Core）**；两者不可混引。

## Definition 定义

**聚合物复合材料（general composite）**：源定义为 *"a strong fibers embedded in a continuous matrix"*（强纤维嵌入连续基体）（源：[[Seymour Polymer Chemistry Ch13 Fillers and Reinforcements]]）。与之相邻的术语边界按 ASTM D-883——filler（填料）是**相对惰性**、用于改性强度/加工性或降本的材料；reinforced plastic（增强塑料）则是因**高强度填料嵌入**而强度远优于基体树脂的塑料（源：[[Seymour Polymer Chemistry Ch13 Fillers and Reinforcements]]）。

**复合吸收芯体（Composite Absorbent Core，卫材口径）**：以**无尘纸/无纺布包裹 SAP + 绒毛浆的预制芯**（a pre-formed core of airlaid/nonwoven wrapping around SAP plus fluff pulp）（源：[[QB-T 5650-2021 Composite Absorbent Core for Disposable Paper Sanitary Products（一次性纸制卫生用品用复合吸收芯体）]]）。

## Key Parameters and Data 关键参数与数据

| Parameter 参数 | Value 数值 | Source 来源 |
|---|---|---|
| Composite 定义 | *"a strong fibers embedded in a continuous matrix"*（line 165） | [[Seymour Polymer Chemistry Ch13 Fillers and Reinforcements]] |
| Filler vs Reinforced plastic（ASTM D-883） | filler＝惰性、改性或降本；reinforced plastic＝强度**远优于**基体 | [[Seymour Polymer Chemistry Ch13 Fillers and Reinforcements]] |
| Einstein 黏度方程 | η = η₀(1 + 2.5c)（适用 c < 0.1） | [[Seymour Polymer Chemistry Ch13 Fillers and Reinforcements]] |
| Mooney 校正 | crowding factor β = 1.35（密堆）/ 1.91（松堆） | [[Seymour Polymer Chemistry Ch13 Fillers and Reinforcements]] |
| EGG 模量方程 | M = M₀(1 + 2.5c + 14.1c²) | [[Seymour Polymer Chemistry Ch13 Fillers and Reinforcements]] |
| 非球形填料修正 | η = η₀(1 + 0.67fc + 1.62f²c²)，f = l/D（长径比） | [[Seymour Polymer Chemistry Ch13 Fillers and Reinforcements]] |
| Kelly–Tyson 纤维增强 | ML = k·M_F·c_F + M_M·c_M（k = 1 连续平行纤维；随机短纤维 k 更小） | [[Seymour Polymer Chemistry Ch13 Fillers and Reinforcements]] |
| 短纤维修正 / 长径比要求 | 纤维长于临界长度 lc 时首项乘 (l − lc)/lc；长径比一般应 **>100** | [[Seymour Polymer Chemistry Ch13 Fillers and Reinforcements]] |
| 填料与 Tg | 直径 **<10 μm** 的小颗粒提高交联密度；活性填料提高复合材料的 Tg（line 76） | [[Seymour Polymer Chemistry Ch13 Fillers and Reinforcements]] |
| 炭黑对 SBR 的增强 | 拉伸强度 100 → 4000 psi（line 87） | [[Seymour Polymer Chemistry Ch13 Fillers and Reinforcements]] |
| 复合吸收芯体 吸收速度 | **≤40 s**（严于婴儿成品 ≤50 s） | [[QB-T 5650-2021 Composite Absorbent Core for Disposable Paper Sanitary Products（一次性纸制卫生用品用复合吸收芯体）]] |
| SSMMS 复合无纺布阻隔/过滤 | 静水压 **>50 cmH₂O**（vs SMS 30–40）；过滤效率 **>95%**（vs SMS 85–90%） | [[06_SSMMS无纺布技术研究报告.md]] |

## Method / Mechanism 方法 / 机理

- **四级递进链.** 章内容按 **filler（填料）→ reinforcement（增强材料）→ interfacial coupling（界面偶联）→ composite（复合材料）** 组织；球形填料用 Einstein/Mooney/EGG 描述黏度-模量，纤维增强用 Kelly–Tyson 定量预测（源：[[Seymour Polymer Chemistry Ch13 Fillers and Reinforcements]]）。
- **界面偶联是关键.** 复合材料的强度依赖**强 van der Waals 界面力**，并由聚合物极性官能团与填料表面处理（**硅烷、钛酸酯、表面活性剂**）增强：硅烷（如 γ-MPTMS）三甲氧基接玻璃硅醇、巯基接聚合物；钛酸酯（TTS）在填料表面形成**氧化钛单分子层**、降低表面能与混炼黏度；**CaCO₃ + 硬脂酸**改善界面结合（源：[[Seymour Polymer Chemistry Ch13 Fillers and Reinforcements]]）。
- **成型工艺.** filament winding（缠绕）、pultrusion（拉挤）、**SMC**（片状模塑料，"最广泛使用的玻纤树脂复合材料成型形式"）、**BMC**（团状模塑料）（源：[[Seymour Polymer Chemistry Ch13 Fillers and Reinforcements]]）。
- **纳米复合.** 层状硅酸盐（黏土）与尼龙复合、纳米纤维——纳米纤维以单位重量更高的**纤维-基体界面面积**得到更强复合材料（源：[[Seymour Polymer Chemistry Ch13 Fillers and Reinforcements]]）。
- **复合无纺布.** SSMMS＝Spunbond-Spunbond-Meltblown-Meltblown-Spunbond：S 层（PP，15–30 μm）给强度/耐磨，双 M 层（PP，1–5 μm）给过滤/阻隔/抗菌；一步法（3 纺粘 + 2 熔喷）经计量→成网→热轧（源：[[06_SSMMS无纺布技术研究报告.md]]）。

## Hygiene Relevance 卫材关联

- **复合吸收芯体（Regulatory layer）.** QB/T 5650-2021 把复合吸收芯体列为独立层级，其吸收速度（≤40 s）比婴儿成品（≤50 s）更严（源：[[QB-T 5650-2021 Composite Absorbent Core for Disposable Paper Sanitary Products（一次性纸制卫生用品用复合吸收芯体）]]）；另见 [[吸收芯体]]。
- **无纺布强度的定性类比（非直接套用）.** Kelly–Tyson 要求「纤维嵌入连续基体」，而纺粘/熔喷/SSMMS 是纤维自粘合网络、基体体积分数实为孔隙（空气）；可用的部分是**取向系数 k 与长径比 f 的概念**——连续长丝纺粘（k 接近 1）与短纤维梳理成网的干/湿强度差异即其直观体现（源：[[Seymour Polymer Chemistry Ch13 Fillers and Reinforcements]]）。
- **CaCO₃ 填充 PE 透气底膜.** CaCO₃ 是卫材最重要矿物填料（微孔成核 + 降本 + 白度），本章给出其**硬脂酸表面处理**界面方案；EGG 二次项 14.1c² 意味着高填充后黏度超线性上升，约束透气膜可填充上限与拉伸成孔工艺窗口（源：[[Seymour Polymer Chemistry Ch13 Fillers and Reinforcements]]）。
- **复合结构候选.** SSMMS 是中高端卫材底膜/面层的候选升级路线（以溢价换阻隔与强度的代际提升）（源：[[06_SSMMS无纺布技术研究报告.md]]）；SAP-纤维素纳米纤丝复合体是另一类 SCA 专利方向（源：[[SCA Hygiene Products AB]]）。
- 术语归属：[[Absorbent Technology Introduction]] 将「复合材料 Composite」列为该书的关联概念之一（源：[[Absorbent Technology Introduction]]）。

## Open Questions 待补

- 无纺布**专用的复合强度实测值**（k、长径比在非织造网络中的有效取值）：来源未给。
- SSMMS 与 SMS 的**定量性能差**在各克重/工艺窗口下的完整表：来源为行业汇编，本库未独立核验。
- 复合吸收芯体（QB/T 5650-2021）**吸收倍率与回渗量的具体限值**：来源未给。

## Related Sources 关联来源

- [[Seymour Polymer Chemistry Ch13 Fillers and Reinforcements]]
- [[QB-T 5650-2021 Composite Absorbent Core for Disposable Paper Sanitary Products（一次性纸制卫生用品用复合吸收芯体）]]
- [[06_SSMMS无纺布技术研究报告.md]]
- [[Absorbent Technology Introduction]]
- [[SCA Hygiene Products AB]]
- 相关概念：[[吸收芯体]]、[[SAP（高吸水树脂）]]、[[绒毛浆（Fluff Pulp）]]、[[改性纤维素 Modified Cellulose]]
- 相关对比：[[Composite Nonwoven Structures（SMS_SMMS_SSMMS_SSS 复合结构对比）]]

File: .tools/_concept_domain_backup_20261012/染料敏化太阳能电池 DSSC.md
---
type: concept
title: "染料敏化太阳能电池 DSSC"
domain: [卫材研发, 变色与智能材料]
status: growing
updated: 2026-09-30
tags: [DSSC, TiO2, photoelectrochemistry, solar-energy, chromic]
---

# 染料敏化太阳能电池 DSSC

> 📌 **Page completed 2026-09-30** from 1 citing source. All figures traced to their source pages. Anything not evidenced is marked `[待补]`.

## Definition 定义

Dye-Sensitised Solar Cell（染料敏化太阳能电池）：以染料敏化纳米晶 TiO₂ 为光阳极的光电化学电池。来源页未给出完整器件定义，仅记载其核心构型为"染料敏化 TiO₂ 光阳极"（Grätzel 体系）。[定义待补（引用来源未给出明确定义）]

## Key Parameters and Data 关键参数与数据

| Parameter 参数 | Value 数值 | Source 来源 |
|---|---|---|
| Grätzel DSSC + 钨氧化物光电极分解水制氢总效率 | 当前 ~4%，目标 10% | （源：[[Chromic Phenomena Solar Energy and Liquid Crystals]]） |
| 对比：常规光伏 + 电解水制氢 | ~10%，"uncompetitive currently"（电池成本过高，经济性打不过煤/天然气制氢） | （源：[[Chromic Phenomena Solar Energy and Liquid Crystals]]） |
| 固态化路线（Toshiba） | 固体电解质 + 聚合物基底（非玻璃），面向家用/壁挂太阳能与手表、手机等手持设备 | （源：[[Chromic Phenomena Solar Energy and Liquid Crystals]]） |

## Method / Mechanism 方法 / 机理

来源页记载的人工反应中心四要素可作机理参照：光吸收生色团（电子供体）、电子受体、供受体电子耦合的组织化控制、长寿命电荷分离。Grätzel 体系中蓝光激发钨氧化物氧化水，绿/红光在染料敏化 TiO₂ 上还原 H⁺（源：[[Chromic Phenomena Solar Energy and Liquid Crystals]]）。商业化的核心瓶颈是稳定性——"the stability of the systems must advance by orders of magnitude"（源：同上）。

## Hygiene Relevance 卫材关联

- **TiO₂ 跨规格协同（中相关）**：DSSC 纳米晶 TiO₂（光阳极）与纸品增白/涂料用微米级 TiO₂ 属同一材料品类不同规格，存在供应商协同机会（源：[[Chromic Phenomena Solar Energy and Liquid Crystals]]）。
- 与湿度/温度指示功能的直接器件关联 [待补]。

## Open Questions 待补

- DSSC 器件效率（非制氢）的具体数值
- 聚合物基底柔性 DSSC 在可穿戴/智能卫材供电上的可行性

## Related Sources 关联来源

- [[Chromic Phenomena Solar Energy and Liquid Crystals]]
- 父书：[[Chromic Phenomena]]
- 相关联概念：[[光致变色 Photochromic]]、[[液晶 Liquid Crystal]]

File: .tools/_concept_domain_backup_20261012/植物基材料 Plant-Based Material.md
---
type: concept
title: "植物基材料 Plant-Based Material"
domain: [卫材研发, 功能添加剂与整理]
status: growing
updated: 2026-09-30
tags: [plant-based, bio-based, PLA, PPC, bioSAP, nanocellulose, sustainability, 生物基]
---

# 植物基材料 Plant-Based Material
> 📌 **Page completed 2026-09-30** from 6 citing sources in the vault. All figures traced to their source pages. Anything not evidenced is marked `[待补]`.

## Definition 定义

定义待补（引用来源未给出「植物基材料」的正式定义）。

The working sense used across the citing pages: the **"green track" material family that lowers petrochemical dependence and end-of-life impact in diapers** — **PLA（聚乳酸）, PPC（聚碳酸亚丙酯）, PHA（聚羟基脂肪酸酯）, bioSAP（生物基高吸水树脂）, nanocellulose（纳米纤维素）and natural fibers（竹 / 粘胶 / 棉）**（源：[[Biodegradable & Bio-based Diaper Materials（可降解与生物基卫材材料）]]）。

🔴 **Critical distinction（关键澄清）: 生物基 ≠ 可降解** — a bio-based acrylic SAP matches conventional SAP in performance and lifetime and does **not** degrade; the two concepts are orthogonal（源：[[生物基单体 Bio-based Monomer]]）。

The cited-by source [[Modern Chemistry of the Ancient Chemical Processing of Organic Dyes and Pigments]] names 「植物基材料」only as a **cross-reference point** with hygiene products (天然染料 / 植物基材料 / 植物提取物), without defining it（源：[[Modern Chemistry of the Ancient Chemical Processing of Organic Dyes and Pigments]]）。

## Key Parameters and Data 关键参数与数据

| Parameter 参数 | Value 数值 | Source 来源 |
|---|---|---|
| Consumer premium willingness 消费者溢价意愿（可降解/植物基） | **+20–30%** | [[Diaper Tech Innovation Roadmap Next 5 Years（未来五年纸尿裤技术创新路径）]] |
| bioSAP 碳足迹 | **−15~25%** | [[Biodegradable & Bio-based Diaper Materials（可降解与生物基卫材材料）]] |
| bioSAP 成本溢价 | **+20~50%** | [[Biodegradable & Bio-based Diaper Materials（可降解与生物基卫材材料）]] |
| PLA 降解周期 | **6–12 个月（堆肥）** | [[Biodegradable & Bio-based Diaper Materials（可降解与生物基卫材材料）]] |
| PPC 产能 | **5 万吨/年（2025，联泓）** | [[Biodegradable & Bio-based Diaper Materials（可降解与生物基卫材材料）]] |
| 恒安可降解材料占比 | **70–80%** | [[Biodegradable & Bio-based Diaper Materials（可降解与生物基卫材材料）]] |
| 纳米纤维素强度 | **811 MPa（实验室）** | [[Biodegradable & Bio-based Diaper Materials（可降解与生物基卫材材料）]] |
| 原料占总成本 | **>70%（其中 SAP 35–50%）** | [[Diaper Tech Innovation Roadmap Next 5 Years（未来五年纸尿裤技术创新路径）]] |
| bio-based SAP 目标占比（2030） | **20%** | [[生物基单体 Bio-based Monomer]] |
| PLA 价格 vs PP | **2–3×** | [[生物基单体 Bio-based Monomer]] |

## Method / Mechanism 方法 / 机理

- **Industrial path（工业路径）**: **生物基单体 → 生物基聚合物 → 可降解 SAP**；bio-based substitutes for the petroleum-based acrylic-acid route are **starch, cellulose, proteins and bio-based monomers**（源：[[生物基单体 Bio-based Monomer]]）。
- **PLA route**: plant starch → lactic acid（optical purity ≥99%）→ lactide（yield ≥90%, purity ≥99.5%）→ ring-opening polymerisation（Mw 70–100万）（源：[[生物基单体 Bio-based Monomer]]）。
- **Bio-based SAP certification route**: LG Chem SAPPYER uses **plant-based raw materials** and obtained the **world's first ISCC+ certification for SAP**; LG Chem states the **world's first commercialisation of BCB (Bio-Circular Balanced) SAP**（源：[[LG Chem SAPPYER SAP（Chinaplas Acrylates_SAP）]]）。ISCC+ is a **mass-balance** system certification that the input end contains plant-based feedstock（源：[[LG Chem（LG 化学）]]）。

## Hygiene Relevance 卫材关联

- **Consumer value shift（消费价值迁移）**: Gen-Z parents want green + smart + premium, paying **20–30% premium** for biodegradable/plant-based（源：[[Diaper Tech Innovation Roadmap Next 5 Years（未来五年纸尿裤技术创新路径）]]）。
- **Supplier programme（采购侧动作）**: maintain a level of **bio-PE** to support the **Braskem** relationship and hedge future procurement risk; clarify **when bio-PP enters SBP**（源：[[Intake Systems Development Pathway 2023（摄入系统开发通路）]]）。
- ⚠️ **Documented risk — feminine care（女性护理已记录风险）**: 「**女性护理中多数生物基面层的经血摄入与回渗更差**」（源：[[Intake Systems Development Pathway 2023（摄入系统开发通路）]]）。相关采购风险：生物基 PE 需求下降可能妨碍未来获取；Cabka 回收对服装类废料的持续使用限制了可用替代成分（源：[[Intake Systems Development Pathway 2023（摄入系统开发通路）]]）。
- **Natural-fibre family（天然纤维族）**: 竹 / 粘胶 / 棉 are mature-application plant-based fibres for topsheet & ADL（源：[[Biodegradable & Bio-based Diaper Materials（可降解与生物基卫材材料）]]）；相关页面 [[粘胶纤维 Viscose Fiber]] · [[棉纤维 Cotton]] · [[PLA 玉米纤维]] · [[木浆 Pulp]]。

## Open Questions 待补

- 「植物基材料」的正式定义：库内无 `[待补]`
- 「bio-based content」阈值（如生物基含量 ≥ X%）标准：摘要未给 `[待补]`（源：[[生物基单体 Bio-based Monomer]]）。
- 成本口径冲突：bio-based premium **+20–50%** 与可降解 SAP 口径 **≈2–5× PAAS**（30–40 USD/kg）**不是同一对象**，不可互推（源：[[生物基单体 Bio-based Monomer]]）。
- 具体牌号 / 单价：原文未给 `[待验证]`（源：[[Biodegradable & Bio-based Diaper Materials（可降解与生物基卫材材料）]]）。

## Related Sources 关联来源

- [[Modern Chemistry of the Ancient Chemical Processing of Organic Dyes and Pigments]] — 唯一引用来源（仅作交叉引用链接）
- [[Biodegradable & Bio-based Diaper Materials（可降解与生物基卫材材料）]] · [[生物基单体 Bio-based Monomer]] · [[Biodegradable SAP（可降解高吸水树脂）]]
- [[Diaper Tech Innovation Roadmap Next 5 Years（未来五年纸尿裤技术创新路径）]] · [[Intake Systems Development Pathway 2023（摄入系统开发通路）]]
- [[LG Chem SAPPYER SAP（Chinaplas Acrylates_SAP）]] · [[LG Chem（LG 化学）]] · [[生物基SAP-SAF技术研究报告（2026-04 · 生物基 SAP 路线·产业化与成本结构）]]
- [[植物提取物 Plant Extract]] · [[天然染料 Natural Dye]] · [[湿巾 Wet Wipes]] · [[Fluff-Free 4th-Gen Absorbent Core（无木浆第四代芯体）]]

File: .tools/_concept_domain_backup_20261012/温度响应材料.md
---
type: concept
title: "温度响应材料"
domain: [卫材研发, 变色与智能材料]
status: growing
updated: 2026-09-30
tags: [thermoresponsive, stimuli-responsive, hydrogel, sap]
---

# 温度响应材料

> 📌 **Page completed 2026-09-30** from 1 citing source. All figures traced to their source pages. Anything not evidenced is marked `[待补]`.

## Definition 定义

定义待补（引用来源未给出明确定义）。据 [[Hydrogel-based Superabsorbent Polymers]]：**部分水凝胶具有温度响应性，在特定温度下发生相变，释放或保持水分**。（中文：本库当前对"温度响应材料"的全部可溯源描述来自该 SAP 综述章节对水凝胶温度响应行为的陈述。）

## Key Parameters and Data 关键参数与数据

| Parameter 参数 | Value 数值 | Source 来源 |
|---|---|---|
| 温度响应阈值（相变温度） | [待补] — 源页溯源提示明确说明"温度响应阈值等定量数据建议以原综述文献核对" | （源：[[Hydrogel-based Superabsorbent Polymers]]） |

- 温度是 [[Hydrogel-based Superabsorbent Polymers]] 归纳的水凝胶 SAP 性能四大调控变量之一（其余为交联密度、亲水基团分布、离子强度）（源：[[Hydrogel-based Superabsorbent Polymers]]）。

## Method / Mechanism 方法 / 机理

- 温度响应的机理描述（源页表述）：在特定温度下发生相变，从而释放或保持水分（源：[[Hydrogel-based Superabsorbent Polymers]]）。
- 更具体的相变类型与热力学描述：[待补]。

## Hygiene Relevance 卫材关联

- 作为水凝胶基 SAP 的智能响应方向被引用：为"下一代智能响应型 SAP"提供路线（源：[[Hydrogel-based Superabsorbent Polymers]]）。
- 与本库变色/指示材料方向（如温变微胶囊）的交叉点尚无源页证据，[待补]。

## Open Questions 待补

- 相变温度范围、响应可逆性、在卫生芯体中的稳定性：[待补]。

## Related Sources 关联来源

- [[Hydrogel-based Superabsorbent Polymers]]（Absorbent Technology Ch.9 综述）
- 父书：[[Absorbent Technology]]；智能材料参考：[[Stimuli-Responsive Polymer Materials (Nature Materials Review)]]

File: .tools/_concept_domain_backup_20261012/生物基高吸水材料（大豆蛋白 SAP）.md
---
type: concept
title: "生物基高吸水材料（大豆蛋白 SAP）"
domain: [卫材研发, SAP与流体]
status: growing
updated: 2026-09-30
tags: [SAP, 生物基, 大豆蛋白, 可降解, 高吸水]
---

# 生物基高吸水材料（大豆蛋白 SAP / Bio-based SAP from Soy Protein）

> 一句话定义：以**大豆分离蛋白（SPI）**经**琥珀酸酐（SA）酰化**提升亲水性，再与**甘油**增塑，通过热机械工艺制成的**天然基高吸水塑料/树脂**，作为石油基丙烯酸 SAP 的**可降解替代路线**。

## 机理 / 结构拆解

1. **动机**：传统 SAP 多由丙烯酸及其衍生物聚合，存在**生物降解性差、成本高**的问题。
2. **原料**：大豆蛋白是豆油工业副产物，价格低、含天冬/谷氨酸故亲水性强，与甘油增塑后加工性好。
3. **改性**：用 SA 对 SPI 酰化（acylation）引入更多亲水/羧基位点，提高吸水能力。
4. **成型**：50 wt% 蛋白（酰化或未酰化 SPI）+ 50 wt% 甘油，两段式热机械共混。
5. **表征**：吸水率（24h）按 UNE-EN ISO 62:2008；WIC（water imbibing capacity）用 Baumann 装置。

## 关键参数表

| 参数 | 典型值 / 范围 | 出处 |
|---|---|---|
| 配方 | 50 wt% SPI + 50 wt% 甘油 | [[Natural Superabsorbent Plastic Materials Based on Functionalized Soy Protein]] |
| 酰化剂 | 琥珀酸酐 SA | 同上 |
| SPI 来源 | SUPRO 500E IP（PROANDA, 西班牙） | 同上 |

> ⚠️ **禁止无来源参数**：表中数字来自源摘要页；具体吸水倍率未在读取段落出现，标 `[待验证]`。

## 相邻概念

- 上位：[[SAP（高吸水树脂）]]
- 对比：石油基丙烯酸 SAP（降解性/成本）
- 相关：可降解材料路线

## 来源

- [[Natural Superabsorbent Plastic Materials Based on Functionalized Soy Protein]] —— `RAW/ima_sync/个人知识库/WKB/Areas/Supply Base/Natural superabsorbent plastic materials based on a functionalized soy protein .pdf.md`

## 追加：蛋白基在生物基五路线中的定位（2026-09-29 追加 · 来源：生物基SAP-SAF技术研究报告 2026-04）

- **路线位置**：蛋白基（大豆蛋白、胶原蛋白改性）被列为生物基 SAP 的**第 ③ 条路线**，与①淀粉接枝、②纤维素接枝、④PASP、⑤生物基丙烯酸并列。
- **成熟度判断**：在该报告的产业化现状表中，**蛋白基未被列入商业化产品**（列入的只有淀粉接枝「工业化」、PASP「小规模」、纤维素基「研发」、生物基丙烯酸「开发中」）→ 蛋白基在五条路线中**成熟度最低**。
- **共性约束（source-stated）**：生物基路线整体面临 **成本高 20–50%、吸水性能略低于合成 SAP、认证与标准待完善、规模效应尚未形成**四条代价——蛋白基同样适用，且因其成熟度更低而放大。
- **优势侧**：原料可再生、**对盐溶液敏感性低**、减少微塑料污染。
- 与 [[Biodegradable SAP（可降解高吸水树脂）]] 的关系：蛋白基属**生物基**轴，其**可降解性需单独验证**，不可默认。
- 来源页 [[生物基SAP-SAF技术研究报告（2026-04 · 生物基 SAP 路线·产业化与成本结构）]]。

> 校验：本节为 2026-09-29 追加，**未修正上方任何结论**。

File: .tools/_concept_domain_backup_20261012/离子对吸附 Ion Pair Adsorption.md
---
type: concept
title: "离子对吸附 Ion Pair Adsorption"
domain: [卫材研发, SAP与流体]
status: growing
updated: 2026-09-30
tags: [surfactant, adsorption, ion-pair, interfacial, wetting, fluff-pulp, hygiene]
---

# 离子对吸附 Ion Pair Adsorption

> 📌 **Page completed 2026-09-30** from 1 citing source. All figures traced to their source page. Anything not evidenced is marked `[待补]`.

## Definition 定义

**离子对吸附（ion-pair adsorption）** is one of the **four surfactant adsorption mechanisms** at the solid–liquid interface in fibrous / absorbent systems. Per the cited-by source, it **"occurs only at very low bulk surfactant concentrations and in the absence of additional electrolyte"**（源：[[The Role of Surfactants]]）.

The four mechanisms the source lists are, in order: **amphipathic adsorption**（疏水基锚定、亲水基朝外，主力机制）→ **ion-pair adsorption** → **ion exchange**（表面活性剂离子置换 Stern 层反离子，"by itself, does not effect a change in surface charge at the Stern plane"）→ **cooperative adsorption**（形成第二层半胶束，"the surface charge is completely neutralized and then reversed in sign during this step"）（源：[[The Role of Surfactants]]）.

## Key Parameters and Data 关键参数与数据

| Parameter 参数 | Value 数值 | Source 来源 |
|---|---|---|
| Occurrence window 发生条件 | Only at very low bulk surfactant concentration and **in the absence of additional electrolyte** | [[The Role of Surfactants]] |
| Position in the mechanism sequence 机理序列位置 | 2nd of 4（after amphipathic, before ion exchange / cooperative） | [[The Role of Surfactants]] |
| Charge effect at Stern plane Stern 面电荷效应 | Ion-pair step occurs before the hydrophobic / charge-reversal step | [[The Role of Surfactants]] |

## Method / Mechanism 方法 / 机理

- **Sequence matters**: the debonding / rewetting formulation conflict is **resolved only if the ion-pair step precedes the hydrophobic one** — i.e. ion-pair adsorption is a prerequisite step, not an alternative to amphipathic adsorption（源：[[The Role of Surfactants]]）.
- **No numeric parameter** (rate constant, surface excess, CMC-linked threshold) for the ion-pair step is recorded in the vault `[待补]`.

## Hygiene Relevance 卫材关联

- The surfactant adsorption chain（surfactant → interfacial adsorption → free-energy change → wetting/penetration kinetics → macroscopic absorbency）is **directly actionable for fluff-pulp treatment and core-layer chemistry**（源：[[The Role of Surfactants]]）.
- **Compatibility red line**: mixing anionic and cationic surfactants produces a hydrophobic outer double layer and **destroys rewetting** — a hard constraint on core / ADL / SAP layer chemistry, where ion-pair interactions are involved（源：[[The Role of Surfactants]]）.
- Related pages: [[表面活性剂 Surfactant]] · [[两亲吸附 Amphipathic Adsorption]] · [[协同吸附 Cooperative Adsorption]] · [[半胶束 Hemimicelle]] · [[等电点 Isoelectric Point]] · [[粘附张力 Adhesion Tension]] · [[CMC 临界胶束浓度]].

## Open Questions 待补

- 定义待补（引用来源只给出离子对吸附的**发生条件**，未给出本库口径的**形式化定义**与分子图像）`[待补]`.
- No quantitative data（adsorption isotherm, surface excess, energy）for the ion-pair step is recorded in the vault `[待补]`.
- Whether ion-pair adsorption is significant in **urine-strength（high ionic strength）** conditions is not addressed by the source `[待补]`.

## Related Sources 关联来源

- [[The Role of Surfactants]]（cited-by）
- [[表面活性剂 Surfactant]]
- [[两亲吸附 Amphipathic Adsorption]]
- [[协同吸附 Cooperative Adsorption]]
- [[半胶束 Hemimicelle]]
- [[等电点 Isoelectric Point]]
- [[粘附张力 Adhesion Tension]]

File: .tools/_concept_domain_backup_20261012/超声波焊接.md
---
type: concept
title: "超声波焊接"
domain: [卫材研发, 待归类]
status: growing
updated: 2026-10-12
tags: [seed, 待补]
---


# 超声波焊接


## Definition 定义

超声波焊接——SMS 无纺布相关工艺议题之一。


## Key Points 要点

- KC 与福建兴泰 SMS 无纺布供应商技术交流覆盖该议题（源：KC 与福建兴泰 SMS 无纺布供应商技术交流）
- 相关页：[[Ultrasonic Bonding of PET-Containing Topsheet]]、[[In-line 3D Nonwoven Formation（在线三维成形非织造）]]


## Related 关联

- [[SMS 复合无纺布]]
- [[Ultrasonic Bonding of PET-Containing Topsheet]]


## Cited by 主要引用来源（1 处）

- [[KC 与福建兴泰 SMS 无纺布供应商技术交流]]


> 内容依据：见上方 Cited by 所列来源页；未在来源中出现的表述均未写入。

File: .tools/_concept_domain_backup_20261012/过滤材料 Filter Material.md
---
type: concept
title: "过滤材料 Filter Material"
domain: [卫材研发, 无纺布工艺]
status: growing
updated: 2026-09-30
tags: [filter-material, nonwoven, meltblown, electret, SMS, air-filtration, PFAS]
---

# 过滤材料 Filter Material
> 📌 **Page completed 2026-09-30** from 6 citing sources in the vault. All figures traced to their source pages. Anything not evidenced is marked `[待补]`.

## Definition 定义

定义待补（引用来源未给出「过滤材料」的正式定义）。

The working sense used across the citing pages: filtration is performed by a **nonwoven medium whose function layer is the meltblown web** — 「熔喷层（纤维 1–5 μm 超细）提供过滤/阻隔功能」（源：[[SMS复合结构]]）。In the cited electret study, filter material appears only as an **application target** of the charged nonwoven, not as a defined material class（源：[[ES 纤维热风非织造布驻极性能初探]]）。

## Key Parameters and Data 关键参数与数据

| Parameter 参数 | Value 数值 | Source 来源 |
|---|---|---|
| Meltblown filtration efficiency 熔喷过滤效率 | **20–40%（uncharged）→ 80–99%（charged，驻极提升）** | [[Polymer-laid web formation]] |
| Electrostatic charge 静电电荷（纺粘防并丝口径） | **≥ 30,000 esu/m²** | [[Polymer-laid web formation]] |
| Meltblown fibre diameter 熔喷纤维直径 | **1–5 μm**（超细） | [[SMS复合结构]] |
| Spunbond fibre diameter 纺粘纤维直径 | **7–30 μm** | [[SMS复合结构]] |
| Meltblown filtration precision 熔喷过滤精度 | 唯一能实现 **0.3 μm** 颗粒物高效过滤的工艺 | [[SMS复合结构]] |
| Filtration efficiency SMS vs SSMMS 过滤效率 | SSMMS **>95%**（SMS **85–90%**） | [[06_SSMMS无纺布技术研究报告.md]] |
| ES 纤维吸水率 | **<0.01%** | [[ES 纤维热风非织造布驻极性能初探]] |
| Global air-filtration market 全球空气过滤市场 | **$300 亿+/年** | [[Electrospinning Technology Analysis - Diaper Application 2026-05-20（静电纺丝技术深度分析·纸尿裤应用）]] |

## Method / Mechanism 方法 / 机理

- **SMS sandwich architecture（三明治分工）**：纺粘层提供强度骨架、熔喷层提供过滤/阻隔；熔喷的过滤精度遥遥领先，但**强度几乎为零、蓬松度垫底**，单独使用无法满足需求，故必须复合（源：[[SMS复合结构]]）。
- **Electret boost（驻极增益）**：给熔喷网充电可把过滤效率从 **20–40% 提升到 80–99%**；机制为**空间电荷**（捕获于晶相界面/有序结晶区）+ **极化电荷**（Maxwell-Wagner 效应与 PP/PE 界面增强）（源：[[Polymer-laid web formation]] · [[ES 纤维热风非织造布驻极性能初探]] · [[驻极体 Electret]]）。
- **Electrospinning route（静电纺丝路线）**：环境过滤领域最成熟（HEPA/HVAC、N95/KN95 口罩滤材、工业除尘袋、汽车空调滤芯），材料 PAN / PVDF / PVA / PLA（源：[[Electrospinning Technology Analysis - Diaper Application 2026-05-20（静电纺丝技术深度分析·纸尿裤应用）]]）。
- **Surface-wetting route（表面润湿路线）**：O₂ 等离子处理 PP **血液滤材**通过改善润湿使通量大幅提高（源：[[等离子处理 Plasma Treatment]]）。

## Hygiene Relevance 卫材关联

- **Vault filter-material sourcing is mask / air-filtration oriented, not absorbent-core oriented.** The cited study's filter-material end uses are **抗菌滤料（医院无菌室/飞机内空气过滤）、复合滤料（梯度孔径）、带电滤料（改善过滤性能）**（源：[[ES 纤维热风非织造布驻极性能初探]]）。
- The electret-bearing substrate studied is the **ES 纤维（PP/PE 皮芯）热风非织造布** — its hygiene linkage runs through [[ES 纤维 ES Fiber]] / [[热风粘合无纺布]]，而非吸收芯体（源：[[ES 纤维热风非织造布驻极性能初探]]）。
- 🔴 **PFAS risk（PFAS 风险）**: 熔喷布的**驻极助剂**常含含氟电荷俘获剂，是最容易被忽视的隐藏 PFAS 来源；应对方向为驻极助剂专项核查并转向 C0 无氟体系（源：[[SMS复合结构]]）。
- ⚠️ Note 注：库内**无**过滤材料与吸收芯体 / SAP / ADL / 回渗 的直接性能关联证据 — 该关联 `[待补]`。

## Open Questions 待补

- 「过滤材料」的正式定义：库内无 `[待补]`
- 过滤效率的标准测试口径（如 N95 / KN95 / GB/T 32610 / NIOSH）：库内无 `[待补]`
- 过滤材料与吸收芯体 / ADL 的直接性能关联：库内无证据 `[待补]`

## Related Sources 关联来源

- [[ES 纤维热风非织造布驻极性能初探]] — 唯一引用来源
- [[Polymer-laid web formation]] · [[驻极体 Electret]] · [[ES 纤维 ES Fiber]] · [[热风粘合无纺布]]
- [[SMS复合结构]] · [[06_SSMMS无纺布技术研究报告.md]] · [[熔喷 Meltblown]] · [[Nonwoven 非织造布]]
- [[Electrospinning Technology Analysis - Diaper Application 2026-05-20（静电纺丝技术深度分析·纸尿裤应用）]] · [[等离子处理 Plasma Treatment]]
