Repository: jeffsking/WKB-OB

File: .tools/_link_guard_backup_20261012_220520/WIKI/sources/BLOCLO 盛色科技（广州盛色）光变与温变动态色彩材料产品册.md
---
type: source
title: "BLOCLO 盛色科技（广州盛色）光变/温变动态色彩材料产品册"
source_type: 供应商资料
source_path: RAW/ima_sync/个人知识库/WKB/Areas/Supply Base/BLOCLO盛色科技公司及产品介绍.pdf.md
credibility: 中
knowledge_area: Areas/Supply Base
subjects:
  - [[盛色科技（BLOCLO）]]
  - [[光变材料]]
  - [[温变材料]]
  - [[动态色彩]]
pages_linked:
  - [[盛色科技官网关于我们（BLOCLO 温变与光变材料）]]
  - [[变色油墨]]
date_published: ""
  # 口径：源文件未记载发布日期，留空。RAW_FULL 的 extracted 字段是正文回填日期，不是发布日期
knowledge_update_status: done
key_claims: []
date_processed: 2026-10-11
compile_batch: P0-B02/B03/B04
---

## 概要

广州盛色科技有限公司（**BLOCLO®**）产品册。BLOCLO = **B**looming **C**olor（盛开的色彩），定位功能性"动态色彩"材料制造商——材料本身随光或温度发生可逆颜色变化。

- 专注变色产品研发生产 **15 年**
- 拥有 **40 余项技术专利**，建立 **10 余个产品企业标准**
- 通过 **ISO 三体系认证**：ISO 9001（质量）/ ISO 14001（环境）/ ISO 45001（职业健康安全）
- 已应用行业：智能家电、纺织服装、包装印刷、创意 IP 产品

## 产品体系

| 类别 | 产品形态 | 形态清单 |
|---|---|---|
| 光变 | 光变染料、光变粉、光变色膏、光变纤维 | 4 种 |
| 温变 | 温变粉、温变色膏、温变色母粒 | 3 种 |

## 动态色彩协同开发中心（四大开发方向）

| 方向 | 协同对象 | 盛色提供 |
|---|---|---|
| 工艺技术开发 | 涂层印花、注塑、涂料、印刷美妆 | 标准化变色颜料、应用技术支持、样品/技术/定制/专利/检测支持 |
| 柔性制造开发 | 图层印花、纤维制造、模具注塑、包装印刷 | C2M / C2C 柔性生产、小批量多品种订单支持、标准/专利/技术支持 |
| 外观设计开发 | 纺织服装、智能穿戴、智能家电、创意礼品 | 样品、标准色卡、工艺应用、定制支持 |
| 创新商业开发 | 线上线下创新商业组织与个人 | 爆款新品研发、标准色卡、样品支持 |

## 与卫材变色的关联（历史参考）

- 该公司的**光变纤维**与**温变色母粒**两条产品线，与卫生用品"湿显/温显指示"方向存在技术交集。变色油墨供应商综合技术联系表、变色油墨供应商综合技术联系表（xlsx）中可查其行业位置。
- **光变 ≠ 湿变**：光变由紫外光触发（UV/蓝光激发），湿变需靠水分触发。**不能把 BLOCLO 光变产品当作湿显指示材料**，湿变方向需另找供应商。
- 相关：[[变色油墨]]、[[松井色素 Chromicolor 温变油墨产品册（11 色 × 9 温度类型）]]、[[Insilico 功能性微胶囊]]、[[Daehyun Microcapsule Catalogue（DH-Catalogue EN-CN）]]

## 页面状态

- 本页源文件为公司 PDF 产品册，含大量整版形象图与色卡图（`tmp_zip_img/` 路径），**图像内容未做视觉识读**，仅提取文字层。
- 页面源文件另有 `关于我们_盛色科技.html`（官网版），已单独编译为 [[盛色科技官网关于我们（BLOCLO 温变与光变材料）]]，两页 source_path 不同，按库纪律分别登记、互链，不合并。

File: .tools/_link_guard_backup_20261012_220520/WIKI/sources/会议纪要：Bryan 1_1 纤维加工工艺验证及材料研发规划.md
---
type: source
title: "会议纪要：Bryan 1_1 纤维加工工艺验证及材料研发规划"
source_type: 会议纪要
source_path: RAW/ima_sync/个人知识库/WKB/Areas/Meeting Minutes/会议纪要：Bryan 1_1 纤维加工工艺验证及材料研发规划.md
original_link: ""
date_published: ""
# date_published 口径：原文未记载会议日期；RAW_FULL 的 extracted 字段是正文回填日期（2026-09-30），非会议日期
date_processed: 2026-10-11
credibility: 中
knowledge_update_status: done
key_claims:
  - "最优解（验证对标）：上层 2D 10% 兰精莱赛尔（三叶草形）+ 90% ES 纤维，下层 50% 福地 ES + 50% 本身 ES；理论上增加比表面积效果最好、手感佳，但成本可能最高"
  - "过渡/备选方案：上层 3D 10% 福地 ES（三叶草形）+ 2D 90% ES 纤维，下层 50% 3D 福地三叶草 ES + 50% 4D 本身 ES；因苏州供应商量产排期不确定"
  - "烘箱温度验证方案：在正常设定温度下取一批样，随后人为下调温度（如降 2–5 度，做 130℃、128℃、126℃ 等批次）连续走机取样，不需特意停机收卷"
  - "SAP 主力供应商为诺尔：国内市占率 60% 以上，打样快，工艺灵活性极强，可做表面交联、加粉末、加金属阳离子等"
pages_linked: ["[[三叶草截面纤维]]", "[[ES纤维]]", "[[莱赛尔]]", "[[烘箱温度]]", "[[SAP（高吸水树脂）]]", "[[诺尔]]"]
---

# 会议纪要：Bryan 1_1 纤维加工工艺验证及材料研发规划

## 一句话定位

Bryan 1_1 会议：围绕 Liner 与扩散层的纤维加工温度与配方验证、SAP 材料选型、功能性母粒中长期平台规划三大块。

## 摘要

会议核心是**纤维加工温度与配方验证**（首要项）。配方方案上，最优解（验证对标）为上层 2D 10% 兰精莱赛尔（三叶草形）+ 90% ES 纤维，下层 50% 福地 ES + 50% 本身 ES——理论上增加比表面积效果最好、手感佳，但成本可能最高；过渡/备选方案为上层 3D 10% 福地 ES（三叶草形）+ 2D 90% ES 纤维，下层 50% 3D 福地三叶草 ES + 50% 4D 本身 ES，因苏州供应商量产排期不确定而备选，后续还可尝试上层 10% 3D 纺锤单组份 PET。**烘箱温度验证方案**明确：先在正常设定温度下取一批样，随后人为下调温度（如降 2–5 度，做 130℃、128℃、126℃ 等批次）连续走机取样，不需特意停机收卷。SAP 侧主力供应商为诺尔，国内市占率 60% 以上。

## 提炼的数字与结论

| 项目 | 数值 / 结论 | 备注（口径 Caliber） |
|---|---|---|
| 最优解上层 | 2D 10% 兰精莱赛尔（三叶草形）+ 90% ES | 增加比表面积效果最好、手感佳，成本可能最高 |
| 最优解下层 | 50% 福地 ES + 50% 本身 ES | — |
| 备选上层 | 3D 10% 福地 ES（三叶草形）+ 2D 90% ES | 苏州供应商量产排期不确定 |
| 备选下层 | 50% 3D 福地三叶草 ES + 50% 4D 本身 ES | — |
| 烘箱温度验证 | 130℃ / 128℃ / 126℃ 等批次 | 正常温度取一批后下调 2–5 度连续走机，不停机收卷 |
| 诺尔 SAP 地位 | 国内市占率 >60% | 打样快、工艺灵活性极强（表面交联/加粉末/加金属阳离子） |
| 待办 | 核算 10% 三叶草+90%ES 与 50/50 福地ES 的成本差异 | 负责人：徒弟 |

## 关键论断（key_claims）

- 最优解（验证对标）：上层 2D 10% 兰精莱赛尔（三叶草形）+ 90% ES 纤维，下层 50% 福地 ES + 50% 本身 ES；理论上增加比表面积效果最好、手感佳，但成本可能最高
- 过渡/备选方案：上层 3D 10% 福地 ES（三叶草形）+ 2D 90% ES 纤维，下层 50% 3D 福地三叶草 ES + 50% 4D 本身 ES；因苏州供应商量产排期不确定
- 烘箱温度验证方案：在正常设定温度下取一批样，随后人为下调温度（如降 2–5 度，做 130℃、128℃、126℃ 等批次）连续走机取样，不需特意停机收卷
- SAP 主力供应商为诺尔：国内市占率 60% 以上，打样快，工艺灵活性极强，可做表面交联、加粉末、加金属阳离子等

## 关联页面

- [[三叶草截面纤维]]　[[ES纤维]]　[[莱赛尔]]　[[烘箱温度]]　[[SAP（高吸水树脂）]]　[[诺尔]]

## 原文

- 本地路径：`RAW/ima_sync/个人知识库/WKB/Areas/Meeting Minutes/会议纪要：Bryan 1_1 纤维加工工艺验证及材料研发规划.md`
- 正文镜像：`RAW_FULL/ima_sync/个人知识库/WKB/Areas/Meeting Minutes/会议纪要：Bryan 1_1 纤维加工工艺验证及材料研发规划.md`
- 原文链接：（无）

File: .tools/_link_guard_backup_20261012_221114/WIKI/sources/会议纪要：Bryan 1_1 纤维加工工艺验证及材料研发规划.md
---
type: source
title: "会议纪要：Bryan 1_1 纤维加工工艺验证及材料研发规划"
source_type: 会议纪要
source_path: RAW/ima_sync/个人知识库/WKB/Areas/Meeting Minutes/会议纪要：Bryan 1_1 纤维加工工艺验证及材料研发规划.md
original_link: ""
date_published: ""
# date_published 口径：原文未记载会议日期；RAW_FULL 的 extracted 字段是正文回填日期（2026-09-30），非会议日期
date_processed: 2026-10-11
credibility: 中
knowledge_update_status: done
key_claims:
  - "最优解（验证对标）：上层 2D 10% 兰精莱赛尔（三叶草形）+ 90% ES 纤维，下层 50% 福地 ES + 50% 本身 ES；理论上增加比表面积效果最好、手感佳，但成本可能最高"
  - "过渡/备选方案：上层 3D 10% 福地 ES（三叶草形）+ 2D 90% ES 纤维，下层 50% 3D 福地三叶草 ES + 50% 4D 本身 ES；因苏州供应商量产排期不确定"
  - "烘箱温度验证方案：在正常设定温度下取一批样，随后人为下调温度（如降 2–5 度，做 130℃、128℃、126℃ 等批次）连续走机取样，不需特意停机收卷"
  - "SAP 主力供应商为诺尔：国内市占率 60% 以上，打样快，工艺灵活性极强，可做表面交联、加粉末、加金属阳离子等"
pages_linked: ["[[三叶形截面纤维（Trilobal Fibre）]]", "[[ES 纤维 ES Fiber]]", "[[莱赛尔]]", "[[烘箱温度]]", "[[SAP（高吸水树脂）]]", "[[诺尔]]"]
---

# 会议纪要：Bryan 1_1 纤维加工工艺验证及材料研发规划

## 一句话定位

Bryan 1_1 会议：围绕 Liner 与扩散层的纤维加工温度与配方验证、SAP 材料选型、功能性母粒中长期平台规划三大块。

## 摘要

会议核心是**纤维加工温度与配方验证**（首要项）。配方方案上，最优解（验证对标）为上层 2D 10% 兰精莱赛尔（三叶草形）+ 90% ES 纤维，下层 50% 福地 ES + 50% 本身 ES——理论上增加比表面积效果最好、手感佳，但成本可能最高；过渡/备选方案为上层 3D 10% 福地 ES（三叶草形）+ 2D 90% ES 纤维，下层 50% 3D 福地三叶草 ES + 50% 4D 本身 ES，因苏州供应商量产排期不确定而备选，后续还可尝试上层 10% 3D 纺锤单组份 PET。**烘箱温度验证方案**明确：先在正常设定温度下取一批样，随后人为下调温度（如降 2–5 度，做 130℃、128℃、126℃ 等批次）连续走机取样，不需特意停机收卷。SAP 侧主力供应商为诺尔，国内市占率 60% 以上。

## 提炼的数字与结论

| 项目 | 数值 / 结论 | 备注（口径 Caliber） |
|---|---|---|
| 最优解上层 | 2D 10% 兰精莱赛尔（三叶草形）+ 90% ES | 增加比表面积效果最好、手感佳，成本可能最高 |
| 最优解下层 | 50% 福地 ES + 50% 本身 ES | — |
| 备选上层 | 3D 10% 福地 ES（三叶草形）+ 2D 90% ES | 苏州供应商量产排期不确定 |
| 备选下层 | 50% 3D 福地三叶草 ES + 50% 4D 本身 ES | — |
| 烘箱温度验证 | 130℃ / 128℃ / 126℃ 等批次 | 正常温度取一批后下调 2–5 度连续走机，不停机收卷 |
| 诺尔 SAP 地位 | 国内市占率 >60% | 打样快、工艺灵活性极强（表面交联/加粉末/加金属阳离子） |
| 待办 | 核算 10% 三叶草+90%ES 与 50/50 福地ES 的成本差异 | 负责人：徒弟 |

## 关键论断（key_claims）

- 最优解（验证对标）：上层 2D 10% 兰精莱赛尔（三叶草形）+ 90% ES 纤维，下层 50% 福地 ES + 50% 本身 ES；理论上增加比表面积效果最好、手感佳，但成本可能最高
- 过渡/备选方案：上层 3D 10% 福地 ES（三叶草形）+ 2D 90% ES 纤维，下层 50% 3D 福地三叶草 ES + 50% 4D 本身 ES；因苏州供应商量产排期不确定
- 烘箱温度验证方案：在正常设定温度下取一批样，随后人为下调温度（如降 2–5 度，做 130℃、128℃、126℃ 等批次）连续走机取样，不需特意停机收卷
- SAP 主力供应商为诺尔：国内市占率 60% 以上，打样快，工艺灵活性极强，可做表面交联、加粉末、加金属阳离子等

## 关联页面

- [[三叶形截面纤维（Trilobal Fibre）]]　[[ES 纤维 ES Fiber]]　[[莱赛尔]]　[[烘箱温度]]　[[SAP（高吸水树脂）]]　[[诺尔]]

## 原文

- 本地路径：`RAW/ima_sync/个人知识库/WKB/Areas/Meeting Minutes/会议纪要：Bryan 1_1 纤维加工工艺验证及材料研发规划.md`
- 正文镜像：`RAW_FULL/ima_sync/个人知识库/WKB/Areas/Meeting Minutes/会议纪要：Bryan 1_1 纤维加工工艺验证及材料研发规划.md`
- 原文链接：（无）

File: .tools/_link_guard_backup_20261012_221114/WIKI/sources/纸尿裤原材料全链条甲酰胺风险筛查与管控计划.md
---
type: source
title: "纸尿裤原材料全链条甲酰胺风险筛查与管控计划"
source_type: 研报
source_path: RAW/ima_sync/个人知识库/WKB/Areas/Regulation&PSC/纸尿裤原材料全链条甲酰胺风险筛查与管控计划.md
original_link: ""
date_published: 2026-06
date_processed: 2026-10-11
credibility: 中
knowledge_update_status: pending
key_claims:
  - "2026-06 婴幼儿纸尿裤甲酰胺『罗生门』：涉事品牌（好奇/Babycare/碧芭）出示第三方报告坚称未检出，争议根源是中国国标 GB/T 28004.1—2021 与 GB 43631-2023 均未将甲酰胺列为强制检测项、无限量要求 → 形成『合规却可能有毒』灰色地带（甲酰胺事件与国标空白）"
  - "甲酰胺非主动添加物，而是工艺残留/副产物：主要引入路径为劣质油墨与复合胶的溶剂残留、上游非食品级原料交叉污染、以及发泡材料（AC 偶氮二甲酰胺发泡剂）高温分解副产物迁移；干燥/脱气不充分是共因（甲酰胺引入路径）"
  - "监管对比：中国无强制限量；欧盟 REACH 将甲酰胺列为 SVHC（限值 0.1%=1000 ppm），新标 EN 17826:2025 计划 2026-06 底前强制实施；日本 ≤50 mg/kg 并列为流通抽检必检项；美国无全国统一专项限值（各国监管对比）"
  - "全链条筛查要点：追溯 SAP 的丙烯酸纯度与残留单体/可萃取物、绒毛浆漂白工艺（ECF/TCF 与 AOX/二𫗦英）、柔软剂是否违规添加甲酰胺、热熔胶催化剂与溶剂残留、氨纶 DMF/DMAC 溶剂残留；并聚焦发泡工艺与烘干曲线（筛查要点矩阵）"
pages_linked: ["[[甲酰胺（Formamide）]]", "[[纸尿裤原材料安全]]", "[[SAP 表面交联]]"]
---

# 纸尿裤原材料全链条甲酰胺风险筛查与管控计划（Formamide Risk Screening & Control Plan across the Diaper Raw-Material Chain）

## Positioning 定位

2026-06 由婴幼儿纸尿裤甲酰胺争议引发的**全链条化学品风险筛查框架**（source: 报道/国标/REACH/会议资料汇编；监管截至 2026-06）。为库内卫材安全与合规采购提供「原材料 → 生产工艺 → 成品」的筛查清单与各国限量对照基线。（甲酰胺事件、引入路径、监管对比、筛查矩阵。）

## Summary 摘要

Paper-diaper safety was thrown into a "detection-result Rashomon" in 2026-06: named brands (好奇/Babycare/碧芭) produced third-party "not detected" reports after media testing found formamide, because China's mandatory standards（GB/T 28004.1—2021、GB 43631-2023）**do not list formamide** at all — a "compliant yet possibly toxic" grey zone. Formamide is not an intentional additive; it enters mainly via residual solvents in cheap inks/composite adhesives, cross-contamination from non-food-grade upstream raw materials, and decomposition of AC blowing agents in foamed parts（弹性腰围/腿围衬垫）. Incomplete drying/degassing is the common root cause. Regulation diverges sharply: China no limit; EU REACH lists it as SVHC（0.1%）with EN 17826:2025 mandating by end-2026-06; Japan ≤50 mg/kg with market spot-checks; US no single federal limit. A full-chain screening must reach SAP（acrylic-acid purity, residual monomer, extractables）, fluff pulp（ECF/TCF bleaching, AOX/dioxins, softener misuse）, hot-melt adhesives（heavy-metal catalysts, xylene）, spandex（DMF/DMAC）, and above all foaming + drying process control.（甲酰胺来源 × 各国限量 × 分材料筛查矩阵。）

## Key Numbers & Conclusions 提炼的数字与结论

| 项目 Item | 数值 / 结论 Value | 备注 Notes |
|---|---|---|
| 中国强制限量 | 无（GB/T 28004.1—2021、GB 43631-2023 未列甲酰胺） | 国标空白 |
| 欧盟 REACH | SVHC，限值 0.1%（1000 ppm）；OEKO-TEX 自愿认证 0.02%（200 ppm） | EN 17826:2025 计划 2026-06 底强制 |
| 日本 | ≤50 mg/kg（50 ppm），流通抽检必检 | 唯一有明确数值的亚洲标准 |
| 美国 | 无全国统一专项限值，强调企业安全保证责任（CPSIA） | — |
| 检测方法参照 | SN/T 3587-2016，测定低限 1.0 mg/kg | 品牌方所用方法 |
| 中国监管升级 | 2026-06-22 四部门（市监总局/工信部/卫健委/疾控局）成立联合调查组 | 从被动响应转向主动排查 |
| 甲酰胺在发泡 PE | 标准非发泡 PE 不产生甲酰胺；风险限定于 EPE/XPE（AC 发泡剂分解） | 关键澄清 |

## Key Claims 关键论断

- **「检不出」与「检出」并存的技术根因是标准空白**：产品可『合规』而不违国标，正暴露监管滞后 —— 支撑页：[[纸尿裤原材料安全]]
- **甲酰胺风险的物理锚点是发泡工艺与烘干曲线**，而非原料本体主动添加；筛查应穿透至每一道工序的投料清单与反应条件 —— 支撑页：[[甲酰胺（Formamide）]]
- **SAP 的风险核心是聚合完全度**（残留丙烯酸单体与可萃取物），需追溯丙烯酸纯度、转化率与表面交联热处理 —— 支撑页：[[SAP 表面交联]]

## Linked Pages 关联页面

- 概念 Concepts：[[甲酰胺（Formamide）]]、[[纸尿裤原材料安全]]
- 实体 Entities：[[SAP 表面交联]]

## Original 原文

- 本地路径：`RAW/ima_sync/个人知识库/WKB/Areas/Regulation&PSC/纸尿裤原材料全链条甲酰胺风险筛查与管控计划.md`
- 镜像正文：`RAW_FULL/ima_sync/个人知识库/WKB/Areas/Regulation&PSC/纸尿裤原材料全链条甲酰胺风险筛查与管控计划.md`
- 原文链接：（空）
