Repository: jeffsking/WKB-OB

File: .tools/_link_layer_backup_20261012/concepts/Controlled Radical Polymerization SAP（控制自由基聚合 SAP）.md
---
type: concept
title: "Controlled Radical Polymerization SAP（控制自由基聚合 SAP）"
domain: [卫材研发, SAP与流体]
status: growing
updated: 2026-09-30
tags: [SAP, CRP, 控制自由基聚合, 有机碘, 网目均一化, 三洋化成]
---

# Controlled Radical Polymerization SAP（控制自由基聚合 SAP）

> One-line definition 一句话定义：以**有机碘化合物控制自由基聚合**（controlled radical polymerization, CRP）替代常规自由基交联聚合制造聚丙烯酸系 SAP——通过抑制副反应获得**均一网目结构**，从而大幅提升吸水性能的工业化路线（三洋化成 / SDP Global，2018）。

## Mechanism 机理 / 结构拆解

1. **问题起点**：常规水溶液自由基交联聚合中，高活性自由基成长种引发终止/链转移等副反应 → 体系混存多种分子量聚合物 → **网目结构不均一**，抑制吸水性能（厂商公告口径）。
2. **CRP 解法**：控制自由基聚合使增长反应以外副反应最小化，得到均一分子量聚合物；但此前鲜有用于交联聚合、更少用于水溶液体系——且卫材级 SAP 还须满足低毒、无臭无着色、成本低。
3. **有机碘控制剂**：与日本碘制造先驱合同资源（Godo Shigen）联合，找到适配丙烯酸单体的最优控制剂，实现工业化；主题获 **2018 年度碘学会赏**。
4. **性能与组合性**：所得 SAP 网目均一、吸水性能大幅提升（幅度未公开量化 `[待验证]`）；**可与表面交联等既有技术叠加**——即 CRP 主链均质化与 [[SAP 表面包覆（SAP Particle Surface Coating）]] 是正交优化维度，可叠加设计。
5. **供应格局定位**：与「水溶液前聚合（LG/台塑/日本触媒/BASF 口径）」「反相悬浮（住友精化口径）」并列的**第三条工艺轴**——见 [[SAM Supplier Landscape Comparison（SAM 供应商格局对比）]] 中诺尔 deck 的三工艺对照。

## Key Parameters 关键参数表

| Parameter 参数 | Typical Value / Range 典型值 | Source 出处 |
|---|---|---|
| 聚合体系 | 丙烯酸（盐）水溶液交联聚合 + 有机碘控制剂 | [[SDP Global 控制自由基聚合 SAP 工业化公告（三洋化成 No.1814 · 2018-05-21）]] |
| 网目结构 | 均一（vs 常规不均一） | 同上 |
| 吸水性能增益 | 「大幅提升」，无公开量化值 `[待验证]` | 同上 |
| 工业化时点 | 2018（公告 No.1814，2018-05-21） | 同上 |

> ⚠️ **禁止无来源参数**：本页全部参数来自单一厂商公告，无第三方实测数据。

## Adjacent Concepts 相邻概念

- 上位 / 相关：[[SAP（高吸水树脂）]]、[[SAP性能指标（CRC AUL GBP Vortex）]]、[[SAP错峰膨胀]]（同为网络结构级优化）
- 正交技术：[[SAP 表面包覆（SAP Particle Surface Coating）]]
- 工艺对照：[[SAM Supplier Landscape Comparison（SAM 供应商格局对比）]]、[[Nippon Shokubai（日本触媒）]]（前聚合路线）

## Sources 来源

- [[SDP Global 控制自由基聚合 SAP 工业化公告（三洋化成 No.1814 · 2018-05-21）]] —— `RAW/ima_sync/个人知识库/WKB/Areas/Supply Base/03_SDP Global — Industrial NMP-based SAF.pdf.md`

File: .tools/_link_layer_backup_20261012/concepts/Elastic Tension & Creep（橡筋张力与回缩率）.md
---
type: concept
title: "Elastic Tension & Creep（橡筋张力与回缩率）"
domain: [卫材研发, 芯体与吸收]
status: growing
updated: 2026-09-29
tags: [橡筋, 弹性体, creep, 回缩率, 张力, gf, 40℃, 腰围, 弧形皮筋]
aliases: ["橡筋张力与回缩率测试", "Elastic Creep / Tension"]
---

# Elastic Tension & Creep（橡筋张力与回缩率 / Elastic Tension & Creep）

> 一句话定义：纸尿裤**弹性体（橡筋 / 弹性膜）** 的一对互补口径——**张力测试**回答"拉伸到某伸长率需要多大力（gf）"，**回缩率（Creep）测试**回答"被拉伸并热老化后能收回多少（%）"。二者共用"部位 + 基准长度 + 载荷/温度"三件套，**缺任一即不可比**。

## 机理 / 结构拆解 Mechanism

1. **弹性体的两个失效方向**：
   - **力不足** → 腰围/腿围抱不紧、易漏、产品下坠；
   - **回缩不足（Creep 大）** → 穿着与仓储后橡筋松弛、腰围下垂、产品走位。
2. **张力测试的三个自变量**：伸长率（[[MDP plus弧形皮筋张力测试.pdf]] 为 90%）、预拉伸载荷（150 g 配重夹）、保载时间（60±3 s）。三者任一改变，gf 读数即不可比。
3. **回缩率测试的三个自变量**：初始标记长度（腰围 100 mm / 折页·腿部·LAWN 200 mm / 弧形 100 mm）、老化条件（40 ℃ × 4 h）、环境（23±2 ℃、湿度 ≤85%）。**分母随部位变化是本方法最易错的点**。
4. **部位细分是纸尿裤弹性测试的特征**：同一片产品含腰围皮筋（FR/FL/BR/BL 四方位逐根）、折页、腿部、LAWN、弧形皮筋——**不同部位的初始长度与失效机理不同**，因此必须逐部位建口径。
5. **方向定义统一按穿着方向**：两份方法都明确前后左右均指穿着时的方位。

## 关键参数表 Key Parameters

| 参数 | 张力（MDP Plus 弧形皮筋） | 回缩率（Creep） | 出处 |
|---|---|---|---|
| 方法编号 | WI-59910 | 无编号（内部测试方法，第 1 版） | [[MDP plus弧形皮筋张力测试.pdf]]、[[内部测试方法 橡筋回缩率 -20210926最新.pdf]] |
| 部位 | 后弧形腿部皮筋（左右各 1 样品） | 腰围 / 折页 / 腿部 / LAWN / 弧形 | [[MDP plus弧形皮筋张力测试.pdf]]、[[内部测试方法 橡筋回缩率 -20210926最新.pdf]] |
| 伸长率 | 90%（100 mm → 90 mm 夹具间距） | — | [[MDP plus弧形皮筋张力测试.pdf]] |
| 预拉伸载荷 | 150 g 配重夹（灯箱悬挂） | 无（腰围用亚克力板定型；折页/腿部用纸板拉紧固定） | [[MDP plus弧形皮筋张力测试.pdf]]、[[内部测试方法 橡筋回缩率 -20210926最新.pdf]] |
| 保载 / 老化时间 | 60±3 s | 40 ℃ 恒温箱 4 h | [[MDP plus弧形皮筋张力测试.pdf]]、[[内部测试方法 橡筋回缩率 -20210926最新.pdf]] |
| 初始 / 基准长度 | 量取 100 mm 皮筋 | 100 mm（腰围、弧形）/ 200 mm（折页·腿部·LAWN） | [[MDP plus弧形皮筋张力测试.pdf]]、[[内部测试方法 橡筋回缩率 -20210926最新.pdf]] |
| 环境条件 | 静置 0.5–1 h 后测试；标记后 1 h 内完成 | 23±2 ℃、湿度 ≤85%；样品先放置 24 h | [[MDP plus弧形皮筋张力测试.pdf]]、[[内部测试方法 橡筋回缩率 -20210926最新.pdf]] |
| 亚克力板长度（腰围定型） | — | L 335 mm / XL 355 mm / XXL 375 mm（M 档原文记"/"，`[待验证]`） | [[内部测试方法 橡筋回缩率 -20210926最新.pdf]] |
| 仪器单位 / 读数 | 千克 → ×1000 换算为 **gf** | 标记点剩余距离 → Creep % | [[MDP plus弧形皮筋张力测试.pdf]]、[[内部测试方法 橡筋回缩率 -20210926最新.pdf]] |
| 计算式 | — | Creep = (L₀ − Lₙ)/L₀ × 100%，L₀ ∈ {100, 200} mm | [[内部测试方法 橡筋回缩率 -20210926最新.pdf]] |
| 计量要求 | — | 钢尺与恒温干燥箱须经检定 | [[内部测试方法 橡筋回缩率 -20210926最新.pdf]] |

> ⚠️ **禁止无来源参数**：表中数字均来自本 block 两份源摘要页。**库内没有任何弹性体测试的通过门槛（gf 或 Creep %）**，标 `[待验证]`。
> ⚠️ **同类方法差异（2026-09-29）**：两份方法分属 **WI 系列（张力）** 与**无编号内部方法（回缩率）**，测试对象与量纲完全不同（gf vs %），**不是同一条口径的两种写法**。

## 相邻概念 Adjacent Concepts

- 结构载体：[[芯体测试方法与验收基准（STM）]]（腰围/折页属成品结构验收）
- 产品部件：[[ATB双梳理面层（Dual-Card Topsheet）]]、[[ADL（导流层）]]
- 上位索引：[[芯体测试方法与验收基准（STM）]]

## 经验教训 Lessons

> ✅ 验证（2026-09-29，来源 [[内部测试方法 橡筋回缩率 -20210926最新.pdf]]、[[MDP plus弧形皮筋张力测试.pdf]]）：两份方法互证"弹性体需分部位、分口径测量"的结构性事实；回缩率方法的三段式（100 / 200 / 100 mm）与张力方法的单部位（弧形 100 mm）**进一步说明同一产品不同部位的弹性口径必须分别记录**。

- **教训一（口径）**：**Creep 的分母不是常数**。腰围与弧形皮筋用 100 mm，折页/腿部/LAWN 用 200 mm——套错分母会得到成倍的错误回缩率。
- **教训二（口径）**：**张力值必须连伸长率与保载时间引用**。90% × 60 s 的 gf 与其它条件的 gf 不可比。
- **教训三（时效）**：**标记后 1 h 内必须完成张力测试**；回缩率样品需在 23±2 ℃、≤85% RH 环境先放置 24 h。
- **待补 `[待验证]`**：两方法的通过门槛；M 档腰围亚克力板长度；张力测试的仪器型号。


> ✅ 验证（2026-09-29，来源 [[STM-00070 Elastic Tension - BCC Products（皮筋张力测试 第4版）]]、[[BCC Pants Waist Break Study（Pants 产品拉断研究与两项新方法创建）]]）：本页「弹性需分部位、分口径」再获两条印证。① **STM-00070 第 4 版**把保载时间**分部位固化**：腰部 **60 ± 3 s**、折页与大腿 **30 ± 1 s**，伸长 **90%**，校准杆大腿/折页 **90 mm**、腰部 ≤ 100 mm 用 **72 mm**、> 100 mm 用 **90 mm**，读数 **× 1000 = gf**，剪切线外扩 **13 mm**、标记后 **1 h 内**测完——**保载时间不是通用常数，随部位变**。② **拉断（break）是与张力/回缩并列的第三条路径**：3 in 宽试样、**1000 ± 10 mm/min**、3 in 夹具距离，与张力的 90% 伸长保载法**完全不同量纲，不可互相替代**。

## 追加：Meeting Minutes 批（2026-09-29 追加 · 弹性恢复工艺：100%→250%→100% 循环的定义与目的）

> 来源：[[Pin-Hole Module, Targeted Fluff Distribution & Elastic Recovery Process Review（新材料开发与弹性恢复工艺探讨）]]（供应商技术推荐会 ASR 转写，会议日期 [待验证]）。本批只**追加**，不修改既有结论。

**弹性恢复工艺（elastic recovery process）的定义（本批新增）：**

| Item 项目 | 内容 |
| --- | --- |
| 循环 | 材料**从 100% 拉伸到 250%**，然后**回复到 100%** |
| 定义 | **这个"拉伸—回复"循环本身就是该工艺的定义** |
| 目的 | **降低初次穿着时的僵硬感与不适（stiffness and discomfort）** |
| 机理表述 | 弹性材料**初次穿上时会有紧绷/束缚感**；该工艺通过预先的拉伸—回复，**消除初始张力**，使"从穿上那一刻起就比原来更舒适" |
| 应用对象 | **成人产品**（抱怨"穿着不舒服"） |
| 本方材料 | 使用 **spandex（氨纶）**（未使用另一种弹性材料）[待验证] |
| 供应商假设 | "**如果不拉伸，损失很大**"（hypothesis: loss is huge if we do not stretch it）—— **属假设，未见数据** |

**由此得到的认知（本批新增）：**

1. **"预拉伸—回复"是一种消除初始张力的工艺手段**，而不是改变材料本身 —— 与本页既有的"张力与回缩（creep）"是同一枚硬币的两面：**蠕变是要避免的（尺寸回缩），而受控的预拉伸—回复是要刻意施加的**。
2. **目标不是"更弹"，而是"第一次穿上不勒"** —— 评价指标应从"弹性模量"转向"**初始穿着张力**"，这是成人品类抱怨的集中点。
3. **250% 是一个不小的拉伸倍率**（拉伸到原长 2.5 倍），说明该工艺依赖材料本身的高延伸能力 —— 用氨纶体系可实现，若换成低延伸材料则未必成立。
4. ⚠️ **该工艺目前只有假设、没有数据**：会中未给出拉伸后的残余应变、循环次数、或"更舒适"的量化结果 → 引用前须回溯。

✅ **验证记录（2026-09-29）**：以上为**供应商技术推荐口径**，**无任何实测数据**；"损失很大"为假设而非结论 [待验证]；全部数值来自低质量 ASR（100%→250%→100%）[待验证]。参见 [[无溶剂氨纶（Solvent-free Spandex）]]、[[Front Belt Force Window（前腰带弹性力窗口）]]、[[Elastic Strand Snicking（弹性橡筋断丝失效化）]]。

## 来源 Sources

- [[内部测试方法 橡筋回缩率 -20210926最新.pdf]] —— `RAW/ima_sync/个人知识库/WKB/Areas/Test Method/成品/NJ/内部测试方法 橡筋回缩率 -20210926最新.pdf.md`
- [[MDP plus弧形皮筋张力测试.pdf]] —— `RAW/ima_sync/个人知识库/WKB/Areas/Test Method/成品/NJ/MDP plus弧形皮筋张力测试.pdf.md`
- [[Nanjing South Plant BCC Finished Product STM Compendium WI-56234 Rev.8（南京南厂BCC成品标准测试方法汇编）]] —— `RAW/ima_sync/个人知识库/WKB/Areas/Test Method/成品/STM-00034 FIFE/BCC成品STM-南京南厂 1.pdf.md`
- [[Finished Product Testing Method Summary（成品测试方法汇总表）]] —— `RAW/ima_sync/个人知识库/WKB/Areas/Test Method/成品/Finished Product Testing Method Summary.xlsx.md`

> ✅ 验证（2026-09-29，来源上述两份）：本页「弹性需分部位、分口径」的结构在本批得到完整映射——**弹性评价是三条独立路径**：① 90% 伸长下的拉伸强度（STM-00070，单位 gf，校准杆大腿 90 mm）；② 烘箱 Creep 回缩（**37.8 ± 2 ℃ × 90 ± 1 min**，刻度板 75 mm，判定标准 **150 mm**，皮筋一端超线 ≤ 1 根为 OK、两端都超线 0 根为 OK）；③ 安装拉伸倍率（无水酒精浸润 10–60 min，五点法剪 70 mm，**Installed elongation = 70/Fn**）。**新增**：成品总表按 OD / Pants 分列，STM-00066（腰围弹性蠕变）仅 OD、STM-00686 与 WI-59910（弧形腿围）与 China-STM-10（拉伸倍率）仅 Pants——**弹性方法存在形态适用性差异，不可跨形态套用**。
- [[STM-00070 Elastic Tension - BCC Products（皮筋张力测试 第4版）]] —— `RAW/ima_sync/个人知识库/WKB/Areas/Test Method/成品/NJ/STM-00070 皮筋张力.docx.md`
- [[BCC Pants Waist Break Study（Pants 产品拉断研究与两项新方法创建）]] —— `RAW/ima_sync/个人知识库/WKB/Areas/Test Method/成品/Pants 产品拉断测试方法/关于pants类产品拉断的研究分享- Tulip.pdf.md`
- [[STM-00686弧形皮筋张力.doc]] —— `RAW/ima_sync/个人知识库/WKB/Areas/Test Method/成品/NJ/STM-00686弧形皮筋张力.doc.md`（2026-09-29 追加）

## 追加：弧形皮筋张力的第二条口径（2026-09-29 追加，不改动上方既有结论）

> 本节为 **Areas / Test Method 批次 05** 编译时的追加记录。上方「弹性需分部位、分口径」的结构**未被修改**，本节补入 **STM-00686** 的完整口径，并明确它与既有 **WI-59910（MDP Plus）** 的差异。

### STM-00686 口径（成长裤弧形腿部皮筋，90% 伸长）

| 参数 Parameter | 数值 / 口径 Value | 出处 Source |
|---|---|---|
| 方法编号 Method ID | **STM-00686**（第 0 版） | [[STM-00686弧形皮筋张力.doc]] |
| 部位与样品数 | **弧形腿部皮筋**，前/后 × 左/右 = **4 个样品** | 同上 |
| 伸长率 Extension | **90%** | 同上 |
| 校准杆长度（定夹具间距） | 前端 **99 mm**／后端 **144 mm** | 同上 |
| 取样长度（150 g 配重下量取） | 前端 **110 mm**／后端 **160 mm** | 同上 |
| 保载时间 Hold | **60 ± 3 s**（放下下夹具即计时） | 同上 |
| 读数换算 Readout | 仪器单位"kg"，读数 **×1000** → **gf** | 同上 |
| 预拉伸 Preload | **150 g 配重夹**（灯箱悬挂） | 同上 |
| 时效 Time window | 下线静置 **0.5–1 h**；标记后 **1 h 内**测完 | 同上 |
| 合格阈值 Threshold | 原文未给 `[待验证]` | 同上 |

> ⚠️ **口径差异（2026-09-29，勿混为一条）**：**STM-00686** 与既有 **WI-59910（[[MDP plus弧形皮筋张力测试.pdf]]）** 同测"弧形皮筋 90% 张力"，但——
> - **部位与样品数**：STM-00686 取**前后各二共 4 样**（校准杆 99/144 mm、取样 110/160 mm）；WI-59910 取**后弧形**、左右各 1 样、基准长度 **100 mm**；
> - **同为 150 g 配重、60 ± 3 s 保载**，但**夹具间距不同 → 实际伸长状态不同 → gf 值不可互推**。
> 引用时必须带方法号与部位。

## 追加：整圈腰围级口径 STM-00440（2026-09-29 追加，不改动上方既有结论）

> 本节为 **Areas / Test Method 批次 06** 编译时的追加记录。上方「弹性需分部位、分口径」的结构**未被修改**，本节补入**尺度更大的一级——整圈腰围**。

| 参数 Parameter | 数值 / 口径 Value | 出处 Source |
|---|---|---|
| 方法编号 Method ID | **STM-00440**（第 3 版） | [[STM-00440 腰围皮筋张力.doc]] |
| 尺度 Scale | **整圈腰围**（产品套在两根测试杆上） | 同上 |
| 测试杆中心距 Gauge | **100 mm**（上下测试杆中心距离） | 同上 |
| 尺寸档命令 Template | **M / L → 170 mm**；**XL / XXL → 190 mm** | 同上 |
| 松弛基准 Relaxed baseline | 水平放置下量**热封边内侧间距**（腰围上边缘处），**全程不得有拉伸** | 同上 |
| 去皮重 Tare | 产品套上杆后**归零 load 与 crosshead**，扣除产品自重 | 同上 |
| 装样 Mounting | **热封边在测试杆最外侧**；杆伸至**腿部开口**；腰围居中，**位置须保持一致** | 同上 |
| 读数 Readout | **平均值**，**保留整数**（单位原文未明示，同族推定 gf）`[待验证]` | 同上 |
| 废样判据 Void | **腰围区域有缺陷**的产品不得使用 | 同上 |

> ⚠️ **三级尺度不要混（2026-09-29）**：本库弹性张力存在**三级尺度**——① **整圈腰围**（STM-00440，套杆、170/190 mm 尺寸档）；② **单根腰围皮筋**（STM-00070，90% 伸长、校准杆）；③ **部位级弧形腿皮筋**（STM-00686 / WI-59910，90%、110/160 mm 或 100 mm）。**三者受力状态与分母不同，gf 值不可互推。**
> ⚠️ **待验证 `[待验证]`**：STM-00440 原文未写明读数单位，亦未给合格阈值。

File: .tools/_link_layer_backup_20261012/concepts/Kirigami Apertured Nonwoven（切割拉伸开孔工艺）.md
---
type: concept
title: Kirigami Apertured Nonwoven（切割拉伸开孔工艺）
category: 工艺 / 非织造
updated: 2026-09-30
tags: [Kirigami, 开孔, 拉伸, surge, pitch, LSE, 超声波]
domain: [卫材研发, 无纺布工艺]
status: growing
---

# Kirigami Apertured Nonwoven（切割拉伸开孔工艺）

> 名称说明：ASR 转写中作「kigami / kiligami」，还原为 **Kirigami**（剪纸式切割 + 拉伸成孔）。本页为单一来源（2026-09-29 编译的内部现场交流会），参数均为**供应商/内部口径**，未见第三方验证。

## 机理 / 结构拆解

| 环节 | 内容 |
|---|---|
| 工艺本质 | 对材料**先切割、再拉伸**，使切缝张开成为**开孔（open area）** —— 与直接打孔（perforating）不同，孔是靠拉伸"张开"出来的 |
| 三支柱 | **material（材料）/ stretch（拉伸）/ pattern（花型）** —— 三者构成"三角形"工艺，缺一不可 |
| 开孔率的驱动 | **拉伸比越大 → 开孔面积越大** |
| 失效模式 | 拉伸比过大**会破（break）**；切割边缘拉伸后**不平整、会变形** |
| 纤维层面后果 | 切割 + 拉伸会使材料中的**纤维发生形变** |

**关键机理推论（本方在会上提出的开放问题）**：
1. 用作 **surge（导流层）** 时，形变有利于创造 **void volume（空隙体积）** → 有利。
2. 用作 **topsheet / topical liner（面层）** 时，变形的切边会带来**与皮肤的摩擦**问题 → **未解**，理论上取决于 draw（拉伸倍率）。

## 关键参数表

| Item 项目 | Value 数值 | Note 备注 |
| --- | --- | --- |
| 拉伸方式 | 拉伸比需**在线根据材料调整**，无法固化为一步/两步/三步固定拉伸 | 材料波动 → 在线调整 |
| 首步开孔率 | 约 **3–4%**（若设定一步拉伸，实际首步只能开到该水平） | 开孔率受破膜风险限制 |
| Pattern pitch | 最终 **10 mm**（曾比较 **12 / 8 mm**）；另一决策点为 **14 mm vs 10 mm** | 由 R&E 团队决策，**与整体 CD 相关** |
| 工艺版本 | **V1 / V2 / V3**，**V3 为当前量产运行版本** | R&E 团队持续改进 |
| 应用边界 | **只用于 surge**，**从未用于 topsheet / topical liner** | 摩擦与变形是障碍 |
| 开孔率 vs 一等品率 | 开孔要"大到消费者能看见"，但**对 first grade（一等品率）不易** | 二者存在冲突 |
| bonding 方式 | **LSE 超声波**（试过 adhesive 与 ultrasonic 两条路线，2 次 trial 均保留 ultrasonic） | adhesive 在细线上不易施加 |
| 范围控制 | 为最小化项目范围，**只在 2 号、3 号机**上应用 | 其余工序沿用既有 |
| 落地地域 | 该设计全球推多年，**只在韩国落地** | 其他地区未采用 |

## 相邻概念

- [[ADL（导流层）]]
- [[TBCW结构]]
- [[Ultrasonic Bonding of PET-Containing Topsheet]]
- [[ActiveTech Platform（ActiveTech 在线薄芯体平台）]]
- [[ROTC（Real Online ThinTech Core）]]
- [[热风粘合无纺布]]
- [[IPC BCC（K-C Baby & Child Care 材料开发团队）]]

## 经验教训

1. **"切割 + 拉伸"的形变量是把双刃剑**：同一个形变，在 surge 上是 void volume（正收益），在面层上是摩擦（负收益）。评估 Kirigami 类工艺时**必须先界定应用位置**，不能只谈开孔率。
2. **开孔率不是越高越好**：消费者可辨识度要求开孔够大，但一等品率与破膜风险反向约束；需要一个**可制造的开孔窗口**，而非单一目标值。
3. **拉伸比不能固化**：因材料（如 TBCW 的 GSM 波动、CD 方向差异）存在波动，拉伸比必须**在线根据材料调整**，无法写成固定工艺卡。
4. **花型 pitch 与 CD 耦合**：pitch 的选择（10 vs 12 vs 8 mm）不只是外观问题，它与整体 CD 相关，改动 pitch 会牵动结构。
5. **花型细节的保密边界**：角度、间距、pitch 图纸通常在 R&E 与工艺人员小范围内，工程侧常只拿到"要什么"而不知原因 —— 这会削弱工程侧自主改进的能力。

> 🔴 **manual_review（2026-09-29）**：花型图纸的具体数值、产线资产编号与项目代号属内部敏感信息，本页**不记录任何图纸数值**，仅保留已披露的 pitch 决策。请回原文核对：
> `RAW/ima_sync/个人知识库/WKB/Areas/Meeting Minutes/不同人员自我介绍交流.md`

## 追加：Meeting Minutes 批（2026-09-29 追加 · 张力控制模块与两次拉伸的工艺细节）

> 来源：[[Precision Rotary Die & Module Supplier Review — Stretch Cutting, SAP Dosing & Layer Config（公司介绍与业务交流）]]（供应商交流会 ASR 转写，会议日期 [待验证]）。本批只**追加**，不修改既有结论；本批内容来自**设备/模块供应商**视角，与前述内部视角互为补充。

**完整工艺链（本批新增）：**

**切孔 → 拉伸 → 复合**（cut → stretch → laminate）。供应商可交付完整方案（含张力控制模块 / T-channel 模块），而非只交付模具。

**张力控制模块的作用（本批新增）：**

| Item 项目 | 内容 | Note 备注 |
| --- | --- | --- |
| 拉伸比例 | 可**精确控制到约 10%** | 配专用模块 |
| 为什么需要 | 材料本身存在 **GSM 波动**与**张力波动**；在**高速下保持张力一致非常关键** | 不是可选配置，而是高速前提 |
| 拉伸的收益 | 材料**结构增强约 10%** | 拉伸不只是开孔，也强化材料 |
| 拉伸次数 | **两次拉伸**；可在第二次拉伸时**微调**，以保证总张力合适并检验成品 | 类似 spandex 的分段拉伸思路 |

**由此得到的关键认知（本批新增）：**

1. Kirigami 类工艺的**拉伸段必须有闭环张力控制** —— 否则 GSM 与张力波动会在高速下放大为花型不一致。
2. **拉伸是"开孔 + 增强"双重作用**：既张开孔，又使材料结构增强约 10%，这与"切割削弱材料"的直觉相反。
3. **分段拉伸比一步拉伸更可控**：第二次拉伸提供微调机会，是工艺柔性的来源。

**模具能力补充（本批新增）：**

- 打孔（pin punch）关键参数：**pulling hole / pitch / pin diameter** —— 三者直接决定孔的质量与一致性；**常温作业**（不加热）[待验证]。
- 最小可做到的孔径：**未获得答复**（本方以 6×9 为参照追问）[待验证]。
- 模切（die cutter）与针孔（pin hole）可考虑**组合**（一半大孔 + 一半小孔）或交付两套；但**需要平衡张力 + 对位**，本方明确指出"**做对位很难**"，可行性未定。

✅ **验证记录（2026-09-29）**：以上为**供应商自述能力**，未见第三方或本方实测数据；10% 拉伸与"结构增强 10%"为供应商口径 [待验证]。参见 [[TBCW结构]]、[[ADL（导流层）]]、[[Patterned SAP Core Forming Drum（印花SAP芯体成型鼓）]]。

## 追加：Meeting Minutes 批 3（2026-09-29 追加 · 项目定位、TRL 与四大风险）

> 来源：[[TJ Mill Visit Pre-Brief — GRID × Kirigami, Coform & Gasket Deep-Dive（2026-09-07 v3.1）]]（本方内部会前准备文件，Prepared 2026-09-02，附来源引用表）。本批只**追加**，不修改既有结论；本批来自**内部项目文件**视角，可补足前两批的供应商视角。

**项目定位（本批新增）：**

| Item 项目 | 内容 |
| --- | --- |
| 启动动因 | 消费者对尿液/稀便管理与皮肤干爽的需求 + 透气性提升 + **POME Topical Surge 成本上升** |
| 一句话定位 | **Kirigami 是作为 POME topical surge 的降本替代而启动的** |
| 机理 | **切割 + 拉伸**形成**半圆开孔 + 微观形貌**（实物样 **SemiCircle 10 mm**）→ 构建 **3D 通道** |
| 对标平面材料 | 表面光滑、液体通道少、分布慢、**回渗风险高、透气性差** |
| 价值主张 | **不增加克重**改善液体管理/透气/干爽；消费者接受度好；**有望降低对 POME Topical Surge 的依赖** |
| 成熟度 | **KIRIGAMI Surge (GRE) TRL 3–4**；同侪 U-Bonder / 3D Sensation / 3D Bico (GNW)；**CLEANSHIELD 已 TRL 5+** |
| 切割路线 | **Kirigami 与激光切割**被并列为腰带透气性的两个方案（claim space TBD）；在线/离线、激光/机械分切**未定** |

**四大风险（本批新增，是本页最重要的补充）：**

1. **开孔/通道是储液 reservoir**：高抽吸开孔网络（**40–50 kPa**）若**输给下层采集层**，会把液体**存留在面层里**，并在受压下回渗；且**芯体接近饱和时余量变窄**。
2. **凉爽/潮湿悖论**：面层或 surge 上的**凉爽方案可能增加"潮湿感"**（2022 Intake Strategy 已知顾虑）→ 与 PCM / 温感路线直接冲突。
3. **降克重风险**：面层计划降至 **18 gsm**；**纸尿裤面层低于 12 gsm 有 GOS 风险** → **切割+拉伸比例与克重的交互必须问清**。
4. **切换经济性未闭环**：**Kirigami 的原料 + 加工成本 vs. POME 总成本**比较**尚未闭合**。

**BM 控制机理（本批新增）：**

- topical liner 设计核心 = **开孔 + 下方空隙**。无开孔/空隙 → **BM 积在表面**；有开孔 + 空隙 → **BM 进入下层、皮肤更干净**。
- 已用 **CleanShield 假人 + 30 ml 液态 BM** 验证。
- → **开孔必须配"下方空隙"才有意义**，单独开孔不解决问题。

**与防漏垫片的交叉风险（本批新增）：**

- 若开孔区**延伸到腿围 / 腰围垫片区域**，会创造**新的最小阻力泄漏路径** → 面层议题与垫片议题**必须交叉评审**，不能各自优化。见 [[Gasketing Effectiveness（防漏阻隔有效性）]]。

✅ **验证记录（2026-09-29）**：以上来自**内部准备文件**，非实测数据；文件自身标注 —— **Kirigami 的放大/在线切割速度/成本对比数据不可得**，**SemiCircle 10 mm 是否为终版待现场确认** [待验证]。参见 [[ADL（导流层）]]、[[Gasketing Effectiveness（防漏阻隔有效性）]]、[[Coform Composite Nonwoven（熔喷-木浆复合非织造）]]。

## 追加：Meeting Minutes 批 4（2026-09-29 追加 · 相邻的 pinhole 打孔路线：高速下的涂层、间隙与针型）

> 来源：[[Pin-Hole Module, Targeted Fluff Distribution & Elastic Recovery Process Review（新材料开发与弹性恢复工艺探讨）]]（供应商技术推荐会 ASR 转写，会议日期 [待验证]）。本批只**追加**，不修改既有结论。
> 说明：本批讲的是**另一条开孔路线 —— pinhole（针孔）打孔**，与 Kirigami 的"切割 + 拉伸"并列；供应商同时具备 **die cutter + 张力控制/拉伸**能力，两条路线在其处交汇。

**高速打孔的两个关键工程点（本批新增，可直接迁移到 Kirigami 的切割段）：**

| 工程点 | 内容 |
| --- | --- |
| ① **DLC 涂层（类金刚石涂层）** | 作用是**缓解发热（alleviate the heat）**并让运行**更顺滑** |
| ② **孔—针间隙（hole-pin gap）** | 决定 **pin 外径与孔内径**时**必须做计算**，并留出**安全余量（safety buffer）** |

**高速下的失效机理（本批新增）：**

- 高速下会产生**热量 → 导致材料变形**，供应商与 KI 方均判断为 **critical**。
- 缓解手段之一是**针的密度（density of pins）** —— 密度是需要与速度联动设计的变量，不是固定值。

**针型与孔型（本批新增）：**

| Item 项目 | 内容 |
| --- | --- |
| 针型 | **carving（带雕刻）** 与 **tapered（锥形）** 两种；**锥形更适合做小孔** |
| 孔型现状 | **目前只有圆孔** |
| 待确认 | 能否做**异形孔（abnormal patterns）** —— 本方已提出，**未获答复** |
| Pilot 速度 | **可达 500 m/min**（本方评价 "good enough"） |
| 克重范围 | **10–18 gsm**（另有 18 / 30 / 30 口径）[待验证] |

**由此得到的认知（本批新增）：**

1. **"热 → 材料变形"是所有高速开孔工艺的共性问题** —— Kirigami 的切割 + 拉伸段同样会遇到；**涂层（降热 + 降摩擦）是通用解法**，不是 pinhole 独有。
2. **间隙必须留安全余量**：孔—针的配合不能按名义尺寸设计，须做计算并留 buffer —— 这与 Kirigami 中"拉伸比不能固化、须在线调整"是同一类**波动容忍设计**。
3. **针/刀的几何（锥形 vs 直刃）决定可做到的最小特征尺寸** —— 想做更小的孔/缝，先改刀具几何。
4. **两条开孔路线可以共存并互为备份**：Kirigami（切+拉，开孔率大）与 pinhole（直接打孔，孔径可控），供应商能力可同时覆盖。

✅ **验证记录（2026-09-29）**：全部为**供应商技术推荐口径**，**无实测数据**；会中存在**口径冲突** —— 同一会议既说 pinhole 模块"已在机高速运行"，又说新模块"只是概念、可能两三年" [需澄清]；涂层为**直接接触材料**，健康与环境影响**未闭环** [待验证]。参见 [[Pin-Hole Module, Targeted Fluff Distribution & Elastic Recovery Process Review（新材料开发与弹性恢复工艺探讨）]]、[[分区密度设计]]。

## 追加：Meeting Minutes 批 5（2026-09-29 追加 · 访问收尾会：花型取用、工装材质路线与共同开发框架）

> 来源：[[Co-Development Tooling Design Review — Kirigami Pattern, Pin-Hole Module & Carbide Guidance（合作开发新模具设计）]]（供应商现场访问**收尾会** ASR 转写，会议日期 [待验证]）。本批只**追加**，不修改既有结论。
> 本批的价值在于：前几批讲的是**工艺能力**（能不能开孔、开多大），本批讲的是**把这些能力变成工装时的前置条件**。

**三项 follow-up（会中收口，本批新增）：**

| # | 议题 | 内容 |
| --- | --- | --- |
| ① | **花型（pattern）设计** | 现场已有 **3 种现成花型**，请供应商**发花型图纸**；本方**不想照抄延江 / K-C 的 smile 花型** [待验证]，要另找花型 |
| ② | **hole cutter [待验证]** | 需给出**提案**，走邮件给 Li XG（抄送 Jerry 与主讲人），并引入本方采购 |
| ③ | **pinhole 模块共同开发** | 本方发花型设计 → 供应商给设计提案；本方**只承担一定比例的工装费用、非 100%**，对价是**模块不得售予他人**（供应商当场接受）[待验证] |

**对本页最关键的补充 —— 工装材质路线（本批新增）：**

- **高速钢（HSS）：任意花型都容易做** → 先做**原型**；**原型确认后再转硬质合金（Thompson carbide）** 做量产刀具。
- **硬质合金：不易做花型**，须**规避刚性角度与刚性边（rigid angles / rigid edges）**。
- → 本方据此两次追问"**哪些花型在硬质合金上做不出来**"，**未获答复**。

**Kirigami 拉伸模块（本批新增）：**

- 供应商已提供**一级 / 二级拉伸（stretch one / stretch two）与拉伸模块**；本方要求其**补齐完整设计**。
- 目标材料为 **liner（面层）与 panel**，形态考虑 **inline（在线）**，panel 亦在范围内。
- 本方将**提供材料**供试，并**回国后确定最终花型** → 结论**尚未形成**（不得写成已决）。

**由此得到的认知（本批新增）：**

1. **Kirigami 的可行性不只由工艺决定，还由工装材质决定** —— 花型必须在**高速钢打样阶段**就按硬质合金的约束收敛，否则"原型做得出、量产做不出"。
2. **"能力边界"是设计输入而非设计输出**：孔径上下限、**孔—孔间距**、异形孔可行性这三项拿不到，设计就无法真正启动 —— 本方明确说"我需要这三项指引才能开始"。
3. **共同开发的商务结构是"费用分担 ↔ 独家性"的对价**：分担比例（非 100%）换的是模块**不售予他人**；这是把供应商工艺能力转为排他资产的机制。
4. **现成花型是低成本起点**：先索取供应商已有的 3 种花型图纸，若不满意再开新花型 —— 比一开始就定制更省工装投入。

✅ **验证记录（2026-09-29）**：全部为**会中口头口径**，无图纸、无实测数据；「Thompson carbide」疑为刀具品牌、刚性角/边的具体禁区清单、孔径上下限与异形孔可行性**均未获答复** [待验证]。参见 [[Rotary Die Tooling Material Route（旋转模切刀具材质路线：高速钢 vs 硬质合金）]]、[[Precision Rotary Die & Module Supplier Review — Stretch Cutting, SAP Dosing & Layer Config（公司介绍与业务交流）]]。

## 来源

- [[Kirigami Process, LSE Bonding & Pattern Pitch Review（不同人员自我介绍交流）]] —— `RAW/ima_sync/个人知识库/WKB/Areas/Meeting Minutes/不同人员自我介绍交流.md`

File: .tools/_link_layer_backup_20261012/concepts/Material Open Innovation Function（材料开放创新职能）.md
---
type: concept
title: "Material Open Innovation Function（材料开放创新职能）"
domain: [卫材研发, 基础理论与模型]
status: growing
updated: 2026-09-30
tags: [开放创新, 材料开发, FEI, F2G, 供应商联合开发, 技术窗口, 知识管理]
---

# Material Open Innovation Function（材料开放创新职能）

> One-line definition 一句话定义：把**外部材料创新**（供应商、高校、研究院所）与**内部产品需求**（FEI 概念、产品线创新与降本）连接起来的职能——其技术执行臂是 **Material Development Engineer**（材料开发工程师）。（中文：不是"自己做研究"，而是"把外部概念变成可规模化的材料方案"。）

## Definition 定义与组织定位

| 项 | 内容 | 出处 |
|---|---|---|
| 部门 | **IPC BCC** | [[JD - IPC BCC Material Development Engineer（材料开发工程师岗位说明书）]] |
| 汇报对象 | **Material Open Innovation Leader（材料开放创新负责人）** | 同上 |
| 角色层级 | Individual Contributor（个人贡献者） | 同上 |
| 地点 | Shanghai | 同上 |
| **采购权** | **无直接采购权**；协助材料成本评估 | 同上 |
| 出差 | **20–30%**（供应商拜访、技术交流、行业会议） | 同上 |
| 内部客户 | **FEI Team、Product Development、Procurement、Supply Chain、Quality Control** | 同上 |

## Mechanism 运作链路（四步）

1. **需求输入**：来自 **FEI 概念需求** → 材料层需给出**快速可行性评估**（rapid material feasibility assessments）。
2. **开发与验证**：配方开发 → 打样 → 性能测试 → 技术报告（物理/功能/安全三类测试计划）。
3. **外部联合开发**：与外部供应商、高校、研究院所技术沟通；传递 KC 技术要求并**反馈样品测试结果**。
4. **降本与简化**：参与 **"Fuel to Grow"（F2G）** 降本项目——材料替代方案的技术评估、替代材料验证、工艺兼容性测试，并推动**材料规格统一**。

> 中文：这条链路的关键在**第 3 步的闭环**——**"反馈样品测试结果"被写进职责**，说明开放创新不是单向索取样品，而是**测试—反馈—再迭代**的循环。

## Key Parameter Table 关键参数表（职责的量化口径）

| 环节 | 量化指标（源文口径） | 出处 |
|---|---|---|
| 材料配方开发 | **≥8 项/年**，材料性能合规率 **≥90%** | [[JD - IPC BCC Material Development Engineer（材料开发工程师岗位说明书）]] |
| 测试与报告 | 数据准确率 **100%**；报告按时交付 **≥95%**；维护更新测试 SOP | 同上 |
| 外部协作响应 | 外部项目技术响应 **≤3 个工作日**；供应商样品测试反馈 **≤5 个工作日** | 同上 |
| 降本支持 | 材料替代方案通过率 **≥80%** | 同上（降本金额目标属考核口径，见 manual_review） |
| 跨职能支持 | 技术咨询满意度 **≥90%**；材料质量问题闭环率 **100%** | 同上 |
| 品类专项 | Wipers 材料问题解决 **≤10 个工作日**；纸尿裤材料迭代按时交付 **≥85%** | 同上 |
| 知识管理 | 材料数据库更新及时率 **100%**；文档完整度 **≥95%**；**≥1 项专利/技术披露每年** | 同上 |

> ⚠️ **No unsourced parameters 禁止无来源参数**：以上**全部为岗位考核目标值，非实际产出**；引用时不得当作已达成结果。

## 能力要求（本职能需要什么样的能力组合）

| 类别 | 要求 |
|---|---|
| 材料知识 | **非织造布、热熔胶、SAP、弹性膜**及其性能与测试方法 |
| 工艺知识 | **纺粘、水刺、熔喷、热风**等加工工艺 |
| 方法能力 | **基础数据分析与 DOE（实验设计）能力** |
| 设备能力 | 万能试验机、透气仪、**SEM** |
| 语言 | 英语读写（技术文献 + 海外供应商邮件） |
| 经验 | **3–8 年**材料开发/应用；卫材/非织造/医用材料背景优先；湿巾或纸尿裤材料经验为加分 |

> 中文：**"DOE 能力"被明确写入技能要求**——与本库中大量 DOE 复盘材料（如 [[ADT Brain Trust - Fluff and Rewet（绒毛浆与回渗 DOE 复盘）]]）互为呼应：**实验设计是该职能的基本功，而不是加分项**。

> 🔴 **manual_review（2026-09-29）**：本页来源为**招聘用岗位说明书**，含薪酬等级与年度降本金额目标——**薪酬等级不页面化**；降本金额属**考核口径**而非已达成结果。岗位状态为 **"To be recruited"（尚未到岗）**，其职责设计**代表职能预期，不代表当前在岗能力**。

## Adjacent Concepts 相邻概念

- [[IPC BCC OI Portfolio（开放创新项目组合）]]（本职能服务的项目组合）
- 方法库：[[芯体测试方法与验收基准（STM）]]、[[SAM Testing Methods（超级吸水材料测试方法）]]、[[Rewet Test（回渗测试）]]
- DOE 实践：[[ADT Brain Trust - Fluff and Rewet（绒毛浆与回渗 DOE 复盘）]]

## Lessons Learned 经验教训

> ✅ Verification（2026-09-29，source [[JD - IPC BCC Material Development Engineer（材料开发工程师岗位说明书）]]）：本页职责链路与该源 §Key Accountabilities 逐条对应，未作外推。

- **Lesson 1（开放创新是双向循环）**：职责把"反馈样品测试结果"与"响应周期 ≤3/≤5 个工作日"写成指标——说明**反馈速度本身就是合作条件**，不只是内部效率。
- **Lesson 2（材料职能没有采购权，但有技术窗口责任）**：无直接采购权、只协助成本评估，却是采购/供应链/质量的**材料技术窗口**——**技术判断与商务决策分离**是这条职能的设计原则。
- **Lesson 3（降本与创新的接口在"替代 + 规格统一"）**：F2G 支持的三件事——替代评估、替代验证、工艺兼容性——最后的落点是**材料规格统一**，即**降本来自简化而非单纯压价**。
- **待补 `[待验证]`**：该职能在 IPC BCC 的实际在岗状态与人员配置；年度降本目标的实际达成；材料数据库的现有覆盖范围。

## Sources 来源

- [[JD - IPC BCC Material Development Engineer（材料开发工程师岗位说明书）]] —— `RAW/ima_sync/个人知识库/WKB/Resources/Open Innovation/Technology Management/JD-Material_Development_Engineer_Bilingual.docx.md`

File: .tools/_link_layer_backup_20261012/concepts/Olefin Block Copolymer (OBC) 烯烃嵌段共聚物.md
---
type: concept
title: "Olefin Block Copolymer (OBC) 烯烃嵌段共聚物"
domain: [卫材研发, 表面处理与胶黏剂]
status: growing
updated: 2026-09-29
tags: [OBC, 烯烃嵌段共聚物, Infuse, 热熔胶, 弹性粘合, 结晶度]
aliases: ["OBC", "烯烃嵌段共聚物"]
---

# Olefin Block Copolymer (OBC) 烯烃嵌段共聚物

> One-line definition 一句话定义：通过**链穿梭催化（chain shuttling catalysis）**合成的、由**可结晶硬段（乙烯—辛烯，共单体极少）**与**非晶软段（共单体高、玻璃化温度低）**交替排布的线性嵌段聚烯烃；在热熔胶中充当主体聚合物，提供抗蠕变（creep resistance）与弹性回复。

## Definition / Mechanism 定义与机理拆解

1. **与 APAO / 茂金属无规共聚物的本质差别是"嵌段 vs 无规"**：OBC 是**特意造出结晶区**的嵌段结构；APAO 的低结晶度是 Ziegler-Natta 无规聚合的副产物。因此两者**不可互换**。
2. **结构带来的性能**：相对同密度的茂金属无规共聚物，OBC 的高温耐受性与弹性更好（更好的弹性回复、压缩永久变形与高温阻抗）。
3. **分子量分布更窄**：来源记述 OBC 的 poly-dispersity 显著窄于 APAO，从而影响其 DSC 熔融曲线——窄分布 + 嵌段结构共同给出 improved hot tack、adhesion、低温柔韧性，同时不牺牲高温耐受。
4. **用量与功能分工**：在 EP2456819B1 的配方中 OBC 是**主聚合物**（10–30 wt%，最优 12–20 wt%），另配低结晶度次级聚合物调节加工。
5. **判据（不能只看熔融焓）**：来源明确指出有些 Infuse® 牌号的熔融焓约 **20 J/g**，**仍不能算 APAO**，因为"聚合物架构完全不同（嵌段 vs 无规）且被专门制造出结晶区"。→ **DSC 焓值不是唯一判据，架构才是**。

## Key parameters 关键参数表

| Parameter 参数 | Typical value / range 典型值 / 范围 | Source 出处 |
|---|---|---|
| 密度 | 0.860–0.900 g/cm³（商业牌号示例 0.866 / 0.877） | [[EP2456819B1 Olefin Block Copolymer Hot Melt Adhesive (Bostik)]] |
| 熔融指数 MI | 1–1000 g/10 min（优选 1–100 g/10 min；ASTM D1238, 190 ℃, 2.16 kg） | 同上 |
| 商业牌号（来源所举） | Infuse 9817（0.877 g/cm³, MI 15）；Infuse 9807（0.866 g/cm³, MI 15） | 同上 |
| 硬段/软段 | 硬段 = 可结晶乙烯—辛烯（低共单体、高熔点）；软段 = 非晶乙烯—辛烯（高共单体、低 Tg） | 同上 |
| 熔融焓（来源所记部分牌号） | 约 20 J/g（**不代表可归入 APAO**） | 同上 |
| 在胶中的用量 | 5–50 wt%；优选 10–30 wt%；最优 12–20 wt% | 同上 |
| 合成技术 | chain shuttling catalysis（链穿梭催化） | 同上 |
| 来源所记制造商 | Dow Chemical，商标 **Infuse®** | 同上 → [[Dow Chemical Company]] |
| 次级聚合物（同一胶体的其他组分） | APAO 或半结晶聚烯烃 1–40 wt%（结晶度 ≤250 J/g） | 同上 |

> ⚠️ **禁止无来源参数**：本表数字全部来自 [[EP2456819B1 Olefin Block Copolymer Hot Melt Adhesive (Bostik)]]（Bostik 专利正文，含其对 Dow 牌号的引用）。**本库暂无 OBC 的价格、国内可得性或替代供应商信息**，标 `[待验证]`。

## Adjacent concepts 相邻概念

- 上位/同族：[[Polyolefin Hot Melt Adhesive（聚烯烃热熔胶）]]、[[APAO（非晶态聚α-烯烃）]]、[[茂金属聚丙烯]]
- 判据对照：[[熔融指数与化学降解]]、[[成纤性判据]]
- 供应方：[[Dow Chemical Company]]
- 应用：[[Elastic Strand Snicking（弹性橡筋断丝失效化）]]、[[Co-extruded Elastic Film Feature（共挤弹性膜弹性部件）]]
- 对比：[[Polyolefin HM vs SIS-SBS HM Adhesives（性能·成本·供应链）]]

## 经验教训

> ✅ 验证（2026-09-29，来源 [[EP2456819B1 Olefin Block Copolymer Hot Melt Adhesive (Bostik)]]）：来源**自己给出了判据校正**——Bostik 先铺设"DSC 熔融焓 <25 J/g 即为 APAO"的经验线，随后又说明 Infuse® 部分牌号焓值约 20 J/g 却**不应被视为 APAO**，因为**架构（嵌段 vs 无规）与制造意图**才是本质区别。这修正了"只按焓值分类聚烯烃"的简化做法。

- **教训一（物料识别）**：在技术协议或询价中把 OBC 与 APAO 混为一谈，会导致性能预期错配——两者在弹性回复、压缩永久变形与高温阻抗上是不同的。
- **待补 `[待验证]`**：OBC 的价格与在国内卫生用品供应链的可得性；除 Dow Infuse® 外的商业 OBC 来源（来源为时点记述，未做全市场尽调）。

## Sources 来源

- [[EP2456819B1 Olefin Block Copolymer Hot Melt Adhesive (Bostik)]] —— `RAW/ima_sync/个人知识库/WKB/Areas/IP/11_模块三：聚烯烃类热熔胶_EP2456819B1_Hot_melt_adhesive_based_on_olefin_block_.pdf.md`

> 🔴 **manual_review（2026-09-29）**：本页为**专利技术方案的客观摘录**，不构成侵权或 FTO 判断；"OBC 由 Dow 生产"为**来源时点的记述**，须以当前市场核实。

File: .tools/_link_layer_backup_20261012/concepts/Panel Hysteresis and Threshold Calibration（面板回滞与阈值标定）.md
---
type: concept
title: "Panel Hysteresis and Threshold Calibration（面板回滞与阈值标定）"
domain: [卫材研发, 测试与标准]
status: growing
updated: 2026-09-29
tags: [回滞, 应力松弛, 阈值标定, ΔE, 合身指示器, 测试方法]
---

# Panel Hysteresis and Threshold Calibration（面板回滞与阈值标定）

> One-line definition 一句话定义：The practice of **setting a strain indicator's colour bands on the unloading (retraction) branch, not the extension branch** — because what the baby feels for the next eight hours is the sustained worn tension, and for a SEBS panel that is 35–55 % lower than the peak pull force.
> （中文：把应变指示器的颜色带**标定在卸载（回弹）支而非加载支**的做法——因为婴儿接下来八小时感受到的是持续佩戴张力，而对 SEBS 面板而言该值比峰值拉力低 35–55 %。）

## Mechanism / Structure 机理 / 结构拆解

1. **Mom pulls on, then lets go（妈妈拉上后松手）**：the donning motion loads the panel; the wear state sits on the unloading branch. Any threshold published against the extension curve therefore describes a state the baby never occupies.
2. **The magnitude of the error（误差幅度）**：for an SEBS panel at 100 % strain the pull force is 5.2 N but the sustained worn tension is 3.9 N — publishing thresholds against the extension curve would **overstate comfort by ~30 %**.
3. **A geometric read-out is hysteresis-blind — and that is a feature（几何读出对回滞不敏感，且这是优点）**：the indicator reads *position*, which is the same on both branches. Only the calibration reference has to be chosen; the sensor does not have to resolve the branch. A chemistry- or force-based read-out would have to.
4. **Set the band on the retraction curve（把带设在回弹曲线上）**：design point 67 % strain → 2.5 N sustained → ~2.8 mmHg mean panel pressure. Comfortable, secure, and 5× below the marking threshold.
5. **Add a stress-relaxation correction（叠加应力松弛修正）**：SEBS panels lose 12–20 % of tension in the first hour. The "correct" band must be wide enough that an hour of relaxation does not drop the reading out of it — hence a **30-point-wide window**, not a single line.
6. **How a threshold is actually measured（阈值到底怎么测）**：the read-out is perceptual, so the test method must be colorimetric and defined against a perception threshold — ΔE*ab of each zone against its own relaxed state, on the **second cycle, retraction branch**.
7. **Why ΔE = 6 and not ΔE = 2（为什么用 ΔE=6 而非 2）**：ΔE*ab ≈ 2 is the laboratory just-noticeable difference under controlled side-by-side viewing; a parent sees the panel alone, at arm's length, in a dim room, at an angle, possibly one-handed. Setting acceptance at **three JNDs** is the difference between a specification that passes on a spectrophotometer and one that passes in a nursery — and it is also what forces the state separation of 18 rather than a marginal 8.

（中文：①穿上时加载、佩戴时落在卸载支，按加载曲线公布阈值等于描述一个婴儿从未经历的状态；②误差幅度——SEBS 面板在 100% 应变下拉力 5.2 N，而持续佩戴张力仅 3.9 N，用加载曲线标定会把舒适度高估约 30%；③几何读出只读位置量，两支出相同，故「对回滞不敏感」，这是优点——只有标定参考支需要选，传感器不必分辨支路；而化学或力基读出则必须分辨；④把「正确」带设在回弹曲线上——设计点 67% 应变 → 2.5 N 持续 → 均值约 2.8 mmHg，舒适、可靠，且低于留痕阈值 5 倍；⑤叠加应力松弛修正——SEBS 面板首小时损失 12–20% 张力，故「正确」带须足够宽，使一小时松弛不会让读数掉出该带，这正是**30 点宽窗口**而非单线的来由；⑥阈值实测方法——读出是感知性的，故测试方法必须是比色的、并锚定在感知阈值上：各区相对自身松弛态的 ΔE*ab，取**第 2 循环、卸载支**；⑦为什么定 ΔE=6——ΔE*ab≈2 是受控并排观察下的实验室恰可辨差，而家长是在昏暗房间、一臂距离、有倾角、可能单手的情况下单看面板；把验收定在**三个恰可辨差**，是「在分光光度计上通过」与「在育婴室里通过」的分野，也正是它强制状态分离度取 18 而非勉强 8。）

## Key Parameters 关键参数表

| Parameter 参数 | Value / range 数值/范围 | Source 出处 |
|---|---|---|
| Hysteresis, SEBS panel 回滞 | 35–55 % | [[Stretch-Triggered Colour Indicator for Diaper Pant Side Panels]] |
| Pull force vs worn tension @ 100 % strain | 5.2 N（loading）vs 3.9 N（sustained） | [[Stretch-Triggered Colour Indicator for Diaper Pant Side Panels]] |
| Comfort overstatement if calibrated on extension | ~30 % | [[Stretch-Triggered Colour Indicator for Diaper Pant Side Panels]] |
| Design point 设计点 | 67 % strain → 2.5 N sustained → ~2.8 mmHg mean | [[Stretch-Triggered Colour Indicator for Diaper Pant Side Panels]] |
| Stress relaxation, first hour | 12–20 % tension loss | [[Stretch-Triggered Colour Indicator for Diaper Pant Side Panels]] |
| "Correct" band width | 30 strain points | [[Stretch-Triggered Colour Indicator for Diaper Pant Side Panels]] |
| Perception threshold 感知阈值 | ΔE*ab = 6（≈ three just-noticeable differences） | [[Stretch-Triggered Colour Indicator for Diaper Pant Side Panels]] |
| State separation required 状态分离度 | ΔE*ab ≥ 18 between adjacent bands | [[Stretch-Triggered Colour Indicator for Diaper Pant Side Panels]] |
| Threshold accuracy acceptance | 38 / 67 / 101 % ± 7 pts（cycle 2, retraction） | [[Stretch-Triggered Colour Indicator for Diaper Pant Side Panels]] |
| Cycle durability acceptance | 20 don/doff cycles to 100 % → drift ≤ ±8 pts | [[Stretch-Triggered Colour Indicator for Diaper Pant Side Panels]] |
| Wear-condition hold acceptance | 8 h @ 33 °C / 85 % RH @ 67 % strain → drift ≤ ±5 pts | [[Stretch-Triggered Colour Indicator for Diaper Pant Side Panels]] |
| Wet robustness acceptance | 4 h synthetic urine soak (0.9 % NaCl) → ΔE change ≤ 3 | [[Stretch-Triggered Colour Indicator for Diaper Pant Side Panels]] |
| Measurement setup 测量配置 | 25 mm panel strip, tensile frame, D65 booth, 45°/0° geometry, calibrated camera; extend at 500 mm/min to 130 %, hold 5 s per 5 % step | [[Stretch-Triggered Colour Indicator for Diaper Pant Side Panels]] |
| Panel hysteresis test method | EDANA cyclic, 2 cyc to 100 %, 500 mm/min | [[Stretch-Triggered Colour Indicator for Diaper Pant Side Panels]] |
| Consumer read accuracy endpoint | n = 120 in-home, unaided first use → ≥ 85 % correct band | [[Stretch-Triggered Colour Indicator for Diaper Pant Side Panels]] |
| Related construction parameter | lamination pre-stretch ratio；relaxed corrugation pitch；Cpk ≥ 1.33 + per-lot certificate | [[Mechanochromic Waistband Tension Indicator Proposal（2026-08-19）]] |
| Model vs measurement | 本批的力值均为**建模值**，原文 Stage 1 要求「measure real panel hysteresis and replace the modelled force numbers」 | [[Stretch-Triggered Colour Indicator for Diaper Pant Side Panels]] |

> ⚠️ **禁止无来源参数**：本页全部数字来自源摘要页；**1.4 / 2.5 / 3.9 N 与 4.3 / 2.8 / 29 mmHg 均为模型值，须实测替换** —— 原文列为 Stage 1 门径任务，库内标 `[待验证]`。

## Adjacent Concepts 相邻概念

- 上游架构：[[Geometric Optical Mask（几何光学掩膜）]]
- 物理量来源：[[Skin Contact Pressure（皮肤接触压力）]]
- 既有页对照：[[芯体测试方法与验收基准（STM）]]、[[热风粘合无纺布]]
- 选型：[[Mechanochromic Routes Comparison（力致变色技术路线对比）]]

## Lessons 经验教训

> ✅ Verification（2026-09-29，来源 [[Stretch-Triggered Colour Indicator for Diaper Pant Side Panels]]、[[Mechanochromic Waistband Tension Indicator Proposal（2026-08-19）]]）：两份文档一致给出「按卸载支标定 + 30 点宽窗口」的做法，且立项提案把它写进风险 R2 的缓解措施（「geometric mask is inherently stable（no chemical relaxation）」）。本页结论与来源一致。

- **教训一（标定支路）**：**公布阈值前先问「这个状态婴儿会遇到吗」**。加载曲线上的数值是瞬间峰值，不是佩戴状态；两者差 35–55%，直接决定舒适度是被高估还是被正确描述。
- **教训二（窗口宽度）**：单线阈值在真实佩戴中会失效——须留出**应力松弛 + 回滞 + 来料波动**的复合余量，这就是 30 点宽窗口的物理来源。
- **教训三（验收口径）**：ΔE 阈值必须定在**真实使用场景的感知条件**（一臂距离、昏暗、有倾角、单手），而非实验室并排比对条件；ΔE=6 与 ΔE=18 不是保守，是「能通过」与「看起来通过」的分界。
- **教训四（模型诚实）**：本批全部力值均为模型值，原文明确要求在 Stage 1 用实测替换 —— 引用本页数字对外时须注明「建模值」。

## Sources 来源

- [[Stretch-Triggered Colour Indicator for Diaper Pant Side Panels]] —— `RAW/ima_sync/个人知识库/WKB/Projects/Mechanochromic/Stretch-Triggered Colour Indicator for Diaper Pant Side Panels.pptx.md`
- [[Mechanochromic Waistband Tension Indicator Proposal（2026-08-19）]] —— `RAW/ima_sync/个人知识库/WKB/Projects/Mechanochromic/Mechanochromic_Waistband_Tension_Indicator_Proposal_2026-08-19.pptx.md`

File: .tools/_link_layer_backup_20261012/concepts/SAM Testing Methods（超级吸水材料测试方法）.md
---
type: concept
title: "SAM Testing Methods（超级吸水材料测试方法）"
domain: [卫材研发, 测试与标准]
status: growing
updated: 2026-09-29
tags: [SAM, 超级吸水材料, 测试方法, Nuoer, 国标, 吸收, 通液, 密度]
---

# SAM Testing Methods（超级吸水材料测试方法）

> 一句话定义：**SAM = Superabsorbent Material（超级吸水材料，即芯体中的 SAP 形态）**。本页汇总本库编译的 SAM 测试方法族——来源分两条谱系：**诺尔（Nuoer）内部方法（WI-6607x，2025）** 与 **中国国家标准方法（China National Testing Method）**。每条子方法各有独立源摘要页；引用口径时必须注明所属谱系，切勿混为一谈。

## Definition 定义 / Lineage 谱系

- **Nuoer 谱系**：2025 年新引入，方法号 WI-66075 / WI-66076 等，普遍用 **0.9% NaCl、25±0.5 °C**，并规定特定加压（通液速度 0.3 PSI、加压吸收 0.9 psi）。样品量小（0.32 g / 0.9 g），偏来料快检。
- **国标谱系**：引用中国国家标准方法，按国标程序执行（本批 _08 吸收量/保水量、_09 密度/水分测定等）。口径与 Nuoer 不同，跨谱系数值不可直接比较。

## 子方法口径表（Caliber by sub-method）

| 子方法 | 谱系 | 关键口径 | 源摘要 |
|---|---|---|---|
| SAM 分布（Distribution） | 内部 SOP STM-4597 | 溴甲酚绿指示液，喷洒 152–254 mm，喷洒后 15–30 s 内与标准照片比对 | [[STM-4597纸尿裤SAM分布测试.docx]] |
| 通液速度（Liquid Speed） | Nuoer WI-66075 | 0.9% NaCl，0.32±0.005 g，0.3 PSI，T0/T1，速度 = 20×60/(T1−T0) mL/min | [[SAM通液速度(From Nuoer).docx]] |
| 加压吸收（Pressurized Absorption） | Nuoer WI-66076 | 0.9 psi，0.900±0.001 g，60 min，g/g=(B−A−0.9)/0.9 | [[SAM加压吸收(From Nuoer).docx]] |
| **SAM 含量（Content, Na⁺ ISE）** | **内部 SOP STM-00048（第 2 版）** | 氯化铵萃取 + 钠离子电极；NH₄Cl 1750±5 g/50 L；纯 SAP 四点标定 2/5/10/15 g；溶液 1500±10 g，搅拌 2 min、静置 ≥15 min；取 100±0.5 g + ISA 2±0.02 g；**电极斜率须在 54–60** | [[STM-00048 SAM含量.docx]] |
| 吸收量（Absorption Capacity） | 国标 WI-66078 | 0.200±0.001 g 茶袋（70×70 mm），0.9% 盐水浸没 30 min，滴水 10 min；g/g 双平行 | [[SAM吸收量(From China National Testing Method).docx]] |
| 保水量（Water Retention） | 国标 WI-66077 | 同上吸水后离心 1650 r/min（≈250 g）× 3 min；g/g | [[SAM保水量（From China National Testing Method）.docx]] |
| 吸收速度（Absorption Speed） | Nuoer WI-66079 | 2.000±0.05 g 入 50 mL 0.9% NaCl（23±2 ℃），600±5 rpm 旋涡消失法，2 次误差 <3 s | [[SAM吸收速度（From Nuoer）.docx]] |
| 密度（Density） | 国标 WI-66080 | 100 g 自然落料（漏斗孔口 40 mm、落距 40±1 mm）入 100±0.5 cm³ 杯；（M2−M1）/V | [[SAM密度(From China National Testing Method).docx]] |
| 水分测定（Moisture） | 国标 WI-66083 | 4 g、105±2 ℃ 烘 3 h、干燥器 30 min；恒重判据差 ≤0.4%；X=(M1−M2)/M1×100% | [[SAM水分测定(From China National Testing Method).docx]] |

> ⚠️ **禁止无来源参数**：上表已列口径来自单份 SOP/方法；合格阈值均未随方法给出，引用前回原文或验收标准确认。
> ⚠️ **谱系差异（2026-09-29）**：Nuoer 与国标同名为"吸收/保水"的方法，液体温度、样品量、加压条件不同，数值不可互推。

> ✅ 验证（2026-09-29，来源批次 S2_Areas_Test Method_08/_09 五份源页）：原「待补」五项口径已全部补齐（吸收量 WI-66078、保水量 WI-66077、吸收速度 WI-66079、密度 WI-66080、水分测定 WI-66083）。**吸收速度 WI-66079 与总表 Vortex（STM-00428）三主参数一致（2.000 g / 50 mL / 600±5 rpm）**，属同族方法；**保水量 WI-66077 与 CRC 同为 250 g × 3 min 离心**，可与 WSP 241.2 对表。各方法均为单源，数值引用须附方法号。

## 相邻概念

- 材料对象：[[SAP（高吸水树脂）]]、[[SAP性能指标（CRC AUL GBP Vortex）]]（AUL 与加压吸收同源）
- 终态形态：[[Liquid Diffusion Test（液体扩散测试）]]
- 供应商：[[诺尔（Nuoer）]]

## 经验教训

- **谱系即口径**：引用 SAM 数值必带"Nuoer / 国标"标识，否则不可比。
- ~~**待补 `[待补]`**：吸收量、保水量、吸收速度、密度、水分测定五项口径~~ ✅ 已于 2026-09-29（批次 _08/_09）补齐，见上方子方法口径表与验证记录。


> ✅ 验证（2026-09-29，来源 [[China-STM-05 REL _ LSS _ PSS Width（COCO 芯体分层宽度测量 V4）]]、[[Nanjing South Plant BCC Finished Product STM Compendium WI-56234 Rev.8（南京南厂BCC成品标准测试方法汇编）]]）：SAM 的**成型分布判读**与**材料性能判读**是两条独立链路——前者用 **China-STM-03（SAM Island / Heavy Lane，判据为纵向连续或累计长度 > 吸收体总长 1/2）**、**China-STM-04（REL 下层自由 SAM 抖落称重，精度 0.01 g）**、**TTM-03（REL 下层 SAM 剥离称重）**；后者仍是 PSD / GBP / CRC / AUL / Vortex 五指标。**前者输出 mm 与 g，与后者 g/g 类指标不可换算**，引用时须标明是「分布判读」还是「材料性能」。

## 追加：Open Innovation 批（2026-09-29 追加）

> 本节为 **Resources / Open Innovation 批（批次 S4_Resources_Open Innovation_05）** 编译时的追加记录，**不改动上方既有结论**。上方"AUL 编号在本库并存 STM-00020 / STM-00220 / 内控-9"的编号冲突在本批**得到一次独立复核**；本节补充**一份完整的标准对照表**与两项新增编号。

### 1. 本批新增：KC 内部方法 ↔ EDANA/INDA 标准对照

| 测试项 | 缩写 | KC 内部方法（本批来源） | EDANA/INDA 对应 | 与上方既有记录的对照 |
|---|---|---|---|---|
| 离心保留容量 | CRC | **STM 00219** | **WSP 241.2** | 与上方一致 |
| 载荷下吸收量 | AUL | **STM 00220** | **WSP 242.2** | 与上方"STM-00020（PAN 法，总表）/ STM-00220（天津现场）并存"**吻合——本批再次出现 STM 00220** |
| 凝胶床渗透性 | GBP | **STM 00229** | — | 上方记为 **STM-00229-1**，本批为 **STM 00229** → 疑为主编号与版本/子编号关系，**未确认** |
| 涡流时间 | Vortex | **STM 00428** | — | 与上方一致 |
| 粒径分布 | PSD | **STM 00230** | **WSP 220.2** | 与上方一致 |
| 含水率 | Moisture | **STM 00378 / 00278** | **WSP 230.2** | **本批新增** |
| 粉尘 | Dust | **STM 00471** | — | **本批新增** |

> ⚠️ **编号冲突仍在（2026-09-29，未裁决）**：**AUL** 已出现 **STM-00020**（总表 PAN 法）与 **STM-00220**（天津现场 + 本批来源）；**GBP** 出现 **STM-00229** 与 **STM-00229-1**。本页**不裁决、不合并**，引用时须**附厂别与完整编号**。

### 2. 验证记录

> ✅ 验证（2026-09-29，来源 [[Nuoer High-GBP SAP Visit Plan & Roadmap（诺尔高GBP SAP拜访预案）]]）：本页既有编号体系被**独立来源复现**（CRC 00219、AUL 00220、GBP 00229、Vortex 00428、PSD 00230 全部一致），并补齐**含水率与粉尘**两项的方法编号。原页结论**未被修正**；AUL 与 GBP 的编号分歧**仍未解决**，维持并列记录。

- **追加 `[待验证]`**：STM-00229 与 STM-00229-1 的关系；STM-00020（PAN 法）与 STM-00220 是否为同一方法的不同版本；WSP 242.2 与 PAN 法 AUL 的结果偏差量级。

## 来源

- [[Nuoer High-GBP SAP Visit Plan & Roadmap（诺尔高GBP SAP拜访预案）]] —— `RAW/ima_sync/个人知识库/WKB/Resources/Open Innovation/Material/SAM/Nuoer高GBP_SAP拜访讨论计划与开发路线图_20260708.docx.md`（2026-09-29 追加：标准对照表）
- [[STM-4597纸尿裤SAM分布测试.docx]] —— `RAW/ima_sync/个人知识库/WKB/Areas/Test Method/成品/NJ/STM-4597纸尿裤SAM分布测试.docx.md`
- [[SAM通液速度(From Nuoer).docx]] —— `RAW/ima_sync/个人知识库/WKB/Areas/Test Method/Material/SAM新引入测试方法-20250410/SAM通液速度(From Nuoer).docx.md`
- [[SAM加压吸收(From Nuoer).docx]] —— `RAW/ima_sync/个人知识库/WKB/Areas/Test Method/Material/SAM新引入测试方法-20250410/SAM加压吸收(From Nuoer）.docx.md`
- [[Raw Material STM - Tianjin Mill WI-60632（原材料标准测试方法-TJ）]] —— `RAW/ima_sync/个人知识库/WKB/Areas/Test Method/Material/STM原材料-TJ.pdf.md`
- [[Raw Material STM - Nanjing Plant（原材料STM-NJ）]] —— `RAW/ima_sync/个人知识库/WKB/Areas/Test Method/Material/原材料STM-NJ.pdf.md`
- [[Raw Material Testing Method Summary（原材料测试方法汇总表）]] —— `RAW/ima_sync/个人知识库/WKB/Areas/Test Method/Material/Raw Material Testing Method Summary.xlsx.md`

> ✅ 验证（2026-09-29，来源上述三份）：本页原「待补」的五项口径已部分补齐——**速率**（2.000 g / 50 mL / 600 ± 5 rpm 漩涡消失法）、**CRC**（0.200 g 浸 30 min、F = 250 g、3 min）、**AUL**（0.900 g、加载 60 min）、**PSD**（100 g、Ro-Tap 五层筛 850/600/300/90/45 μm、10 min）。总表另给出正式编号：**PSD = STM-00230、GBP = STM-00229-1、CRC = STM-00219、AUL = STM-00020（PAN 法）、Vortex = STM-00428**。**新增风险**：AUL 编号在本库并存 **STM-00020**（总表）与 **STM-00220**（天津现场），南京则用「内控-9」——已标 manual_review，确认前引用须附厂别与编号。
- [[China-STM-05 REL _ LSS _ PSS Width（COCO 芯体分层宽度测量 V4）]] —— `RAW/ima_sync/个人知识库/WKB/Areas/Test Method/成品/CoCo Product-REL Width, SAM Width in REL, LSS and PSS width China STM-05 20200303.pdf.md`
- [[STM-00048 SAM含量.docx]] —— `RAW/ima_sync/个人知识库/WKB/Areas/Test Method/成品/NJ/STM-00048 SAM含量.docx.md`（2026-09-29 追加：SAM 含量钠离子电极法）

## 追加：成品 SAM 含量法（2026-09-29 追加，不改动上方既有结论）

> 本节为 **Areas / Test Method 批次 05** 编译时的追加记录。上方子方法表新增一行 **「SAM 含量（Content, Na⁺ ISE）」**，**原结论未修改**。

### 新增子方法的定位

| 项 | 内容 | 出处 |
|---|---|---|
| 方法编号 | **STM-00048**（第 2 版，2021-08-24，南京厂成品） | [[STM-00048 SAM含量.docx]] |
| 测的是什么 | **成品中 SAM 的占比**（化学反推量），而非 SAM 的吸收性能 | 同上 |
| 原理 | SAM（聚丙烯酸钠系）是产品内钠的主要来源 → 用 NH₄Cl 萃取钠 → **钠离子选择电极**定量 → 反推 SAM 含量 | 同上 |
| 与既有子方法的区别 | 既有子方法（通液速度/加压吸收/分布）测 **SAM 的行为**；本方法测 **SAM 的量** | 同上、[[SAM通液速度(From Nuoer).docx]] |
| 标定 Calibration | 纯 SAP 四点 **2 / 5 / 10 / 15 g（±0.01 g）**，低→高浓度依次标定 | [[STM-00048 SAM含量.docx]] |
| 可用性闸门 Gate | 四点标定后**电极斜率须落在 54–60**；斜率**每月至少检查一次** | 同上 |
| 主要误差源 | 器皿**钠残留**；撕样时 **SAP 蹦出测试袋**（取样无效） | 同上 |

> ⚠️ **口径提示（2026-09-29）**：本方法输出的是**含量（占比）**，与 [[STM-4597纸尿裤SAM分布测试.docx]] 输出的**分布形态（mm / 照片比对）**维度不同，**两者互补但不能互相替代**——含量达标不代表分布达标。
> ⚠️ **待验证 `[待验证]`**：STM-00048 原文未给出"钠浓度 → SAM 含量"的换算式与合格阈值，引用前须回原文或配套标准确认。

File: .tools/_link_layer_backup_20261012/concepts/Seawater-Degradable 3D Hydrogel System（海水可降解三维水凝胶体系）.md
---
type: concept
title: "Seawater-Degradable 3D Hydrogel System（海水可降解三维水凝胶体系）"
domain: [卫材研发, SAP与流体]
status: growing
updated: 2026-09-30
tags: [海水降解, 三维水凝胶, 牺牲相, PVA, PLA, 降解触发, ASTM D6691]
---

# Seawater-Degradable 3D Hydrogel System（海水可降解三维水凝胶体系）

> One-line definition 一句话定义：把**水溶性聚合物粒子（牺牲相，sacrificial phase）**分散在**不溶但可降解的基体网络**中构成的三维水凝胶体系——遇海水后**先溶解致孔、再水解、再酶解**，从而实现**可控的海水降解**。（中文：不是"整体可降解"，而是"先开孔、后降解"的两段式设计。）

## Definition 定义与三步机理

1. **Step 1 — 溶解致孔（Porosity generation）**：水溶性粒子（PVA / PVOH、PEO 等）在海水环境中**优先溶解流失**，在基体内形成**多孔通道**。
2. **Step 2 — 盐效应与碱性水解（Salinity + alkaline hydrolysis）**：海水的**盐离子效应**与**弱碱性（pH 8.0–8.3）**加速基体聚合物（PLA、PCL、PHBV、淀粉接枝共聚物等）的**水解**。
3. **Step 3 — 酶解矿化（Enzymatic attack → mineralisation）**：微生物酶攻击**暴露出的无定形区域**，短链低聚物被摄取并矿化为 CO₂ + H₂O + 生物质。

> 中文注解：这条机理链的价值在于——**降解速率可以被"牺牲相的比例与溶解速率"设计**，而不是只能等基体自身缓慢水解。这正是"**可控降解**"的实现路径。

## Why seawater is harder 为什么海水比土壤难

| Factor 因素 | Seawater 海水 | Consequence 后果 |
|---|---|---|
| Temperature 温度 | **10–25 °C** | 酶活性低、反应速率慢 |
| Salinity 盐度 | **~3.5% NaCl** | **屏蔽电荷、抑制渗透压驱动吸水** |
| pH | **8.0–8.3（弱碱）** | 可加速碱催化水解（**有利**） |
| Microbial diversity 微生物多样性 | 以海洋细菌为主，**种类少** | 缺乏特异性降解酶 |
| Oxygen 氧含量 | 表层好氧 / 深层缺氧 | 需兼顾两条降解路径 |

> 中文：**高盐是对卫材最致命的一条**——它同时打击"吸水能力"与"降解环境"两件事，因此**耐盐性设计（两性离子基团 / 盐敏性离子交联）是可降解 SAP 的必答题**。

## Key Parameter Table 关键参数表

| Parameter 参数 | Value / range 取值 | Source 出处 |
|---|---|---|
| 认证门槛 | **180 天 ≥90% CO₂ 转化** | [[Seawater-Degradable SAP 3D Hydrogel System Technical Report（海水可降解SAP三维水凝胶体系技术调研）]] |
| 海水降解测试标准 | **ASTM D6691-24 / ISO 16204:2012**；OECD 306（28 天 BOD >60%）；ISO 14851 | 同上 |
| 土壤降解对照标准 | ASTM D5988:2021 / ISO 17556 / EN 17033:2018 | 同上 |
| PVA/PLA 体系基线 | 纯 **PLA 海水 180 天失重 <5%**；引入水溶性 PVA 后**显著提高** | 同上（引 Huang & Hu, 2020） |
| 增容剂 | **ADR 4370S** 改善 PVA/PLA 界面相容性 | 同上 |
| 聚氨基酸路线 | PSI + γ-PGA 发酵液（**2:1**）、EGDGE 交联、pH 4.8–5.0 / 50 °C / 12 h → **223 g/g** | 同上（引 Zhao et al., 2023） |
| 聚酯长链二元酸 | **DCA 碳数 C≥8 有效、C≥10 显著**；5–6 mol% C12 → 60 天 ~55%；PESDDD20（23 mol% DDDA）→ 60 天 ~80%、诱导期 <5 天 | 同上（引 Kumagai et al., 2024） |
| 降解两阶段 | 解聚（depolymerisation）→ 矿化（mineralisation） | 同上（引 npj Mat. Deg., 2022） |
| 成本 | 可降解 SAP 为传统 SAP 的 **1.5–4×**（源文三处口径不完全一致） | 同上（🔴 仅量级） |
| 性能差距 | 吸水/保液低于 PAA 系 **20–50%** | 同上 |

> ⚠️ **No unsourced parameters 禁止无来源参数**：本页所有数值均来自上列源摘要页（该源为 **AI 汇编的二手调研**），**未经本库实验验证**。

## The core tension 核心矛盾（本页最重要的判断）

> **使用期内稳定 vs 废弃后快速降解**——同一材料被要求在使用寿命内**不降解**、废弃后**快速降解**。源文将其列为 ★★★★☆ 挑战，方向性解法是**触发式降解设计**（如 UV / pH 双响应交联键）。

中文：这条矛盾决定了——**可降解 SAP 不能只做"材料替换"，必须做"寿命-降解的时序控制"**。任何只比较"降解率"而忽略"货架期稳定性"的评估都是不完整的。

> 🔴 **manual_review（2026-09-29）**：本页来源为 **AI 生成调研报告**（编制单位自述 "WorkBuddy AI Research Team"），引文为二手。成本倍数与市场规模（2025 年 ~4.285 亿美元 → 2032 年 >12 亿美元，CAGR ~16%）**均为第三方报告数值**，仅记量级。

## Adjacent Concepts 相邻概念

- 上位概念：[[Biodegradable SAP（可降解高吸水树脂）]]、[[Biodegradable & Bio-based Diaper Materials（可降解与生物基卫材材料）]]
- 技术路线对比：[[Degradable SAP Routes（可降解 SAP 四路线对比）]]（该页为四条路线口径，本页为六条路线口径，**分类粒度不同，不互推**）
- 最接近商业化的实现：[[Nagase（长濑产业）]]
- 指标口径：[[SAP性能指标（CRC AUL GBP Vortex）]]（注意 SFC 用 10⁻⁷ cm³·s/g，与 GBP 的 Darcy **不可换算**）
- 项目组合：[[IPC BCC OI Portfolio（开放创新项目组合）]]

## Lessons Learned 经验教训

> ✅ Verification（2026-09-29，source [[Seawater-Degradable SAP 3D Hydrogel System Technical Report（海水可降解SAP三维水凝胶体系技术调研）]]）：本页三步机理与该源 §2.2 与 §4.2 逐条对应，未作外推。

- **Lesson 1（降解可以"设计时序"）**：牺牲相路线说明降解不是被动属性，而是**可被结构设计编程的时序行为**——先致孔、后水解、再酶解。
- **Lesson 2（高盐是双重打击）**：3.5% NaCl 既抑制吸水（性能）又改变降解环境（机理），因此**耐盐性不是可选项**。
- **Lesson 3（先攻卫生巾，不是纸尿裤）**：源文与 Nagase 的商业化路径一致——**单片 SAP 用量最小的品类先落地**（卫生巾 0.5–1.5 g vs 成人失禁裤 10–30 g），因为成本倍数是按**用量**放大的。
- **待补 `[待验证]`**：牺牲相比例、粒径与溶解速率对降解曲线的定量关系；货架期（使用期内）稳定性数据；本库自有样品的 ASTM D6691 实测。

## 追加：Open Innovation 批（2026-09-29 追加 · 三组件拆解与四条路径）

> 追加来源 `[[海水降解SAP技术研究报告（三维水凝胶-可溶粒子体系·2026-05-21）]]`。⚠️ **该文件与既有英文版报告同为 2026-05-21 但 source_path 不同**，本页**分别登记、不合并**。本段**只补"体系的三组件拆解与四条路径"，不改动上文任何定义、机理、参数与核心矛盾判断**。

### 1. 体系的三组件拆解（本批新增的结构化表述）

| 组件 | 功能 | 典型材料 |
|---|---|---|
| **遇水溶解塑料粒子** | **可控崩解相 / 降解触发剂**；遇水快速溶解或水解，形成通道或释放催化剂 | **PVA、聚草酸酯、PGA 低聚物、PDA 树脂** |
| **三维水凝胶网络** | **SAP 骨架**，提供吸水保水；**由交联密度调控降解速率** | 海藻酸钠、壳聚糖、聚丙烯酸、聚天冬氨酸 |
| **复合体系** | 粒子分散/嵌入网络；粒子溶解后网络失去支撑 → 加速整体降解 | **IPN / semi-IPN** |

**四步原理**：① 正常吸水时网络完整、粒子作物理交联点/增强相 → ② 海水（或温度/盐度/pH 触发）使**粒子优先溶解/水解** → ③ 粒子留下**微孔通道**，水与微生物更易渗入 → ④ 网络**失去支撑与交联点而崩解**。

> ✅ **与上文一致**：上文给出"三步机理"（本页既有），本批的**四步**是同一机理的**更细分解**（把"形成通道"与"网络崩解"拆成两步）。**不冲突，不替代。**

### 2. 四条路径（本批新增的路线分类）

| # | 路径 | 粒子相 | 水凝胶相 | 关键机理 |
|---|---|---|---|---|
| 1 | 水解粒子 + 天然多糖 | **PGA/PLGA/聚草酸酯微粒** | 海藻酸钠、壳聚糖、透明质酸、纤维素衍生物 | 粒子水解释放**乙醇酸单体 → 局部降 pH → 催化糖苷键断裂** |
| 2 | **PVA 水溶粒子 + 合成高分子** | PVA 微球（温度/离子响应） | PAA、PASP、PAAm（IPN/semi-IPN） | PVA 溶解**大幅增加比表面积**；**PVA 含量即溶解速率旋钮** |
| 3 | **PASP 全降解 SAP** | 可引入 PGA 微粒/淀粉颗粒 | PSI 水解制 PASP 钠盐；交联剂 PEGDE/己二胺/丁二胺 | **主链肽键可被蛋白酶降解**；海水中**交联键先水解**；终产物**天冬氨酸单体** |
| 4 | **PDA 全自然域可控降解** | 水溶性粒子（温度/离子响应） | PDA 树脂（第三代全自然域降解高分子） | **主链酯键在海水离子催化下水解** → 乙醇酸/草酸 → 矿化为 CO₂ + H₂O |

> ⚠️ **口径提示**：本批的**四条路径**与库中 `[[Biodegradable SAP（可降解高吸水树脂）]]` 记录的**四条 / 六条**分类口径**均不同**。三者**并列记录、不合并**（既有页已就此标注过"四类口径并列"）。

### 3. 六种可控降解触发机制（本批新增维度）

| 触发因素 | 机制 | 场景 |
|---|---|---|
| **盐度 / 离子强度** | 高盐度破坏离子交联，加速 PVA 溶解 | 海水环境 |
| **温度** | 升至 LCST 以上使 PNIPAm 等疏水化 | 温敏释放 |
| **pH 变化** | 酸/碱条件下酯键水解加速 | 特定水域 |
| **酶作用** | 微生物酯酶、蛋白酶切键 | 自然降解 |
| **UV 光照** | 光敏基团断裂或光催化氧化 | 浅海 / 地表 |
| **时间累积** | 粒子逐步水解，结构缓慢弱化 | 长期控释 |

> **对本页"核心矛盾"的意义**：**六种触发机制全部是"加速降解"的方向**，而**没有任何一种是"在使用期抑制降解"的方向** —— 这与上文的核心矛盾（**使用期稳定 vs 废弃后快降解**）**同向**，进一步说明**"可控"的难点在于抑制而非加速**。

### 4. 关键参数（PASP 与 PDA 两条可落地路径）

| 项 | 值 |
|---|---|
| **PASP 生理盐水吸水倍率** | **100–600×**；实验室规模到**小规模工业化生产** |
| **PDA-R 海水崩解** | **3–90 天可控**；**2 年矿化率 >90%** |
| **PDA 水溶性粒子** | 遇热水或特定温度快速溶解，**溶解速率随水温精准调控** |
| **可降解 SAP 成本** | **约为传统 PAAS 的 2–5 倍**（源文口径，未注明牌号与地区） |
| **海水环境复杂性** | 温度 **1–30 ℃**、盐度 **32–41 PSU**、微生物群落差异大 |

> ✅ 验证（2026-09-29）：本追加段**未修正**本页任何既有结论；**"使用期稳定 vs 废弃后快降解"的核心矛盾未被触及**，本批补的是**实现路径与触发维度**。该矛盾**仍未解决**。

> 🔴 **manual_review（2026-09-29）**：本源为公开资料整理的调研报告，含企业名录、产能阶段与**市场规模 $1206.4 亿（口径存疑）**；本页**只记技术路径与参数，不落市场数据与商务信息**。

## Sources 来源

- [[Seawater-Degradable SAP 3D Hydrogel System Technical Report（海水可降解SAP三维水凝胶体系技术调研）]] —— `RAW/ima_sync/个人知识库/WKB/Resources/Open Innovation/Material/SAM/Seawater_Degradable_SAP_3D_Hydrogel_System_Technical_Report_20260521.docx.md`
- [[海水降解SAP技术研究报告（三维水凝胶-可溶粒子体系·2026-05-21）]] —— `RAW/ima_sync/个人知识库/WKB/Resources/Open Innovation/Material/SAM/海水降解SAP技术研究报告.docx.md`（2026-09-29 追加）
