Repository: jeffsking/WKB-OB

File: .tools/_link_layer_backup_20261012/concepts/Zeolite Odour Control（沸石除臭载体）.md
---
type: concept
title: "Zeolite Odour Control（沸石除臭载体）"
domain: [卫材研发, 功能添加剂与整理]
status: growing
updated: 2026-09-30
tags: [除臭, 沸石, 异味控制, 合规]
---

# Zeolite Odour Control（沸石除臭载体）

> One-line definition 一句话定义：以**沸石/无机硅酸盐多孔载体**替代活性炭作为除臭功能载体，通过"物理吸附 + 化学中和 + 生物抑制"三位一体机制去除纸尿裤异味的材料方案；在本组合中同时存在**油剂施加于热风无纺布**与**芯体直投**两条落点。
> (Using zeolite / inorganic silicate porous carriers instead of activated carbon for odour removal via adsorption + chemical neutralisation + biological inhibition; in this portfolio it has two landing points — oil-finish on through-air nonwoven, and direct dosing into the core.)

## Mechanism 机理 / 结构拆解

1. **异味来源与评价标准化** —— 行业已锁定 **9 种代表性臭味物质**：丁酮、氨气、三甲胺、吲哚、异戊酸、2-乙烯醛、硫化氢、甲硫醇、二甲基二硫醚；其中**氨气是尿液分解的主要异味气体**。
2. **载体迭代是关键技术动作** —— 活性炭存在"天然黑色污染制品 + 容量上限"双重缺陷 → 转向**无机硅酸盐多孔载体**（膨润土、蒙脱土、硅藻土、高岭土），并通过**扩孔插层**增大层间距以提升容量。
3. **三位一体机理** —— 物理吸附 + 化学中和（乳糖酸/柠檬酸/醋酸锌）+ 生物抑制（壳聚糖/柚子花/丝兰提取物/中草药）；另有缓释微胶囊与胶囊芯体、消臭型 SAP 一体化两条延伸。
4. **本组合的目标已转向** —— 2026-09-18 评审明确重点从"尿味"转向**胶水/塑料袋气味**；纳米除臭粉经**油剂施加于热风无纺布**，需验证**喷嘴堵塞**与**线上跌落**。
5. **两条落点** —— ① 无纺布/油剂施加（除臭平台项）；② 沸石芯体直投（需对标 FEI Odor Control 对沸石粒径 0.023–0.038 mm 的考量）。

## Key parameters 关键参数表

| Parameter 参数 | Value 数值 | Source 出处 |
|---|---|---|
| 代表性臭味物质 | 9 种（丁酮、氨气、三甲胺、吲哚、异戊酸、2-乙烯醛、硫化氢、甲硫醇、二甲基二硫醚） | [[IPC BCC OI 材料开发团队 2026 年度汇报大纲 v7（2026-09-17）]] |
| 载体 | 无机硅酸盐多孔载体（膨润土/蒙脱土/硅藻土/高岭土），替代活性炭 | 同上 |
| 沸石粒径（FEI 对标口径） | 0.023–0.038 mm | 同上 |
| 供应商 | 中科依兰（ZhongKe Yi Ran） | [[IPC BCC OI Project List 17.9.2026（供应商明细版）]]、[[IPC BCC OI Project List 2026-09-18（重构版·19 项）]] |
| 法务 | NDA 2026-06-15 | 同上 |
| 进展 | 测试结果为正面；BM/尿素待 SGS 报告；安排现场拜访 | [[IPC BCC OI Project List 17.9.2026（供应商明细版）]] |
| 目标异味对象 | 胶水 / 塑料袋气味（非尿味） | [[IPC BCC OI Project List 2026-09-18（重构版·19 项）]] |
| 施加工艺风险 | 油剂施加 → 喷嘴堵塞、线上跌落（待验证） | 同上 |
| 合规敏感度 | 高（与甲酰胺事件同一监管语境） | [[IPC BCC OI 材料开发团队 2026 年度汇报大纲 v7（2026-09-17）]] |
| 合并关系 | 旧 OI-7 除臭 + 旧 OI-16 沸石 → 新 OI-18（同一供应商） | [[IPC BCC OI Project List 2026-09-18（重构版·19 项）]] |

> ⚠️ **禁止无来源参数**：源内**未给出**除臭率、异味下降百分比、油剂添加量等定量指标 → `[待验证]`。

## Adjacent concepts 相邻概念

- 同族：[[Odour-Control Granular Interference（除臭颗粒干扰）]]、[[SAP错峰膨胀]]
- 施加工艺：[[Hot-Melt Slot Coating（热熔狭缝涂布）]]、[[热风粘合无纺布]]
- 合规：[[认证与法规的区别]]
- 组合口径：[[IPC BCC OI Portfolio（开放创新项目组合）]]
- 机构：[[中科依兰]]

## Experience notes 经验教训

> ✅ 验证（2026-09-29，来源 [[IPC BCC OI Project List 2026-09-18（重构版·19 项）]]）：本项目改名/换目标（尿味 → 胶水与塑料袋气味），意味着**评价体系与验证方案须同步调整**；此前按"尿味"设计的方法学不能直接沿用。
> ⚠️ 待办：无纺布吸附（油剂施加）与芯体直投（沸石粉）为两条不同工艺，建议合并评审以避免重复投入（源内建议）。

> ✅ 验证（2026-09-29，来源 [[IPC BCC FEI Update（IA2.0 · 2026-06-22）]]）：FEI 除臭筛选结论**支持本页芯体直投路线**——"Zeolite granules show promise for absorbent-core direct add-on"，当前考虑的芯体直加粒径窗口 **~0.023–0.038 mm**；同时登记三项关键障碍：process feasibility、odorant definition（气味物定义）、external validation method（外部验证法）。与上方"待办"的两工艺划分一致：本条属**芯体直投**线。

## Sources 来源

- [[IPC BCC OI Project List 17.9.2026（供应商明细版）]] —— `RAW/ima_sync/个人知识库/WKB/Projects/IPC BCC OI Project List - 17.9.2026.xlsx.md`
- [[IPC BCC OI Project List 2026-09-18（重构版·19 项）]] —— `RAW/ima_sync/个人知识库/WKB/Projects/IPC BCC OI Project List - 20260918 (Restructured).xlsx.md`
- [[IPC BCC OI 材料开发团队 2026 年度汇报大纲 v7（2026-09-17）]] —— `RAW/ima_sync/个人知识库/WKB/Projects/IPC BCC OI 材料开发团队 2026 年度汇报大纲_v7_红白配色与标题栏加倍版.md.md`

File: .tools/_link_layer_backup_20261012/concepts/光变材料.md
---
type: concept
title: "光变材料"
domain: [卫材研发, 待归类]
status: growing
updated: 2026-10-12
tags: [seed, 待补]
---


# 光变材料


## Definition 定义

**光变（光致变色）材料**——BLOCLO 盛色的两条产品线之一（4 种形态）。


## Key Points 要点

- BLOCLO = Blooming Color；产品形态：光变类（**光变染料、光变粉、光变色膏、光变纤维**，4 种）、温变类（温变粉/色膏/色母粒，3 种）（源：BLOCLO 盛色科技产品册）
- **关键警示：光变 ≠ 湿变**——光变由紫外光触发，湿变需靠水分触发；**不能把光变产品当作湿显指示材料**（源：BLOCLO 产品册「与卫材变色的关联」）


## Related 关联

- [[光致变色 Photochromic]]
- [[动态色彩]]
- [[变色材料 Chromic Materials]]


## Cited by 主要引用来源（1 处）

- [[BLOCLO 盛色科技（广州盛色）光变与温变动态色彩材料产品册]]


> 内容依据：见上方 Cited by 所列来源页；未在来源中出现的表述均未写入。

File: .tools/_link_layer_backup_20261012/concepts/快速吸水自膨胀纳米纤维素材料（华东师大）.md
---
type: concept
title: "快速吸水自膨胀纳米纤维素材料（华东师大）"
domain: [卫材研发, REL增强层与纤维]
status: growing
updated: 2026-09-30
tags: [纳米纤维素, 高吸水, 膨胀]
---

# 快速吸水自膨胀纳米纤维素材料（华东师大）

> One-line definition 一句话定义：纳米纤维素经化学交联-干燥-压缩后，遇水 **2–30 秒膨胀 3000–90000%（质量）**的自膨胀材料——水破坏纤维间氢键使压缩体瞬间回弹，交联网络保证膨胀后不散体（中文：自膨胀纳米纤维素）。

## Mechanism 机理拆解

1. **整体性来源**：柠檬酸/戊二醛/环氧氯丙烷等共价交联使纳米纤维成整体网络，吸水膨胀后保持形状。
2. **膨胀驱动力**：CNF 亲水性强，水侵入打断纤维间氢键；压缩态储能释放 → 秒级回弹。
3. **形态可控**：冷冻/超临界干燥得气凝胶（体积不变）；其他干燥+再压缩（裁剪/切割/粉碎/压缩）得粉末、薄膜、片、块。

## Key parameters 关键参数表

| Parameter 参数 | Value 值 | Source 出处 |
|---|---|---|
| 膨胀时间 | 2–30 s（实施例 2.6–12.1 s） | [[CN 116731354 A（快速吸水自膨胀纳米纤维素材料及其制备方法和应用·华东师范大学）]] |
| 膨胀倍率（质量） | 3000–90000%（实施例 4100–8600%） | 同上 |
| CNF:交联剂 | 1:(0.0001–10)，优选 1:0.01–1 | 同上 |
| 止血对比 | 失血 0.50 g vs QuikClot 4.61 g | 同上（图4） |

## Adjacent concepts 相邻概念

- 相关：[[纳米纤维素（CNC、CNF、BNC）]]、[[SAP（高吸水树脂）]]、[[BNC 基 SAP 表面交联]]
- 边界：实施例为止血/细胞培养/减肥，无尿液/盐水口径数据；「能否替代 SAP」属未验证推论，不得当结论用。

## Sources 来源

- [[CN 116731354 A（快速吸水自膨胀纳米纤维素材料及其制备方法和应用·华东师范大学）]] —— `RAW/ima_sync/个人知识库/WKB/Areas/IP/CN116731354A.pdf.md`

File: .tools/_link_layer_backup_20261012/concepts/生物基材料.md
---
type: concept
title: "生物基材料"
domain: [卫材研发, 待归类]
status: growing
updated: 2026-10-12
tags: [seed, 待补]
---


# 生物基材料


## Definition 定义

生物基（bio-based）材料的泛称；本库语境主要为生物基 PTMEG / 生物基 SAP 等。


## Key Points 要点

- **生物基 PTMEG 成本口径**：原料成本为常规的 3.3 倍；掺 30% 后总成本 1.5–2 倍（玉米芯路线），且存在回弹损失、耐温差问题（源：与华峰集团研发及合作会议纪要）
- 另一支：生物基高吸水材料（大豆蛋白 SAP）等（源：生物基高吸水材料（大豆蛋白 SAP））


## Related 关联

- [[PTMEG]]
- [[生物基单体 Bio-based Monomer]]
- [[Biodegradable & Bio-based Diaper Materials（可降解与生物基卫材材料）]]


## Cited by 主要引用来源（1 处）

- [[与华峰集团研发及合作会议纪要]]


> 内容依据：见上方 Cited by 所列来源页；未在来源中出现的表述均未写入。

File: .tools/_link_layer_backup_20261012/concepts/纸尿裤产品设计与材料开发评审会（涉及芯体结构、导流设计、SA.md
---
type: concept
title: "纸尿裤产品设计与材料开发评审会（涉及芯体结构、导流设计、SA"
domain: [卫材研发, 芯体与吸收]
status: seed
updated: 2026-10-12
tags: [seed, 待补]
---

# 纸尿裤产品设计与材料开发评审会（涉及芯体结构、导流设计、SA

> ⏳ **Seed page（2026-10-12）**：断链治理按引用反查补建的占位页 —— 1 处引用指向本标题但页面不存在。**仅登记引用来源与待补维度，未填任何数据**；补内容须回来源页核对原文，禁止编造。

## Cited by 主要引用来源（1 处）

- [[Liner Trial Request（Liner 打样需求单）]]

## Pending 待补维度

- 定义 / 口径 / 关键参数
- 与卫材（REL 芯体 / SAP / 无纺布 / 胶黏）的关联点

File: .tools/_link_layer_backup_20261012/concepts/纸尿裤原材料安全.md
---
type: concept
title: "纸尿裤原材料安全"
domain: [卫材研发, 芯体与吸收]
status: growing
updated: 2026-10-12
tags: [seed, 待补]
---


# 纸尿裤原材料安全


## Definition 定义

纸尿裤原材料的**全链条安全筛查与管控**主题。


## Key Points 要点

- 以甲酰胺为切入点的**全链条风险筛查与管控计划**（源：纸尿裤原材料全链条甲酰胺风险筛查与管控计划）
- 相关框架：[[Material Safety Control（材料安全双轨管控）]]、[[GB 43631-2023（婴幼儿及儿童纸品化学安全总门槛）]]


## Related 关联

- [[甲酰胺（Formamide）]]
- [[Material Safety Control（材料安全双轨管控）]]
- [[甲醛 Formaldehyde]]


## Cited by 主要引用来源（1 处）

- [[纸尿裤原材料全链条甲酰胺风险筛查与管控计划]]


> 内容依据：见上方 Cited by 所列来源页；未在来源中出现的表述均未写入。

File: .tools/_link_layer_backup_20261012/concepts/薄膜压力分布传感（Pressure-Sensing Film）.md
---
type: concept
title: "薄膜压力分布传感（Pressure-Sensing Film）"
domain: [卫材研发, 测试与标准]
status: growing
updated: 2026-09-30
tags: [压力分布, 薄膜传感, 电容式传感, 触感量测, 舒适度, 贴合]
---

# 薄膜压力分布传感（Pressure-Sensing Film / Distributed Tactile Sensing）

> 一句话定义：以**柔软可伸展的薄膜式传感阵列**对接触面做**分布式压力成像**（而非单点测力）的量测技术；在卫材场景的潜在用途是**纸尿裤/裤型的贴合压力与舒适度可视化**。（Chinese: a flexible sensor sheet that maps pressure distribution over a contact area, not a single-point load cell.）

## 机理 / 结构拆解 Mechanism

1. **分布式而非单点**：传感单元按阵列排布，输出**二维压力分布图**与随时间的压力曲线，用于看「哪里压、压多久、怎么变」——这是贴合/舒适度问题的关键维度，单点力值无法给出。
2. **电容式测量（本来源口径）**：源文称采用**专利的电容测量方式**，可做实时、快速的动态数据反馈；薄膜方案可与**电容触控**叠加，实现「力 + 触控」三维输入（厚度仅 **1–2 mm**，保持多点响应）。
3. **柔软可伸展**：传感器材质柔软、可贴合曲面与不规则面，**低压段分辨能力**是其差异化点（可分辨低至 **<10 Pa** 量级的压力；高灵敏型可达 **<0.3% FSR** 的检测下限）。
4. **动态 + 温度补偿**：可用于运动件（雨刮、刹车片、滚轮热压机）的动态测量，并提供**动态温度补偿**；传感器可重复使用场景可替代一次性压敏纸，降低成本。
5. **对卫材的接口**：纸尿裤/裤型的**腰围、腿围、裆部**贴合压力分布、以及假人/穿戴试验中的压力可视化，是本库引入该技术的主要动机；但源文**未列出任何卫品案例** → 适用性 `[待验证]`。

## 关键参数表 Key parameters

| 参数 | 典型值 / 范围 | 出处 |
|---|---|---|
| 薄膜厚度（触屏方案） | **1–2 mm**（力 + 电容叠加，保持多点触控） | [[PPS 薄膜压力传感应用场景（触感压力分布技术）]] |
| 灵敏度 / 信噪比 | **300:1 ~ 500:1** | [[PPS 薄膜压力传感应用场景（触感压力分布技术）]] |
| 低压分辨能力 | **<10 Pa**（头戴/眼镜/头盔舒适度量测）；刹车片方案 **<0.3% FSR** | [[PPS 薄膜压力传感应用场景（触感压力分布技术）]] |
| 测量形态 | 静态压力分布 + **动态**过程（可录像式回放，配动态角度定位） | [[PPS 薄膜压力传感应用场景（触感压力分布技术）]] |
| 环境适应性 | 耐高温高压（滚轮/热压机）；防水设计（雨刮动态测试） | [[PPS 薄膜压力传感应用场景（触感压力分布技术）]] |

> ⚠️ **禁止无来源参数**：以上均来自上列源摘要页；**卫材（纸尿裤/裤型）场景下的分辨率、量程与重复性要求无来源**，标 `[待验证]`。

## 相邻概念 Adjacent concepts

- 卫材贴合量测：[[Front Belt Force Window（前腰带弹性力窗口）]]（腰带力值窗口与本页的压力分布量测互补：前者定标，后者成像）
- 假人/台架：[[Motion Mannequin Test（动态假人测试）]]、[[Static Mannequin Test（静态假人测试）]]
- 传感与指示：[[智能尿裤功能层]]（若把压力分布做成产品功能而非量测手段）
- 其他量测口径：[[Dryness Measure System（干爽度量三分）]]（同为「把主观感受量化」的方法族）

## 经验教训 Lessons learned

- **教训一（手段 vs 功能）**：本页技术在本库有两种用法——**研发量测手段**（贴合压力成像，见效快、风险低）与**产品功能**（把传感做到尿裤里，涉及成本、安全与合规）。**先当工具，再谈集成**。
- **教训二（量程错配风险）**：源文的成熟场景是**医疗康复、可穿戴脉搏、机器人抓取、刹车片/雨刮**等**中高压**场景；卫材贴合压力属**低压段**（kPa 量级），须确认低压分辨与漂移是否满足，不可直接照搬参数。
- **待补 `[待验证]`**：卫材场景所需的压力量程与空间分辨率；薄膜传感器在尿裤曲面/湿润环境下的稳定性；与假人测试的联用方式；国产替代与供货周期。

## 来源 Sources

- [[PPS 薄膜压力传感应用场景（触感压力分布技术）]] —— `RAW/ima_sync/个人知识库/WKB/Areas/Supply Base/PPS薄膜压力传感应用场景说明- PPS (中国)触感压力分布技术.pdf.md`（2026-09-29 建立）
