Repository: jeffsking/WKB-OB

File: RAW_FULL/ima_sync/个人知识库/WKB/Archives/全芯体材料清单与实验计划_v2.xlsx.md
---
media_id: "excel_3867e2b60070d7dc3f413086d0b0036e_ac1ec2cf271de520ce26bac558cadc3d001a693ee6c0644e"
source_file: "全芯体材料清单与实验计划_v2.xlsx.md"
original_path: "RAW/ima_sync/个人知识库/WKB/Archives/全芯体材料清单与实验计划_v2.xlsx.md"
extracted: "2026-09-27"
extract_method: "ima-mcp fetch_media_content"
extract_status: "ok"
clean_rules: "v2: dead-image-link->text(alt kept); repeat-digits->compressed"
processed: "2026-09-27"
---

# 全芯体材料清单与实验计划_v2.xlsx.md

[0_版本与变更说明:全芯体材料（含面层）材料清单与实验计划  v2.0]
|版本|v2.0（替代 v1.0「全芯体材料清单与实验计划.xlsx」，v1 保留用于对比）|
|---|---|
|更新日期|2026-07-27|
|更新触发|面层pattern选型（三叶形PET方案）定稿 + 多SAP架构验证完成，Route A（Multi-SAP + REL）升级为优先级|
|本次四大要求|① 移除ADL与亲水剂并同步采购/用量 ② 新增SAP搭配实验（目的/材料/步骤/预期） ③ 材料清单↔实验计划一致性核对 ④ 全部变更打标注|
|变更标注图例|【新增】绿底 |【修改】橙底 |【删除】红底+删除线 |【保留】灰底 |【保留·待确认】蓝底|
|依据文件1|Topsheet/Trilobal_PET_Liner_MD_Distribution.pptx —— 面层定为45gsm ATB 2-card/4-dosing，三叶形PET 26%（Option B）|
|依据文件2|SAM/SAP_Selection_Strategy.pptx —— SAP1（皮肤侧独立层）+ SAP2/SAP3（膜侧混合层）错峰策略|
|依据文件3|SAM/Multi-SAP_Architecture_Validation.pptx —— 8配方验证；Enterprise Standard为主KPI；Route A升级|
|依据文件4|SAM/Technical Comparison Report (511_951_611) vs (511).docx —— 高负荷短间隔法（Method 1）数据，已被文件3定性为&#39;伪峰假象&#39;，仅作风险参考|
|依据文件5|REL/REL_Optimized_PTT_PVA_Composition.pptx —— ⚠ MIP/Azure RMS加密，无法读取。REL纤维组成暂按Multi-SAP蓝图（Spunlace 35/26gsm）登记，待解密后回填|
|⚠ 三项判断性变更（请团队复核）||
|J1. M4 Lyocell（v1可选材料）与 M9 复合芯体基材（v1无木浆备选）在设计文件中均未出现，为满足&#39;材料↔实验一致性&#39;要求标记【删除】；如需保留备选路线请告知，可一键恢复。||
|J2. 技术对比报告(docx)结论&#39;All-511更优&#39;系Method 1（3.5kg/3×80ml短间隔）测试协议产物；Multi-SAP验证报告(v3)已将其定性为&#39;伪峰假象&#39;。本版以Enterprise Standard（Method 3）为主KPI，docx数据仅留作凝胶阻塞风险参考。||
|J3. &#39;611&#39;（docx）与&#39;NR-610S&#39;（pptx）按同一材料族处理；若供应商编码确有差异请指正。||

[1_变更日志:变更日志（v1.0 → v2.0）—— 便于前后版本逐项对比]
|编号|变更类型|对象|v1 内容|v2 内容|变更原因|依据文件|
|---|---|---|---|---|---|---|
|C01|【修改】|M1 面层异形纤维|五角星形PET 3D, 添加量10%, 仅下卡片|三叶形单组分PET 2.2/3.3dtex, 38/44/51mm, 6-10cpi; 26%(11.75gsm), 分布于A2/B1/B2三层(皮肤层0%)|面层选型定稿：Option B四层strata架构，MD分布+30%，CD拉伸9.3N/50mm|Trilobal deck S7/S9|
|C02|【修改】|M2 ES纤维|2D/1.5D单一规格, 占面层90%|2.2dtex(A1/A2)+4.4dtex(B1/B2)双旦尼尔, 38mm, 12-14cpi, 占面层74%(33.25gsm)|与三叶形PET配套的四strata配比；A1皮肤层保持100%ES保护肤感|Trilobal deck S6/S7|
|C03|【删除】|M3 亲水整理剂|非离子型, 0.3~0.8% o.w.f, 面层整体涂覆|取消独立采购；亲水功能并入M1纤维油剂（耐久多次排尿亲水+抗静电spin finish）|要求①：设计文件无独立亲水剂；纤维采购规格已含耐久亲水油剂|要求① + Trilobal deck S8|
|C04|【删除】|M4 Lyocell(可选)|1.5D, 0~5%, 面层柔软增强|取消|设计文件未出现；一致性清理（判断性变更J1，可恢复）|要求③|
|C05|【删除】|M5 Surge热风无纺布(ADL)|HPP/Picasso 45~60gsm, 25~35g/片|取消ADL材料及对应采购/用量|要求①：设计文件未提及ADL材料|要求①|
|C06|【删除】|M6 双组分纺粘(ADL支撑)|SSMMS 15~20gsm|取消|要求①：同上|要求①|
|C07|【修改】|M7 SAP|N511等效单一SAP, 350~450g/m²|KC 511 明确为顶层SAP1候选A（GBP 24最高/CRC 59.4），角色从&#39;唯一SAP&#39;变为&#39;第一反应层&#39;|多SAP架构：顶层求速度/渗透，不求最大容量|Multi-SAP S4/S5; Strategy S5|
|C08|【新增】|M19~M24 多SAP系统|（无）|新增 930 / NR-951 / NR-959 / NR-610S / Sumitomo 60S / BASF 7059·NR-950备选 六个SAP材料条目|要求②：SAP搭配实验所需全部材料登记入清单|Multi-SAP S5/S6/S10/S14|
|C09|【修改】|M8 绒毛浆|150~250 g/m²|45 g/片（8配方实验统一基准）|与Multi-SAP实验基准常数对齐（总SAP锁320g）|Multi-SAP S6|
|C10|【删除】|M9 复合芯体基材(无木浆备选)|薄型&lt;2mm|取消|设计文件为绒毛浆+SAP+REL架构（判断性变更J1，可恢复）|要求③|
|C11|【新增】|M25 Spunlace REL|（v1为ATB纤维REL M10~M14）|Z-Flow毛细桥：水刺REL 上层35gsm/下层26gsm，位于SAP1与SAP2+3之间|Multi-SAP蓝图明确REL为层间毛细桥；Route A=Multi-SAP+REL|Multi-SAP S4|
|C12|【保留·待确认】|M10~M14 REL纤维配方|2D ES 40%/12D ES 10%/3D PTT 28%/9D Hollow 14%/4D PVA 8%|暂挂：REL文件MIP加密无法读取，纤维组成待解密后回填|依据文件5加密；以M25占位保证实验链条完整|REL pptx(加密)|
|C13|【修改】|M17 面层-芯体粘合胶|低量Omega喷涂|保留并补充：PET表面能~43mN/m高于PE~31，热熔胶润湿性改善，线试确认剥离强度|Trilobal deck S15 converting评估|Trilobal deck S15|
|C14|【新增】|Sheet 5_SAP搭配实验|（无）|专属sheet：实验目的/材料/8配方矩阵/6步骤/协议KPI/预期结果/红线约束|要求②|Strategy + Multi-SAP + TechReport|
|C15|【修改】|测试协议体系|EDANA WSP 70.3/80.9为主|Enterprise Standard(4×60ml,1.2-2kg,25℃)升为主KPI；国标(2×80ml,4kPa,36℃)为次；高负荷法(3×80ml,3.5kg)仅作凝胶阻塞风险参考|Multi-SAP Route C：Method 3为强制日常筛选标准；Method 1系&#39;伪峰&#39;|Multi-SAP S3/S12|
|C16|【修改】|时间节点|W1~W9通用里程碑|对齐Stage 2三阶段（放大/底层混合优化/参数与离析检查）+ 面层4轮试验计划 + 决策门|两份文件试验计划合并排期|Multi-SAP S14; Trilobal S17|

[2_材料清单:一、全芯体材料（含面层）材料清单 v2.0 —— 变更标记见图例，删除项保留以便对比]
|序号|材料名称|规格型号|对应层级/结构位置|用途/功能|预估单耗/数量|供应商候选/参考价|关联材料|变更标记|变更说明|
|---|---|---|---|---|---|---|---|---|---|
|M1|三叶形单组分PET纤维 (Trilobal mono PET)|2.2/3.3 dtex; 切长38/44/51mm(按stratum); 卷曲6-10 cpi; 干热收缩≤3%@150℃(热定型); 耐久多次排尿亲水+抗静电油剂; 强度4.5-5.5 cN/dtex|面层 A2/B1/B2（皮肤层A1不放）|三叶凹槽毛细导轨：MD方向液体分布(目标+30%)；修复Z向毛细梯度；凹槽吸力40-50kPa|11.75 gsm = 面层26%（A2 25%/B1 40%/B2 45%）；总克重45gsm不变|$1.55-1.95/kg；需≥2家合格供应商(RFQ索取瓣叶剖面图)|M2,M16|【修改】|v1五角星PET→三叶形PET；10%→26%；按Option B定稿|
|M2|ES双组分皮芯纤维|2.2 dtex(A1/A2用)+4.4 dtex(B1/B2用); 38mm; 12-14 cpi; PP/PE皮芯; 强度2.5-3.0 cN/dtex|面层全部4 strata；A1皮肤层100% ES|ATB热粘合骨架（全部粘合点来自ES）；承载CD拉伸(目标≥9.0 N/50mm)；A1保护肤感|33.25 gsm = 面层74%（A1 12gsm/A2 9.75/B1 6.0/B2 5.5）|2.2D $2.30-2.60/kg；4.4D $2.10-2.40/kg|M1|【修改】|明确双旦尼尔四strata分配|
|M3|亲水整理剂 (Surfactant)|—|—|亲水功能已并入M1纤维油剂（spin finish）|0 —— 取消独立采购与用量(0.3~0.8% o.w.f)|—|—|【删除】|要求①：设计文件无独立亲水剂|
|M4|Lyocell再生纤维素纤维(可选)|—|—|—|0|—|—|【删除】|设计文件未出现；一致性清理(可恢复)|
|M5|Surge热风无纺布 (ADL基材)|—|—|—|0 —— 取消采购(原25~35g/片)|—|—|【删除】|要求①：设计文件未提及ADL|
|M6|双组分纺粘增强(ADL支撑)|—|—|—|0|—|—|【删除】|要求①：同上|
|M7|KC 511（SAP1顶层·候选A）|GBP 24(全场最高); CRC 59.4 g/g|芯体顶层 SAP1（第一反应层，贴面层侧）|快速摄入+高渗透(GBP)，把液体拉离皮肤；不追求最大容量|顶层SAP；顶/底split=5/5（底层50%）；实验基准总SAP 320g|KC|M19,M25|【修改】|v1&#39;N511等效&#39;→明确为SAP1候选；角色重定义|
|M19|SAP 930（SAP1顶层·候选B）|待定：Phase3补齐动力学数据；与Sumitomo 60S搭配Enterprise回渗4.32g(全场最优)|芯体顶层 SAP1（候选）|第一反应层备选；与60S组成最优路线|顶层SAP（930/Sumitomo按5/5）|待确认|M23,M25|【新增】|Multi-SAP：930/60S组合rewet最优|
|M20|NR-951（底层·高容量储库）|GBP 4.3; CRC 61.5; 溶胀峰27s(中速)|芯体底层混合SAP（储库层）|高容量储液；必须与959/610S错峰混用——禁止单独满铺底层|底层SAP中≤50%（与959按1:1）；离析控制窗口30-50目@48.9%|待确认|M21,M22|【新增】|低GBP海绵，单用→渗透坍塌(红线)|
|M21|NR-959（底层·结构支撑）|AUL 16.1; CRC 62.4; 溶胀峰34s(慢速)|芯体底层混合SAP|AUL结构支撑+延迟溶胀，承担后段(第3-4次)排尿|底层SAP中≤50%（951+959按1:1=&#39;Balanced Reservoir&#39;）|待确认|M20|【新增】|951+959 1:1 → 5.58g回渗|
|M22|NR-610S（底层·速度稀释剂；docx记为611）|溶胀峰19s(快)|芯体底层混合SAP|向底层注入快速内部导流，稀释溶胀峰错峰|底层SAP中≤50%（严格上限，超量→二次回渗失控）|待确认|M20|【新增】|红线：≤50%体积控制|
|M23|Sumitomo 60S（底层·极限容量）|GBP 2(最低); CRC 63.2(最高)|芯体底层混合SAP（与930搭配）|极限容量储库；禁止单独使用(单用必渗透坍塌)|底层SAP 50%（930/Sumitomo按5/5）|Sumitomo|M19|【新增】|与930组合rewet 4.32g全场最优|
|M24|BASF 7059 / NR-950（底层高AUL备选）|Balancer类（GBP/CRC均衡）|芯体底层备选|Stage 2 Phase 2评估：安全提升底层渗透的高AUL替代方案|待定|BASF等|M20,M21|【新增】|Stage 2评估项|
|M8|绒毛浆 (Fluff Pulp)|漂白针叶木浆|芯体骨架/毛细网络|液体储运、毛细导引流道、形态支撑|45 g/片（8配方实验统一基准）|GP/Weyerhaeuser/国产|M7,M19-M23|【修改】|v1 150-250g/m²→45g/片对齐实验基准|
|M9|复合芯体基材/湿强纸(无木浆备选)|—|—|—|0|—|—|【删除】|设计文件为绒毛浆+SAP+REL架构(可恢复)|
|M25|Spunlace REL（Z-Flow毛细桥）|水刺法; 上层35 gsm / 下层26 gsm|芯体中部：SAP1顶层与SAP2+3底层之间|快速液体分布+向下Z向传递(层间毛细桥)|35+26 gsm|待确认（纤维组成见REL文件·MIP加密）|M7,M19,M20|【新增】|Multi-SAP蓝图明确；Route A核心部件|
|M10|REL纤维配方（ATB路线候选）|v1假设: 2D ES40/12D ES10/3D PTT28/9D Hollow14/4D PVA8 —— 待解密确认|REL层纤维组成|REL增强层候选纤维配方|待确认|待确认|M25|【保留·待确认】|REL_Optimized_PTT_PVA_Composition.pptx为MIP加密，组成待回填|
|M15|透气底膜 (Backsheet)|PE透气膜, WVTR≥1500 g/m²/24h, 18~25 gsm|最外层·底膜|防漏+透湿|整片|紫华等|M16,M18|【保留】|—|
|M16|结构胶/包芯胶 (HMA)|螺旋喷涂, 低气味|芯体包覆/层间|固定SAP（注意不过度限制其自由膨胀）、层间复合|占芯体2~4%|Henkel/H.B. Fuller/Bostik|M7,M15|【保留】|—|
|M17|面层-芯体粘合胶|低量Omega喷涂|面层-芯体界面|界面固定防脱层；PET表面能~43mN/m&gt;PE~31，润湿性改善——线试确认剥离强度|按结构|同上|M1,M15|【修改】|补充PET表面能利好（Trilobal S15）|
|M18|弹性体丝 (Leg/Waist Elastic)|SBC/TPU, 预拉伸比1.8-2.5x|腰围/腿围|贴合防漏（仅600m/min线试/成品需要）|按结构|待确认|M15|【保留】|—|

[3_相互作用与风险:二、材料相互作用与兼容性风险 v2.0（全部纳入实验验证范围）]
|风险编号|相互作用材料对|作用机理|兼容性风险点|需验证指标|验证方法|风险等级|变更标记|
|---|---|---|---|---|---|---|---|
|R1|M1三叶PET ↔ M2 ES纤维|单组分PET无低熔点皮层，全部粘合点来自ES；PE-PET粘合效率k≈0.55(仅为PE-PE一半)|粘合密度下降→CD拉伸跌破8.0N/50mm线速底线|CD拉伸(N/50mm)、烘箱补偿后余量|面层拉伸测试；烘箱138-142℃+延时10-15%补偿|高|【修改】|
|R2|M7/M19(SAP1) ↔ M20-23(SAP2+3)|顶层速度层与底层储库层的溶胀错峰(19s/27s/34s)须真实存在|速率差不足→错峰失效→凝胶阻塞提前|定时吸收曲线30s/5m/30m/180m；速率差重现性|Bench动力学测试(各SAP单独+混合)|高|【新增】|
|R3|M20 NR-951 / M23 60S 单独使用|纯低GBP(2-4.3)材料满铺底层→瞬时渗透坍塌|液体被锁在顶层，剧烈返渗|GBP/SFC；Enterprise回渗|Enterprise Standard(4×60ml)；红线：禁止单独使用|高|【新增】|
|R4|M22 NR-610S 超量(&gt;50%)|快吸收材料底层占比过高→容量被永久压缩|二次回渗失控|Enterprise回渗；底层比例|比例DOE(≤50%上限)|高|【新增】|
|R5|顶层SAP1减薄(3/7 split)|第一反应层体积不足→表层积液|全部测试法下性能恶化(3/7全线失败)|顶/底split比例；Enterprise回渗|5/5 vs 3/7对比DOE（仅511/951+959路线）|高|【新增】|
|R6|M1三叶PET凹槽 ↔ 芯体吸力|凹槽40-50kPa吸力可能持液不下传（尤其第3次排尿芯体近饱和时）|液体滞留面层→负载下回渗|第3次排尿后回渗/芯吸|多次排尿回渗测试(Enterprise)|中|【修改】|
|R7|M1 PET ↔ 超声波封合|PET在PP/PE超声参数下不软化，封合区表现为未粘合填料|线速封合强度骤降(实验室测不出)|超声波封合强度|600m/min线试首测项；封合区避开PET或改热封/胶合|高|【新增】|
|R8|M1 PET ↔ 高速摩擦/静电|PET磨蚀性强、易起静电(600m/min)|切刀磨损+30-40%、飞花、走偏|刀片寿命、静电、施胶头污染间隔|线试监测；硬质合金/陶瓷刀+静电棒|中|【新增】|
|R9|M20-M23混合SAP ↔ 成型工艺|粒径/密度差异→振动与气流成型中离析|底层混合不均，错峰局部失效|混合均匀性(30-50目窗口)；NR-951@48.9%|离析审核@10 units/hr线速|中|【新增】|
|R10|M16结构胶 ↔ M7/M19-23 SAP|胶固定过度限制SAP自由膨胀|SAP利用率下降|吸收容量、凝胶形态|CRC+芯体剖面观察|中|【保留】|
|R11|M17胶 ↔ M1 PET|PET表面能~43&gt;PE~31，热熔胶润湿性改善|（利好）确认剥离强度即可|剥离强度|线试剥离测试|低|【新增】|
|R12|高负荷测试协议(3.5kg/3×80ml)|该协议人为放大高GBP材料优势(伪峰)|误判选型方向(如误判All-511最优)|协议适用性|仅作凝胶阻塞风险参考；主判用Enterprise|中|【新增】|

[4_实验目标与方案:三、实验目标与方案 v2.0（按芯体组装顺序；SAP搭配实验详见Sheet 5）]
|【实验目标】|【实验目标】|【实验目标】|【实验目标】|
|---|---|---|---|
|G1 面层：验证三叶形PET Option B架构——MD分布长度≥+20%（目标+30%）、CD拉伸≥9.0 N/50mm、手感指数≤108、45gsm不变。【修改】||||
|G2 芯体：验证多SAP错峰机理（Route A: Multi-SAP + REL）在Enterprise Standard下对单SAP对照的回渗优势——决策门：Enterprise回渗&lt;5.9g@34min（&lt;511对照的70%）。【修改】||||
|G3 SAP搭配：确定底层最优混合比（951+959 1:1 / 951+610S≤50% / 930+60S）与顶层SAP1候选（KC 511 vs 930）。【新增】||||
|G4 兼容性：验证面层-芯体-REL-底膜-胶层间兼容（Sheet3 R1~R12），含超声波封合、静电、离析三项线试专属风险。||||
|G5 工艺窗口：ATB温度138-142℃/延时10-15%/风速1.4-1.8m/s；Card1 draft 1.15-1.25、Card2 draft 1.45-1.60；混合SAP抗离析30-50目窗口。||||
|G6 成本：SAP为BOM大头，纤维侧三叶PET($1.55-1.95/kg)较ES便宜，26%替代微增收益；输出锁定配方BOM。||||
|【实验方案与步骤】（Phase 3 为 SAP 搭配实验主干，展开见 Sheet 5）||||
|阶段|实验步骤|对应材料(编号)|关键控制点|
|Phase 1
面层纤维资格
认证与制备
【修改】|① 三叶PET(M1)供应商资格：瓣叶剖面图、1/2/3次润湿接触角、140/150℃干热收缩、抗静电与棉结检查
② 与ES(M2)分chute预开松混合(不在开包机混)
③ ATB制备Option B四strata样(A1 100%ES/A2 25%/B1 40%/B2 45%)
④ 面层单独测试：MD污渍长度、CD拉伸、手感、厚度±5%|M1, M2|热定型收缩≤3%；Card1 draft 1.15-1.25/Card2 1.45-1.60；RH55-65%；烘箱138-142℃延时10-15%|
|Phase 2
SAP单料动力学
表征
【新增】|① 各SAP(M7/M19-M24)单独测：Vortex(WSP 070)、CRC(WSP 241)、AUL、GBP/SFC、定时吸收(30s/5m/30m/180m)、残单(WSP 410)、pH(WSP 400)
② 确认951/959/610S间存在可重现的溶胀速率差(19s/27s/34s错峰)|M7, M19~M24|速率差须可重现(批次漂移监控)；930数据补齐|
|Phase 3
SAP搭配实验
(底层混合比)
【新增】|① 底层混合比筛选：951+959(1:1)、951+610S(≤50%)、930+60S(5/5)、BASF 7059/NR-950备选
② 8配方复核+511/951+959做5/5 vs 3/7顶层比例
③ 混合均匀性/离析审核(30-50目@10units/hr)
→ 详见Sheet 5|M7, M19~M25, M8|基准常数：45g绒毛浆+320g总SAP；禁止纯951/60S单用；610S≤50%|
|Phase 4
芯体原型与
Enterprise验证
【修改】|① 芯体成型(绒毛浆M8+SAP顶层+RELM25+SAP底层)
② Enterprise Standard多次排尿(4×60ml,1.2-2kg,25℃)回渗@34min
③ 国标(2×80ml,4kPa,36℃)次KPI
④ 高负荷法(3×80ml,3.5kg)仅作凝胶阻塞风险参考|M7,M8,M19~M25|主KPI=Enterprise回渗；决策门&lt;5.9g(&lt;511对照70%)|
|Phase 5
全芯体组装与
600m/min线试
【修改】|① 面层-芯体-底膜(M15)层间复合，结构胶(M16)包覆，界面胶(M17)
② 60/0m/min线试≥30min稳态：首测超声波封合强度；监测静电/飞花/刀片磨损/施胶头污染
③ 成品MD污渍/回渗/侧漏(run-off)|M1,M2,M7~M25,M15,M16,M17,M18|封合区避开PET或改热封/胶合；硬质合金刀+静电棒；张力≤2.0N/cm|
|Phase 6
决策门与
配方锁定
【修改】|① 决策门评审：Enterprise回渗&lt;5.9g 且 面层三指标达标(MD≥+20%、CD≥9.0N、手感≤108)
② 未达标回退：面层退Option A(15%PET)；芯体退Route B(单SAP备份)
③ 锁定配方+BOM成本表|全部|决策门先于中试放大设定，不事后合理化|

[5_SAP搭配实验:四、SAP 搭配实验专项（要求②新增）—— 错峰机理验证与底层混合比筛选]
|A. 实验目的|A. 实验目的|A. 实验目的|A. 实验目的|A. 实验目的|
|---|---|---|---|---|
|P1 验证&#39;错峰&#39;(Peak-Shifting)机理：底层混合SAP溶胀峰错开(610S 19s/951 27s/959 34s)，凝胶床不同时封死，提升多次排尿总容量利用率|||||
|P2 在Enterprise Standard（真实穿着模拟）下筛选底层最优混合比：951+959(1:1) vs 951+610S(≤50%) vs 930/60S(5/5)|||||
|P3 确定顶层SAP1候选：KC 511 vs 930（第一反应层：速度与渗透优先，容量其次）|||||
|P4 验证Route A(Multi-SAP+REL)对单SAP对照(100% KC 511)的 Enterprise 回渗优势，支撑量产决策门(&lt;5.9g@34min)|||||
|P5 建立混合SAP抗离析工艺窗口（30-50目，NR-951@48.9%，10 units/hr线速）与批次溶胀动力学QC标准|||||
|B. 实验材料（SAP 阵容 · 材料编号对应 Sheet 2）|||||
|材料(编号)|关键指标(GBP/CRC/AUL)|溶胀峰/角色|用量规则|变更标记|
|KC 511 (M7)|GBP 24(最高) / CRC 59.4 / —|顶层SAP1候选A：第一反应，速度渗透优先|顶层；顶:底=5:5|【修改】|
|930 (M19)|数据待补(Phase2) / — / —|顶层SAP1候选B：与60S组最优路线|顶层(930/60S=5/5)|【新增】|
|NR-951 (M20)|GBP 4.3 / CRC 61.5 / —|底层·中速峰27s：高容量储库|底层≤50%；禁单独使用|【新增】|
|NR-959 (M21)|— / CRC 62.4 / AUL 16.1|底层·慢速峰34s：结构支撑+延迟储库|与951按1:1(Balanced Reservoir)|【新增】|
|NR-610S (M22)|— / — / —|底层·快速峰19s：速度稀释剂|底层≤50%(严格上限)|【新增】|
|Sumitomo 60S (M23)|GBP 2(最低) / CRC 63.2(最高) / —|底层·极限容量储库|与930按5/5；禁单独使用|【新增】|
|BASF 7059 / NR-950 (M24)|Balancer类|底层高AUL备选(Stage 2评估)|待定|【新增】|
|绒毛浆 (M8)|—|芯体骨架|45 g/片(实验基准)|【修改】|
|Spunlace REL (M25)|上层35gsm/下层26gsm|Z-Flow层间毛细桥|35+26 gsm|【新增】|
|C. 实验矩阵（8配方复核 + Stage 2 增补；基准常数：45g绒毛浆 + 320g总SAP + 同面层）|||||
|配方|顶层(50%)|底层(50%)|定位|已有Enterprise回渗@34min|
|100% KC 511 (5/5)|KC 511|KC 511|对照组(Route B备份)|8.36 g|
|100% KC 511 (3/7)|KC 511(30%)|KC 511(70%)|对照组-顶层减薄(红线验证)|11.27 g(最差)|
|511/959 (5/5)|KC 511|NR-959|挑战组|6.20 g|
|511/951 (5/5)|KC 511|NR-951|挑战组|6.90 g|
|511/951+959 (5/5, 底层1:1)|KC 511|NR-951+NR-959|主推① Balanced Reservoir|5.58 g|
|511/951+610S (5/5, 底层1:1)|KC 511|NR-951+NR-610S|主推② Speed Dilution|6.81 g|
|930/Sumitomo (5/5)|930|Sumitomo 60S|主推③ 最优路线|4.32 g(最优)|
|511/951+N8 (3/7, 底层2.5:4.5)|KC 511(30%)|NR-951+N8(70%)|边界探索|待补|
|【增补1】511/951+959 顶层5/5 vs 3/7|KC 511|NR-951+NR-959|Stage2 Phase1：锁定顶层体积|待测|
|【增补2】BASF 7059/NR-950 替代评估|KC 511|951+备选|Stage2 Phase2：高AUL提升渗透|待测|
|D. 实验步骤（6步，与材料逐项对应）|D. 实验步骤（6步，与材料逐项对应）|D. 实验步骤（6步，与材料逐项对应）|D. 实验步骤（6步，与材料逐项对应）|D. 实验步骤（6步，与材料逐项对应）|
|步骤|内容|对应材料|||
|S1|单料动力学表征：M7/M19-M24分别测定时吸收(30s/5m/30m/180m)+CRC+AUL+GBP/SFC+Vortex，确认951/959/610S溶胀峰真实错开且批次可重现|M7,M19~M24|||
|S2|底层混合比台架筛选：按C矩阵配底层混合物，bench测CRC/AUL/SFC，淘汰明显劣化组合|M20~M24|||
|S3|芯体原型制备：45g绒毛浆M8 + 顶层SAP1 + REL M25(35/26gsm) + 底层混合SAP，总SAP锁320g|M7,M8,M19~M25|||
|S4|Enterprise Standard多次排尿验证(4×60ml/1.2-2kg/25℃)：记录34min终回渗；同步国标次KPI；高负荷法仅风险参考|芯体原型|||
|S5|离析与工艺审核：成型过程30-50目窗口取样(NR-951@48.9%)，10 units/hr线速下验证混合均匀性|M20~M23|||
|S6|决策门评审：Enterprise回渗&lt;5.9g(对照70%)→Route A锁配方；否则回退Route B并复盘速率差/离析/比例|全部|||
|E. 测试协议与KPI（Route C：协议定胜负）|||||
|协议|参数|定位|KPI/判据|变更标记|
|Method 3 Enterprise Standard(企标)|4×60ml @25℃, 1.2-2kg, 34min终回渗|主KPI（真实穿着模拟，强制日常筛选）|决策门&lt;5.9g；预期较511对照降~50%|【新增】|
|Method 2 国标|2×80ml @36℃, 4kPa|次KPI（合规与市场基线）|多SAP组合应明确领先|【新增】|
|Method 1 高负荷短间隔|3×80ml, 3.5kg, 3min间隔|风险参考（仅评估凝胶阻塞灾难风险，不作选型依据——伪峰）|仅监控极端阻塞|【修改】|
|Bench定时吸收|30s/5m/30m/180m|错峰机理确认|三峰清晰分离且批次可重现|【新增】|
|Vortex/CRC/AUL/GBP/SFC|WSP 070/241等|单料规格|SAP3类CRC&gt;SAP2类&gt;SAP1类；GBP反向|【修改】|
|离析审核|30-50目窗口, NR-951@48.9%, 10units/hr|工艺一致性|混合均匀无分层|【新增】|
|F. 预期结果|F. 预期结果|F. 预期结果|F. 预期结果|F. 预期结果|
|E1 930/Sumitomo(5/5)：Enterprise回渗~4.3g量级，全场最优（已有数据4.32g）——预期成为主推路线|||||
|E2 511/951+959(1:1)：~5.6g量级（已有5.58g），均衡储库，作为平行主推|||||
|E3 全部多SAP组合Enterprise回渗&lt;511对照(8.36g)的70%(&lt;5.9g)即过决策门；较单SAP降近50%|||||
|E4 3/7顶层减薄配方全线恶化（对照已达11.27g）——验证&#39;不得减薄顶层&#39;红线|||||
|E5 纯951/纯60S单用→渗透坍塌（GBP跌至2-4）——作为机理反例留档，不进量产候选|||||
|G. 红线约束（Red Flags · 违反即终止该配方）|||||
|✖ 不得仅以高负荷/短间隔测试(Method 1)评价选型——产生高GBP单SAP伪峰|||||
|✖ 底层不得单独使用超低GBP材料(纯951/纯60S)——瞬时渗透坍塌|||||
|✖ 底层快吸收材料(610S/N8)不得超过50%——容量永久受损+二次回渗|||||
|✖ 不得减薄顶层(3/7 split)——所有测试法下全线失败，须保证第一反应层体积|||||

[6_时间节点:五、实验各阶段时间节点 v2.0（对齐Stage 2三阶段 + 面层4轮试验 + 决策门）]
|阶段|里程碑(Milestone)|开始周|结束周|交付物|负责方|变更标记|
|---|---|---|---|---|---|---|
|Phase 1 面层|MS1 三叶PET纤维资格认证完成(剖面图/接触角/收缩率)|W1|W3|纤维合格报告(2-3家供应商)|研发/采购|【修改】|
|Phase 2 SAP|MS2 单料动力学表征完成，确认三峰错峰可重现|W2|W3|SAP动力学数据库(含930补数)|研发|【新增】|
|Phase 3 SAP搭配|MS3 底层混合比台架筛选完成(1:1/≤50%/备选)|W3|W4|混合比DOE报告|研发|【新增】|
|Phase 1 面层|MS4 梳理DOE+全幅中试(Option A/B，标称与补偿烘箱)|W3|W4|面层中试样(各留200m)|工艺|【修改】|
|Stage2-P1 放大|MS5 930/60S与511/951+959放大；5/5 vs 3/7顶层比|W4|W5|放大芯体样|研发/工艺|【新增】|
|Stage2-P2/P3|MS6 底层混合优化+离析审核(30-50目@10units/hr)|W5|W6|离析审核报告+BASF7059/NR-950评估|工艺|【新增】|
|Phase 4 验证|MS7 Enterprise Standard多次排尿数据齐全(主KPI)|W5|W7|Enterprise回渗报告(含国标/高负荷参考)|测试|【修改】|
|Phase 5 线试|MS8 600m/min线试完成(超声封合首测)|W7|W8|线试报告(封合/静电/刀片/飞花)|产线/工艺|【修改】|
|Phase 6 决策|MS9 决策门评审→锁配方+BOM(未达门回退Option A/Route B)|W8|W9|锁定配方+BOM成本表|研发/采购|【修改】|

[7_设备与测试方法:六、设备与测试方法标准 v2.0]
|测试项目|设备名称|测试方法标准|对应阶段|对应材料/层级|变更标记|
|---|---|---|---|---|---|
|Enterprise Standard回渗(主KPI)|多次排尿回渗测试台|企标：4×60ml @25℃, 1.2-2kg, 34min终回渗|P4|全芯体|【新增】|
|国标回渗(次KPI)|回渗测试仪|国标：2×80ml @36℃, 4kPa|P4|全芯体|【新增】|
|高负荷速度(风险参考)|吸液速度测试仪|3×80ml, 3.5kg, 3min间隔(原docx协议，仅风险参考)|P4|全芯体|【修改】|
|SAP定时吸收(错峰)|定时吸收装置|30s/5m/30m/180m吸收-时间曲线|P2,P3|M7,M19~M24|【新增】|
|Vortex吸收速率|Vortex测试仪|WSP 070|P2|M7,M19~M24|【新增】|
|SAP CRC|离心/茶袋装置|WSP 241|P2|M7,M19~M24|【修改】|
|SAP AUL/AAP|加压吸收装置|0.3-0.7psi定义压力|P2|M7,M19~M24|【保留】|
|GBP/SFC凝胶床渗透|SFC/GBP测试仪|早期部分溶胀态渗透(凝胶阻塞筛查)|P2,P3|M20~M23|【新增】|
|残单/pH(皮肤安全)|化学分析|WSP 410 / WSP 400(SAP1最严)|P2|M7,M19|【新增】|
|混合离析审核|筛分/图像分析|30-50目窗口, NR-951@48.9%, 10units/hr|P3|M20~M23|【新增】|
|面层MD污渍长度|污渍长度/芯吸测试|内部法(对标+20%门)|P1,P5|M1/M2面层|【新增】|
|面层CD拉伸|拉伸试验机|N/50mm(门≥9.0, 底线8.0)|P1|M1/M2面层|【修改】|
|手感指数|手感仪+感官panel|内部法(门≤108；仪器与panel需双跑)|P1|M1/M2面层|【修改】|
|接触角(多次润湿)|接触角测量仪|1/2/3次润湿后θ(纤维油剂耐久性)|P1|M1|【新增】|
|干热收缩|热烘箱|140/150℃收缩≤3%(热定型)|P1|M1|【新增】|
|超声波封合强度|超声封合机+剥离|线试首测项(PET不软化风险)|P5|M1,M15,M16|【新增】|
|底膜透湿WVTR|透湿杯/红外|ASTM E96 / GB/T 12704|P5|M15|【保留】|
|线试监测(静电/飞花/刀片)|静电计/目视/计数|600m/min≥30min稳态；施胶头污染间隔|P5|M1,M16|【新增】|

[8_关键参数指标:七、关键参数与评价指标 v2.0（合格判定标准）]
|关键参数/指标|定义/说明|合格判定标准|测试方法|对应材料/层级|变更标记|
|---|---|---|---|---|---|
|Enterprise回渗@34min【主KPI】|4×60ml/1.2-2kg终回渗|&lt;5.9g（&lt;511对照8.36g的70%）；目标≤5.6g|Enterprise Standard|全芯体|【新增】|
|面层MD分布长度|第3次排尿后MD污渍长度|≥对照+20%（模型预期+30%, 188mm级）|污渍长度法|M1/M2|【修改】|
|面层CD拉伸|50mm条样CD强力|≥9.0 N/50mm（600m/min底线8.0）|拉伸试验机|M1/M2|【修改】|
|手感指数|仪器+感官panel|≤108（panel与仪器双跑）|手感仪+panel|M1/M2|【修改】|
|面层克重|ATB总克重|45 gsm（硬约束不变）|称重|M1/M2|【修改】|
|错峰速率差|610S/951/959溶胀峰分离|19s/27s/34s级差且批次可重现|定时吸收|M20~M22|【新增】|
|底层混合比上限|快吸收(610S)底层占比|≤50%|配比DOE|M22|【新增】|
|顶/底split|顶层SAP1体积比|5/5（禁止3/7减薄顶层）|配比DOE|M7,M19|【新增】|
|SAP CRC梯度|底层CRC&gt;顶层|SAP3类(≥61.5)&gt;SAP2类&gt;SAP1类(59.4)|WSP 241|M7,M19~M23|【新增】|
|混合离析|30-50目窗口均匀性|NR-951@48.9%无分层@10units/hr|筛分/图像|M20~M23|【新增】|
|绒毛浆基准|芯体骨架量|45 g/片（实验基准）；总SAP锁320g|称重|M8|【修改】|
|REL克重|Z-Flow毛细桥|上层35 gsm/下层26 gsm|称重|M25|【新增】|
|纤维干热收缩|三叶PET热定型|≤3%@150℃|热烘箱|M1|【新增】|
|接触角耐久|多次润湿θ|第2/3次润湿θ不回升(油剂耐久)|接触角仪|M1|【新增】|
|超声波封合强度|封合区剥离力|≥线试内部阈值(首测项)|超声封合+剥离|M1,M15,M16|【新增】|
|底膜WVTR|透湿量|≥1500 g/m²/24h|ASTM E96|M15|【保留】|

[9_预期结果风险应对:八、预期结果及风险应对措施 v2.0]
|阶段|预期结果|异常情形|风险根因|应对措施/预案|变更标记|
|---|---|---|---|---|---|
|P1面层|MD分布+20~30%、CD≥9.0N、手感≤108|CD拉伸跌破9.0N|ES粘合点不足(k≈0.55)|烘箱补偿(138-142℃+延时10-15%)可回3-5%；仍不达标退Option A(15%PET)|【修改】|
|P1面层|同上|手感变硬/panel差评|PET迁移至皮肤层/过粘合|核查A1纯度(100%ES)；保持厚度±5%，勿过粘合|【修改】|
|P1面层|同上|幅宽收缩&gt;1-2%|PET热定型不足|停线重签纤维规格(≤3%@150℃)|【新增】|
|P2 SAP|三峰错峰可重现(19/27/34s)|速率差不重现|供应商交联度/涂层批次漂移|把溶胀动力学纳入QC规格(不只CRC)；双供应商|【新增】|
|P3搭配|底层混合比锁定(1:1或≤50%)|Enterprise回渗超标|比例失衡/离析|复核610S≤50%；查离析(30-50目)；评估BASF7059/NR-950|【新增】|
|P3搭配|同上|渗透坍塌(GBP骤降)|误用纯951/60S单铺底层|红线禁止单用；恢复1:1混合|【新增】|
|P4验证|Enterprise回渗&lt;5.9g过门|主KPI不达标但高负荷法&#39;好看&#39;|高负荷法伪峰误导|只认Enterprise；回退Route B(单511备份)并复盘|【新增】|
|P4验证|同上|第3次排尿回渗陡升|面层凹槽持液+芯体近饱和|核查Z向梯度(面层凹槽吸力&lt;芯体)；必要时降B2 PET至40%|【新增】|
|P5线试|600m/min≥30min稳态|超声波封合强度骤降|PET在封合区不软化|首测封合；封合区避开PET或改热封/胶合|【新增】|
|P5线试|同上|飞花/静电/刀片磨损|PET磨蚀+静电|硬质合金/陶瓷刀(+30-40%更换)、静电棒、真空吸絮|【新增】|
|P6决策|锁配方+BOM|成本超阈|SAP为BOM大头|纤维侧PET替代ES微降本($1.55-1.95 vs 2.10-2.60/kg)；SAP国产替代RFQ|【修改】|
|全程|版本可追溯|REL纤维组成不明|REL文件MIP加密|解密后回填M10组成；暂按M25 Spunlace 35/26gsm推进|【新增】|
