Repository: jeffsking/WKB-OB

File: RAW_FULL/ima_sync/个人知识库/WKB/Areas/Nonwoven/无纺布工艺与材料实验室.md
---
media_id: "wechatarticle_3867e2b60070d7dc3f413086d0b0036e_b9d9bc1c3d7f3fb436bd17292fc3ad4b"
extract_status: "ok"
extract_channel: "A"
synced_at: "2026-10-11T22:23:21+08:00"
source_path: "RAW/ima_sync/个人知识库/WKB/Areas/Nonwoven/无纺布工艺与材料实验室.md"
source: "https://mp.weixin.qq.com/s/In2NrwQc8C4LhIRpN5HNpw"
---

# 无纺布工艺与材料实验室

无纺布工艺与材料实验室

作者: 无纺无妨

发布时间: 2026年8月15日 13:49

发布地点: 澳大利亚

第一篇

无纺布工艺与材料实验室

水刺无纺布：

工艺、材料与功能性预处理全解析

成型原理 · 纤维选择 · 亲水/防水/抗菌预处理 · 化学残留风险全排查  |  无纺布工艺与材料实验室 第一篇

这是一个新系列的第一篇。

此前《全球卫生用品法规地图》系列回答了「哪些化学物质受到监管、如何合规」的问题。但对无纺布行业的技术人员来说，还有一层更基础的问题需要讲清楚：这些工艺本身是怎么回事，材料是怎么选的，功能性预处理具体做了什么，以及——正是在这些工艺和处理步骤中，化学残留风险究竟藏在哪个环节。

这个新系列会按主要成型工艺逐一展开：水刺、纺粘、熔喷、热风、针刺。每一篇都会覆盖三层内容——工艺原理与设备、纤维材料选择逻辑、以及在此基础上可以做的功能性预处理（防水、抗菌、亲水等），并对每个环节的化学残留风险做系统盘点。

第一篇，从水刺法开始。

本篇覆盖

水刺成型原理与设备参数

六种主流纤维的性能对比与配比逻辑

七类功能性预处理：亲水/防水/抗菌/柔软/阻燃/抗静电/香精

八个环节的化学残留风险地图

一、水刺成型：用高压水流「缠」出一块布

水刺法（Spunlace / Hydroentanglement）的核心原理，是用高压微细水流反复喷射蓬松的纤维网，让纤维在水流冲击和反弹中相互缠绕、抱合，从而在不使用任何粘合剂的情况下，把松散的纤维网固结成一块具有一定强度的非织造布。

典型工艺流程

1	纤维开松/混合

2	梳理成网

3	预湿润

4	高压水刺缠结

5	脱水

6	烘干定型

7	分切卷绕

关键设备参数

水刺压力	通常在 80–250 bar 之间，分多道水刺辊逐级提升，压力过高会损伤纤维，过低则缠结不足

喷孔直径	一般为 0.10–0.13 mm，孔径和排列密度直接影响缠结均匀度和布面纹理

水刺辊数量	主流产线配置 4–8 道水刺辊（正反面各若干道），道数越多缠结强度越高，但能耗和用水量同步上升

网帘/滚筒承托	决定了布面是「平纹」还是「网纹」外观，滚筒式水刺更适合厚重擦拭布，网帘式更适合轻薄湿巾基材

关键区分

水刺法与针刺法的本质区别在于「缠结媒介」——

针刺依靠带倒钩的刺针机械穿刺纤维网实现缠结，水刺依靠高压水流。

这个区别决定了水刺布手感更柔软、更适合皮肤接触类产品，

而针刺布更厚重、更适合工业垫材和土工布场景。

二、纤维材料：性能、成本与合规的三方博弈

水刺布的原料选择空间是所有非织造工艺中最宽的——从常规化纤到差异化天然纤维都能通过水刺工艺成布。以下是目前主流的六种纤维及其性能特点：

纤维	吸液性	湿态强度	成本	可降解	典型配比场景

粘胶(Viscose)	★★★★★	★★★	低	是	婴儿湿巾主流基材(常见70/30粘胶/涤纶)

涤纶(PET)	★★	★★★★★	低	否	提供骨架强度，SUPD合规压力下用量下降

丙纶(PP)	★	★★★★	低	否	疏水层/工业擦拭巾，不适合亲水场景

莱赛尔(Lyocell)	★★★★	★★★★★	中高	是	高端婴儿/医疗擦拭巾，Plastic Free首选

木浆纤维	★★★★	★★	低	是	与其他纤维复合使用，单独成布强度不足

棉(Cotton)	★★★★	★★★	高	是	高端化妆棉/敏感肌产品

典型配比逻辑

实际生产中很少使用单一纤维，常见配比逻辑遵循「强度纤维 + 吸液纤维」的组合原则：

—70/30 粘胶/涤纶：最常见的婴儿湿巾基材配比，粘胶提供吸液性，涤纶提供湿态强度支撑

—100% 莱赛尔：高端产品线及Plastic Free合规产品的首选，兼具高吸液性和高湿态强度，但成本显著高于粘胶

—粘胶/木浆复合：进一步降低成本的组合，但强度和耐用性有所牺牲，多用于一次性擦拭巾

—纯棉水刺布：化妆棉及高端敏感肌产品，触感和皮肤相容性最佳，但成本最高

关联阅读

第五篇（法规地图系列）中详细讨论过的SUPD合规压力，

正是当前配比逻辑演变的最大外部驱动力——

涤纶占比逐年下降，莱赛尔和粘胶占比逐年上升，

这不只是环保选择，更是欧洲市场准入的现实要求。

三、功能性预处理：给基布「赋能」的化学工程

水刺成型只是完成了基布的物理结构。真正决定产品最终功能——吸水快不快、防不防水、抗不抗菌——的，是后续的功能性预处理（也称「后整理」）环节。这一步本质上是一场精密的化学工程，也是本文风险排查的核心对象。

预处理类型	典型助剂体系	处理方式	功能目的	残留关注点

亲水整理	非离子表面活性剂(如脂肪醇聚氧乙烯醚)	浸轧/喷洒后烘干定型	提升液体穿透速度，改善吸收性能	低—但需关注表面活性剂残留量及生物降解性

防水/疏水整理	含氟拒水剂(C6/C8) 或 无氟C0体系(PU/蜡基)	浸轧+高温焙烘固化	赋予拒水/拒油表面	高—含氟体系涉及PFAS，详见法规地图系列第三篇

抗菌整理	季铵盐类、纳米银、壳聚糖、Zn/Ag离子体系	浸轧或喷涂后固化	抑制细菌/真菌滋生	中—纳米银迁移量、季铵盐皮肤刺激性需评估

柔软整理	有机硅柔软剂、脂肪酸酯类	浸轧或喷洒	改善手感，降低摩擦系数	低—但部分硅氧烷需关注环境降解

阻燃整理	磷系/氮系阻燃剂(卫生用品罕见使用)	浸轧焙烘	特种工业擦拭布场景	高—卤系阻燃剂多为SVHC关注物质

抗静电整理	季铵盐类抗静电剂	喷涂	工业无尘擦拭材料防静电	中—与抗菌季铵盐体系存在功能重叠

香精/舒缓整理	芦荟提取物、香精微囊、维生素E	复配于亲水液中	护理感官体验，舒缓皮肤	中—香精致敏原、微囊材料本身需评估(参见微塑料SPM议题)

防水整理：从含氟到无氟的技术分水岭

防水/疏水整理是所有预处理中风险等级最高、也最受法规关注的一类。传统含氟拒水剂（尤其C8长链全氟化合物）性能优异但已被列入POPs法规全面禁止；C6短链体系仍在使用但面临欧盟通用PFAS限制的收紧压力（详见法规地图系列第三篇）。目前行业公认的可持续方向是C0无氟体系——聚氨酯（PU）基或蜡基水分散体，虽然防水耐久性略逊于含氟体系，但已能满足绝大多数卫生用品场景的实际需求。

抗菌整理：机制选择决定残留风险

抗菌整理的化学体系选择，直接决定了后续的安全评估重点。季铵盐类抗菌剂成本低、见效快，但存在皮肤刺激性和潜在耐药性问题；纳米银体系广谱抗菌效果更强（可参见法规地图系列第十篇关于纳米银的详细机制分析），但需要控制载银量和迁移量；壳聚糖等天然抗菌高分子安全性更好，但成本和抗菌谱相对有限。

四、化学残留风险地图：从纤维到成品的八个关键点

把整个水刺布生产链条拆解开，可以看到化学残留风险并非集中在某一个环节，而是分散在从原纤维到成品包装的多个节点。以下是系统性的风险排查清单：

残留来源环节	可能涉及物质	关联法规/物质类别	应对方向

原纤维生产	粘胶生产中的CS₂/H₂S加工残留；涤纶纺丝催化剂残留(锑等)	重金属限量、VOCs管控	选择责任生产体系认证纤维(如FSC/PEFC木浆来源)

梳理/成网工序	纤维油剂(纺丝油剂、抗静电油剂)残留	一般无专项限制，但影响后续整理效果	选用可水洗油剂，控制上油率

水刺工序本身	工艺用水中的微生物、重金属(若循环水处理不当)	GB 15979微生物指标(法规地图第六篇)	循环水处理系统定期维护，UV/臭氧消毒

亲水/柔软整理	表面活性剂、硅氧烷残留	一般无强制限量，欧盟客户可能要求生物降解数据	选用OECD 301认证可生物降解助剂

防水整理	PFAS(C6/C8含氟拒水剂)	REACH POPs法规、附件XVII(法规地图第三篇)	转向C0无氟体系是唯一可持续路径

抗菌整理	纳米银迁移、季铵盐皮肤刺激	纳米材料REACH注册要求(法规地图第十篇)	控制载银量，选择低刺激季铵盐配方

烘干定型	高温可能导致助剂分解产生副产物(如甲醛微量生成)	甲醛限量(GB/T 28004等，法规地图第六篇)	优化烘干温度曲线，选用低甲醛/无醛助剂体系

印花/彩色装饰	颜料载体溶剂、部分偶氮染料分解产物	禁用偶氮染料清单(欧盟)	选用符合OEKO-TEX限制物质清单的色浆体系

风险提示

这份风险地图最重要的启示是：防水整理环节的PFAS风险等级最高，

但很多企业的质检重点仍然停留在「甲醛」「pH值」这些传统指标，

而忽视了功能性助剂本身可能带来的新型风险——

尤其是当客户要求「防水」「抗菌」等宣称型功能时，

对应的助剂体系合规性审查应该同步升级。

五、如何验证：功能性水刺布的检测清单

针对经过功能性预处理的水刺布产品，建议建立以下检测项目清单，根据产品的具体功能宣称选择适用项目：

检测项目	适用场景	参考标准

甲醛含量	所有经过树脂/固色处理的产品	EN ISO 14184-1 / GB/T 2912.1

pH值	皮肤接触类产品(湿巾/敷料)	GB/T 7573 / ISO 3071

重金属迁移量	染色/印花产品	EN 71-3(儿童产品参考) / GB/T 17593

PFAS总量筛查	任何声称防水/拒油的产品	EPA 537.1 / EN 17681系列

抗菌效果验证	宣称抗菌功能的产品	AATCC 100 / ISO 20743

迁移量测试(纳米银等)	含功能性纳米颗粒的产品	OECD纳米材料测试指南

皮肤刺激性/致敏性	直接接触皮肤的婴儿/敏感肌产品	ISO 10993-10(细胞毒性参考)

生物降解性	宣称环保/可降解的助剂体系	OECD 301系列

结语

水刺工艺本身——高压水流缠结纤维——并不涉及复杂的化学反应，真正的化学复杂度全部集中在功能性预处理环节。这也是这个新系列想传达的核心视角：讨论无纺布的安全性，不能只看「布是什么做的」，更要看「布上加了什么」。

下一篇，我们进入纺粘法——医用防护服、纸尿裤面层最常用的成型工艺，看看熔体纺丝直接成网的路线，又带来了哪些不同的材料选择和风险点。

本篇三个要点

水刺靠水流缠结，无需粘合剂，因此手感柔软，适合皮肤接触场景

功能性预处理是化学复杂度的真正来源，防水整理的PFAS风险等级最高

质检清单应随功能宣称同步升级，而非只测传统的甲醛/pH指标

《无纺布工艺与材料实验室》系列

预告

→  第二篇：纺粘法——熔体直纺成网的工艺原理与SMS复合结构

→  第三篇：熔喷法——驻极过滤材料的核心工艺与静电衰减风险

→  第四篇：热风法与针刺法——蓬松材料的两条技术路线对比

本文技术参数为行业典型值，具体产线参数以设备供应商技术文件为准。化学品合规信息可结合《全球卫生用品法规地图》系列交叉参考。本文不构成工艺设计或采购建议。
