Repository: jeffsking/WKB-OB

File: RAW_FULL/ima_sync/个人知识库/WKB/Areas/Test Method/Material/3D面层CD拉伸强度测试.pdf.md
---
media_id: "pdf_3867e2b60070d7dc3f413086d0b0036e_931b116081062176536ad1009b88403c001a693ee6c0644e"
source_file: "3D面层CD拉伸强度测试.pdf.md"
original_path: "RAW/ima_sync/个人知识库/WKB/Areas/Test Method/Material/3D面层CD拉伸强度测试.pdf.md"
extracted: "2026-09-27"
extract_method: "ima-mcp fetch_media_content"
extract_status: "ok"
clean_rules: "v2: dead-image-link->text(alt kept); repeat-digits->compressed"
processed: "2026-09-27"
---

# 3D面层CD拉伸强度测试.pdf.md

8
WI-67343

[图片: WORLD-CLASS MANUFACTURING]
# 3D 面层 CD 拉伸强度测试

仪器编号:QA-056-01

最新版本号：第0版

修订日期：2025年8月25日

## 实验目的：

此实验仅针对 3D 面层 CD 方向的拉伸力及拉伸率的测试。

[图片]
## 测试前的准备：

确定拉力仪的合适负重单元,安装适当的夹具,确保夹具没有杂质堆积且夹具面没有压痕或其他损伤。确定操作夹具的气压设定为60psi。

## 样品的准备：

1.沿CD方向切割样品,取样宽度为2英寸,取样长度>2英寸即可(见图一)。

[图片: 2 英寸]
# 图一

[图片: 45-09]
# 图二

2、裁下的样品边缘应平滑、整齐，不得有缺口或呈锯齿状。

## 测试步骤:

1. 选择拉伸程序 STM-5668，夹具高度调整为 2 英寸，将力和夹具清零。

2、将试样对称放置于夹具中，样品与夹具面垂直，不得倾斜或有皱褶（见图二）。

3、启动拉力仪。测试结束后，夹具自动返回。

4、记录拉伸强度、延伸率等所需的拉伸指标结果。

## 操作安全：

在使用剪刀和拉力机夹具时注意割伤、夹伤风险。

File: RAW_FULL/ima_sync/个人知识库/WKB/Areas/Test Method/Material/Raw Material Testing Method Summary.xlsx.md
---
media_id: "excel_3867e2b60070d7dc3f413086d0b0036e_28f14128be4dca1b6a1f2c42489665e9001a693ee6c0644e"
source_file: "Raw Material Testing Method Summary.xlsx.md"
original_path: "RAW/ima_sync/个人知识库/WKB/Areas/Test Method/Material/Raw Material Testing Method Summary.xlsx.md"
extracted: "2026-09-27"
extract_method: "ima-mcp fetch_media_content"
extract_status: "ok"
clean_rules: "v2: dead-image-link->text(alt kept); repeat-digits->compressed"
processed: "2026-09-27"
---

# Raw Material Testing Method Summary.xlsx.md

[原材料测试]
|||||||
|---|---|---|---|---|---|
|||Material||Testing Item| Physical Testing Method|
|||Nonwoven ||Basic Weight|STM-00109 AS-IS, CONDITIONED, AND BONE DRY BASIS WEIGHT OF TISSUE PRODUCTS

GB/T 24218.1-2009|
|||Nonwoven ||Dimension|Inner Quality Testing Standard|
|||Nonwoven |FALSE|Thickness|STM-00025 THICKNESS OF DEPEND GUARDS FOR MEN, PADS, PANTILINERS, AND BASE MATERIAL - ADULT CARE AND FEMININE CARE

GB/T 24218.2-2009|
|||Nonwoven ||Strength|GB/T 24218.3-2010|
|||Nonwoven ||Elongation|GB/T 24218.3-2010|
|||Nonwoven ||MD Deformability |WI-62416|
|||Nonwoven ||Absorbency |GB/T 24218.6-2010
Inner Quality Testing Standard-14|
|||Nonwoven ||Strike-Through|STM-2470
GB/T 24218.8-2010
GB/T 24218.13-2010|
|||Nonwoven ||Rewet|Inner Quality Testing Standard-13|
|||Nonwoven ||PH Value|GB/T 7573-2009|
|||Nonwoven ||Run-Off|GB/T 24218.3|
|||Nonwoven ||Breathability |GB/T 24218.15-2018|
|||Nonwoven |FALSE|Hydrostaic Pressure for Hydrophobic Material|GB/T 24218.16-2017
STM-00067 HYDROSTATIC PRESSURE TEST|
|||Nonwoven ||Stiffness|GB/T 8942-2016 |
|||Nonwoven ||Abrasion|STM-00149STM-00149 ABRASION RESISTANCE AND SURFACE BONDING INTEGRITY OF SMS LAMINATES AND OTHER NONWOVEN MATERIALS - THE MARTINDALE ABRASION TEST

STM-00102 ABRASION RESISTANCE OF HYDROKNIT MATERIAL USING THE DOUBLE HEAD ROTARY PLATFORM TABER METHOD|
|||Nonwoven ||Flushable for Toilet Wipes|GB/T 40181-2021|
|||Nonwoven ||Whiteness|Inner Quality Testing Standard-1|
|||Nonwoven ||Friction Performance|Inner Quality Testing Standard-3|
|||Nonwoven ||Fluorescence|FZ/T 01137-2016
GB/T 27741-2018|
|||Film||Basic Weight|STM-00109 AS-IS, CONDITIONED, AND BONE DRY BASIS WEIGHT OF TISSUE PRODUCTS|
|||Film||Dimension|Inner Quality Testing Standard|
|||Film||Thickness|Inner Quality Testing Standard-4|
|||Film||Strength|STM-00214 YIELD AND ULTIMATE STRENGTH OF POLY FILMS|
|||Film||Elongation|STM-00214 YIELD AND ULTIMATE STRENGTH OF POLY FILMS|
|||Film|FALSE|Hydrostaic Pressure |GB/T 24218.16-2017
STM-00067 HYDROSTATIC PRESSURE TEST|
|||Film||WVTR|Inner Quality Testing Standard-12|
|||Film||Mocon|WI-62362|
|||Film||Shrink in hight tempreture |WI-62658|
|||Film||Whiteness|Inner Quality Testing Standard-1|
|||SAM|FALSE|PSD|STM-00230 PARTICLE SIZE ANALYSIS OF 
SUPERABSORBENT GRANULES

GB/T 22875-2018|
|||SAM|FALSE|GBP|STM-00229-1 GEL BED PERMEABILITY|
|||SAM|FALSE|CRC|STM-00219 CENTRIFUGE RETENTION CAPACITY (CRC) TEST

GB/T 22875-2018|
|||SAM|FALSE|AUL|STM-00020 ABSORBENCY UNDER LOAD (PAN METHOD) SUPERABSORBENTS (SAM)

GB/T 22875-2018|
|||SAM|FALSE|Vortex|STM-00428 SUPERABSORBENT FREESWELL RATE - VORTEX WITH RELATIVE TORQUE OPTION

GB/T 22875-2018|
|||SAM||AUL over Time|TTM-00044 Measurement of acuumed Absorbency Under Load Over Time|
|||SAM||Absorbency |GB/T 22875-2018|
|||SAM||PH Value|GB/T 22875-2018|
|||SAM||Monomer Residue|GB/T 22875-2018|
|||SAM||Volatile Matter Content(Water)|GB/T 22875-2018|
|||SAM||Apparent Density|GB/T 22875-2018|
|||SAM||Yellowing|GB/T 22875-2018|
|||SAM||Extractable Matter content|GB/T 22875-2018|
|||Complex Core||Basic Weight|Inner Quality Testing Standard|
|||Complex Core||Thickness|Inner Quality Testing Standard|
|||Complex Core||COV|Inner Quality Testing Standard|
|||Complex Core||Dimension|Inner Quality Testing Standard|
|||Complex Core||Rewet|Inner Quality Testing Standard|
|||Complex Core||Absorbency|Inner Quality Testing Standard|
|||Complex Core||Run-Off|Inner Quality Testing Standard|
|||Complex Core||Moisture |Inner Quality Testing Standard|
|||Complex Core||Whitness|Inner Quality Testing Standard|
|||Complex Core||PH Value|Inner Quality Testing Standard|
|||Adhesive||Softening Point|Inner Quality Testing Standard|
|||Adhesive||Viscosity|Inner Quality Testing Standard|
|||Elastic||Elastic Property|Inner Quality Testing Standard|
|||Hook&amp; Loop ||Loop BW|STM 2600|
|||Hook&amp; Loop ||Loop Tesnsion|STM 5500|
|||Hook&amp; Loop ||Hook Peel|Inner Quality Testing Standard-11|
|||Hook&amp; Loop ||Hook Shear|Inner Quality Testing Standard-10|
|||Hook&amp; Loop |FALSE|Loop Peel|STM-00191 FORCED ENGAGEMENT (FE) PEEL TEST - NONWOVEN LOOP MATERIAL AGAINST CONTROL LOT DIAPER FASTENERS|
|||Hook&amp; Loop |FALSE|Loop Shear|STM-00192 FORCED ENGAGEMENT (FE) SHEAR TEST - NONWOVEN LOOP MATERIAL AGAINST CONTROL LOT DIAPER FASTENERS|
|||Hook&amp; Loop |FALSE|Ear Peel |STM-00382 FORCED ENGAGEMENT (FE) PEEL TEST FOR RAW MATERIAL MECHANICAL FASTENERS|
|||Hook&amp; Loop |FALSE|Ear Shear|STM-00383 FORCED ENGAGEMENT (FE) SHEAR TEST FOR RAW MATERIAL MECHANICAL FASTENERS|
|||Disposible Tape||Peel|Inner Quality Testing Standard|
|||Package||Box|Inner Quality Testing Standard-18|

[差异点汇总]
|||||||
|---|---|---|---|---|---|
||测试方法编号|目前操作|方法规定操作|确认人|确认时间|

File: RAW_FULL/ima_sync/个人知识库/WKB/Areas/Test Method/Material/STM原材料-TJ.pdf.md
---
media_id: "pdf_3867e2b60070d7dc3f413086d0b0036e_a1a8404af2df5c7c2fd9281baddb4e46001a693ee6c0644e"
source_file: "STM原材料-TJ.pdf.md"
original_path: "RAW/ima_sync/个人知识库/WKB/Areas/Test Method/Material/STM原材料-TJ.pdf.md"
extracted: "2026-09-27"
extract_method: "ima-mcp fetch_media_content"
extract_status: "ok"
clean_rules: "v2: dead-image-link->text(alt kept); repeat-digits->compressed"
processed: "2026-09-27"
---

# STM原材料-TJ.pdf.md

8
|[图片]  Kimberly-Clark|STM-原材料|STM-原材料||
|---|---|---|---|
|Document#: 文件名称:|WI-60632|Revision: 文件版本:|0|
|Document Type: 文件类型:|Work Instruction|Status: 文件状态:|Approved|
|Department Owner: 所属部门:|Quality|Effective Date: 生效日期:|Aug 3,2023|
|Document Category: 文件分类:|Quality|Document Owner: 文件负责人:||
|Document Classification: THIS DOCUMENT CONTAINS CONFIDENTIAL KIMBERLY-CLARK INFORMATION. 文件级别: 本文件信息均为金佰利公司机密。 Document Disclaimer: Printed copies are only valid on the date printed unless controlled per a manual document control procedure and stamped as such. 免责声明:除非有手工文件控制程序并盖章等程序,打印版本仅打印当天有效。||||

# 1.0 OBJECTIVE目的

指导和规范检验员参照标准测试方法对原材料进行相关性能测试。

# 2.0 SCOPE 范围

Applicable Organization(s) 适用组织:

Tianjin Mill

Business Unit(s) 事业单位:

Personal Care : Baby Child Care (BCC)

Applicable Department(s) 适用部门:

Quality

# 3.0 OVERVIEW 概述

原材料标准测试方法。

# 4.0 ROLES AND RESPONSIBILITIES 职责

# 5.0 DEFINITIONS 定义

# 6.0 INSTRUCTIONS 说明

|[图片]  Kimberly-Clark|STM-原材料|STM-原材料||
|---|---|---|---|
|Document#: 文件编号:|WI-60632|Revision: 文件版本:|0|

# 底膜WVTR测试

参考文件：RTM-6405

## 实验目的：

用于测试底膜透气率。

## 样品的准备：

1. 确保试样没有皱折、褶痕、针孔、污渍。

2.试样应满足所要求的最小尺寸，方便裁剪及密封

3. 试样厚度应均匀

## 测试步骤：

1. 将试样平放在切割板(橡胶垫)上，放上取样器，拔出定位销，轻按取样器旋转手柄顺时针旋转120度，即可完成取样，样品直径74mm。

2.将透湿杯中加入15-20ml纯水，将透湿杯边缘擦拭干净，不允许有水渍。

3. 将密封垫平整的放到透湿杯边缘位置

4. 将撑圆方式透湿杯上

5. 将样品平铺到撑圆上，紧贴撑圆。

6. 将 O 型密封圈放到样品上

7. 将压环与透湿杯拧到一起

8.把试验杯放在标准透湿杯拆装工具上，顺时针拧紧压环，在拧紧过程中应避免纯水溢出杯槽。

9. 将试验杯按序号放置到仪器内的支架上

10.点击实验参数:测试方法选择减重法,是否加热设定为是,制冷设定为否,预热时间0.5小时,试验温度:38℃,试验湿度:90%,测试间隔:60min

11. 点击试验杯进行设置: 试验类型选择标准模式, 实验厚度: 125um, 实验面积: 33.18 cm$^{2}$, 循环次数4次

12.点击同步，完成3个试验杯的参数同步

13. 点击开始实验

14.实验结束后点击实验查询，找到相应的实验开始和结束时间，点击查询，选中需要查询的实验，点击实验报告，读取结果

## 操作注意事项：

1.试验杯组装过程中不可有水渍

2. 及时更换干燥剂，避免湿度达不到实验要求

## 操作安全：

插拔电源时，小心触电；

|[图片]  Kimberly-Clark|STM-原材料|STM-原材料||
|---|---|---|---|
|Document#: 文件编号:|WI-60632|Revision: 文件版本:|0|

# 无纺布返参生能测试

参考文件: EDANA 150.3-02

## 实验目的：

用于测量无纺布材料的返渗性能。

## 测试前的准备：

1. 打开天平，静放 10min，用法码校准，以确保数值准确稳定。

2. 根据测试每个样品需 $12 \times 12\text{cm}$ 干燥的滤纸 5 片的数量，准备足够数量滤纸放入密封的袋子内，切记不可受潮。

3. 准备 125×125mm 有机玻璃基板，标准 4kg 正方形重块。

## 样品的准备：

1.量取材料尺寸 $>12\times 12cm$ 即可。

## 测试步骤:

1.做完穿透时间(方法同亲水性测试)的样品,将底层的5张滤纸及表面的原材料拿出,放在有机玻璃基板上,表面压上4kg正方形重块,计时3min。

2. 将两片全新的，干燥的滤纸进行称重，记录数值 W1，并将称重后滤纸放置在材料表面上。

3.擦干重块的接触面，将重块压置材料表面，计时2min，移开重块，重新对两块滤纸进行称重，记录数值W2。

4. 计算返渗量 W，结果准确值 0.01g

5. W=W2-W1

## 操作注意事项：

1. 实验滤纸需在恒温恒湿箱放置 4 小时

## 操作安全：

1. 插拔电源时，小心触电；

|[图片]  Kimberly-Clark|STM-原材料|STM-原材料||
|---|---|---|---|
|Document#: 文件编号:|WI-60632|Revision: 文件版本:|0|

# 无方布滑参生能测试

参考文件：GB/T24218.2-2011

## 实验目的：

该方法用来测试无纺布滑渗性能。

[图片]
## 测试前的准备：

1. 将测试仪放置于水平位置，用 30° 标准角调节上下面板之间的角度为 30±2°

2. 调节放液漏斗的下口，使其中心点距离面板下边缘200±2mm，漏斗开口处朝操作者

3. 用实验液体清洗漏斗两次

## 样品的准备：

1. 准备两张 25*9cm 的滤纸

## 测试步骤:

1. 将无纺布平整的放到测试仪器上，使用面朝上。上下各种两个夹子固定材料

2.调节漏斗高度,使其下口最低距离样品表面 5-10mm,

3. 在测试仪下面放置一个烧杯，收集流下的液体。

4. 用量筒量取 20ml 生理盐水，倒入调好的漏斗中，

5. 将漏斗的活塞迅速调整到最大，使液体自由地流到测试样表面，待溶液流完后将漏斗活塞关闭。

6. 将测试仪下方接溶液的烧杯放到天平称重

7.每个样品测试7条数据,删除最大值和最小值。剩余的5条数据计算平均值作为最终结果。

## 操作注意事项：

1.测试前检查测试仪器的下面面板一定要位于水平面,否则将影响实验结果

2. 测试前检查上下版面之间的角度为 $30\pm2^\circ$

## 操作安全：

使用漏斗时小心漏斗损坏扎伤

|[图片]  Kimberly-Clark|STM-原材料|STM-原材料||
|---|---|---|---|
|Document#: 文件编号:|WI-60632|Revision: 文件版本:|0|

# Loop剥离力强度测试

参考文件：STM5567

## 实验目的：

这是钩质原料动力拉伸强度的测试方法。钩和毛之间的非粘合方式结合，可以认作为机械的压合。分开方法是以平行结合面的方向对拉两片接合的钩毛带。

## 测试前的准备：

1. 确定拉力仪的合适负重单元，安装适当的夹具，确保夹具和夹面没有杂质堆积且夹具面没有压痕或其他损伤。

2. 确定滚压机的速度为 100inch/min。

3. 调整拉力器夹具之间的距离 $3±0.04$ 英寸。

[图片]
## 样品的准备：

1.测试耳贴:CD方向切割1.5英寸长度试样。

2.标准 LOOP:MD方向切割  $3\pm 0.04$  英寸,CD方向>6英寸。

## 测试步骤：

1. 将标准 LOOP 朝上放置于辊压机上，用金属框架压住固定，将测试耳贴轻轻放在滚轮中间的 LOOP 表面，点击辊压机开始键，辊压机往复移动一次，将测试耳贴以均匀的压力贴在 LOOP 表面。

2. 将测试耳贴夹在拉力仪上夹板内，标准 LOOP 夹在下夹板内，样品要与夹具垂直。

3. 打开电脑软件，TW Elite --打开方法文件--Raw Material--LOOP（根据需要选取材料）--确定--在下方黑色格子内单击右键通道清零--点击上方绿色向右箭头，开始测试。

4. 记录拉力平均值。

## 操作注意事项：

1. 样品夹在夹具上的时候，与夹面平行。不能倾斜或者有皱褶；

2. 使用剪刀和拉力仪时注意安全，不要弄伤手。

|[图片]  Kimberly-Clark|STM-原材料|STM-原材料||
|---|---|---|---|
|Document#: 文件编号:|WI-60632|Revision: 文件版本:|0|

# Loop剪力强度测试

参考文件: STM5568

## 实验目的：

这是钩质原料动力拉伸强度的测试方法。钩和毛之间的非粘合方式结合，可以认作为机械的压合。分开方法是以平行结合面的方向对拉两片接合的钩毛带。

## 测试前的准备：

1.确定拉力仪的合适负重单元，安装适当的夹具，确保夹具和夹面没有杂质堆积且夹具面没有压痕或其他损伤。

2. 确定滚压机的速度为 100inch/min。

3. 调整拉力器夹具之间的距离 3±0.04 英寸。

## 样品的准备：

1.测试耳贴:CD方向切割1.5英寸长度试样。

2.标准 LOOP: MD 方向切割  $3\pm 0.04$  英寸,CD方向>6英寸。

## 测试步骤：

1. 将标准 LOOP 朝上放置于辊压机上，用金属框架压住固定，将测试耳贴轻轻放在滚轮中间的 LOOP 表面，点击辊压机开始键，辊压机往复移动一次，将测试耳贴以均匀的压力贴在 LOOP 表面。

2. 将测试耳贴夹在拉力仪上夹板内，标准 LOOP 夹在下夹板内，样品要与夹具垂直。

3. 打开电脑软件，TW Elite --打开方法文件--Raw Material--LOOP（根据需要选取材料）--确定（如图）--在下方黑色格子内单击右键通道清零--点击上方绿色向右箭头，开始测试。

4. 记录拉力最大值。

## 操作注意事项：

1. 样品夹在夹具上的时候，与夹面平行。不能倾斜或者有皱褶。

2. 使用剪刀和拉力仪时注意安全，不要弄伤手。

Kimberly-Clark

STM-原材料

|Document#:|WI-60632|Revision:|0|
|---|---|---|---|
|文件编号:||文件版本:||

# 拉力拉伸率测试

参考文件: BG/T24218.3-2010

## 实验目的：

测量无纺布以恒定速度拉伸时的“拉伸性”。

[图片]
## 测试前的准备：

1. 打开拉力仪，检查压力表。夹具的气压不能超过 0.6Mpa。

2. 选择测试方法为热风无纺布 STM-00146 纺粘无纺布 STM00198 底膜 STM5670 调整夹具的距离为 2-4 (inch) (50±4mm)

3. 确保夹具和夹面没有杂质堆积且夹具面没有压痕或其他损伤。

## 样品的准备：

1. 将材料铺平；

2.材料表面铺上白纸;

3.使用1-2英寸的压块，沿MD和CD方向量取1-2英寸宽的样本;

4.采取的试样长度≥100mm;

5. 裁下试样边缘不能有缺口或呈锯齿状；

## 测试步骤:

1、将试样对称置于夹具中，较长的尺寸方向与负荷施加方向平行。合上夹扣。

2、启动拉力仪。当达到返回极限时，夹具会返回。

3、记录峰值负荷、伸长峰值和峰值能量。

## 操作注意事项：

1. 样品夹在夹具上的时候，与夹面平行。不能倾斜或者有皱褶。

2.使用剪刀和拉力仪时注意安全，不要弄伤手。

|[图片]  Kimberly-Clark|STM-原材料|STM-原材料||
|---|---|---|---|
|Document#: 文件编号:|WI-60632|Revision: 文件版本:|0|

# 厚度测试

参考文件：GB/T24218.2-2009

## 实验目的：

该方法用来测试样品在 0.2psi 重块压力下，原材料厚度（mm）。

## 测试前的准备：

1. 打开厚度仪开关，将设备清零。调整为手动模式，点击手动按钮再点击确认。

2. 检查压块的位置，使其在测试区域的中心位置。

## 样品的准备：

1.材料能盖住2500mm^2的压盘即可，通常取大于1米的长度；

## 测试步骤：

1. 将无纺布放到压盘下面，

2.点击手动按钮

3.待压盘抬起，读数，记录数值。

## 操作注意事项：

1. 严禁随意按动测试仪上的按钮；

2.所有制备的样品必须在1小时之内进行测试(从样品制备开始到测试结束)。

## 操作安全：

1. 插拔电源时，小心触电；

|[图片]  Kimberly-Clark|STM-原材料|STM-原材料||
|---|---|---|---|
|Document#: 文件编号:|WI-60632|Revision: 文件版本:|0|

# 马丁代你起毛耐磨生测试

参考文件: STM-00149

## 实验目的：

本测试方法用于确定外层、面层、弹性腰围等材料的起毛/耐磨性能，为模拟成品使用起毛/耐磨现象提供参考，有效的预防起毛、掉毛的投诉。

[图片]
## 样品的准备：

1. 马丁代尔测试仪；

2.标准毛毡:750+/-50gsm、厚度: 3+/-0.01mm;

3.标准摩擦布:一种羊毛制成的精梳平纹织物(克重:195gsm);

4. 用取样器将材料截至直径约为140mm、100mm的圆, 用于起毛性测试。

5. 用取样器将材料截至直径约为38mm的圆，用于耐磨性测试。

## 测试步骤：

1. 打开电源开关，预热 10Min；

2. 用取样器取 140mm 的测试样 3 片，在试样台上放置一块 140mm 的标准毛毡。取一片测试样覆盖在标准毛毡上（测试样适用面朝外）；

3. 在测试样上放置压锤，旋紧圆环夹，使测试样固定在测试台，取出压锤；

4. 用取样器取直径 38mm 的测试样 3 片，取一片测试样反面朝内与一块直径 38mm 的聚氨酯泡沫塑料叠放。用压样圈套住有测试样的摩擦头一面，旋转压样圈座，将压样圈座卡在加样器上紧固压样圈；

5. 置试样加头于摩擦平台上，取连杆穿过轴承插在压紧圈凹槽内，然后在连杆的另一端加上 395g 砝码；

6. 打开仪器开关，进入液晶显示”中文”操作系统，点击“功能菜单”，点击“加计数”将转速设定为 60 转。点击“启动”按钮，仪器开始运转，运转中不能施加外力进行干扰；

7. 设定的测试次数结束后，仪器停止。拿掉试样重锤和连杆，取走摩擦头。拿出试样材料，视线呈45°进行评级；

8. 试验结束，关闭电源。

|[图片]  Kimberly-Clark|STM-原材料|STM-原材料||
|---|---|---|---|
|Document#: 文件编号:|WI-60632|Revision: 文件版本:|0|

# 原株pH测定

参考文件：GB/T 7573-2009

实验目的：测试无纺布的pH值。

## 测试前的准备：

1. 打开pH计的电源，使用25℃时，pH为4.01、6.86、9.18的标准缓冲溶液校准，之后方可使用；

2. 保证测试使用的水的pH为5~7.5之间；

## 样品的准备：

分别从不同的包装袋中取出合格的样品。

## 测试步骤：

1. 在待测样品中间部位剪取(2±0.05)g;

2. 将剪下的试样置于500ml烧杯内，加入100ml纯水

3. 将烧杯放置到磁力搅拌机上搅拌 30 分钟；

4. 将电极放入烧杯中，测定pH；

5.待数字稳定后，读数;

## 操作注意事项：

1.试样应尽快测试;

2. 测试结束后，立即使用蒸馏水冲洗电极。

## 操作安全：

1. 插拔电源时，小心触电。

如涉及化学品溶液，需装到密闭容器内作为危废处理。

[图片]
|[图片]  Kimberly-Clark|STM-原材料|STM-原材料||
|---|---|---|---|
|Document#: 文件编号:|WI-60632|Revision: 文件版本:|0|

# 原株基重测试

参考文件：GB/T 24218.1-2009

## 实验目的：

1米材料的重量。

## 测试前的准备：

1.打开天平的电源，预热15分钟;

2. 检查天平的水平气泡是否在中心位置上;

3. 将天平清理干净。

## 样品的准备：

1米材料原材料

## 测试步骤：

1. 测量材料实际长度和宽度得出检测材料面积

2. 将材料放到天平称重

3.待数字稳定后，读数;

4. 记录测试结果，保留到 0.01g。

5. 计算材料基重：gsm=g/（a*b）

## 操作注意事项：

1. 不要随意移动天平

## 操作安全：

1. 插拔电源时，小心触电。

2. 使用安全刀具，避免割伤。

|Kimberly-Clark|Kimberly-Clark|STM-原材料|STM-原材料|
|---|---|---|---|
|Document#:文件编号:|WI-60632|Revision:文件版本:|0|

# 原株神晶宽测试

参考文件：RMS

## 实验目的：

检测材料在卷上的幅宽。

## 测试前的准备：

1. 校验有效期内直尺一把

[图片]
## 测试步骤：

1. 剥掉表面的2-3层材料

2.张力下测量,用手从两侧拉出最少1层材料,在可见层下插入尺。

3. 对准材料边缘，确保标尺与材料垂直。

4. 视线与直尺刻度平行，读取数值。

## 操作注意事项：

保证直尺的垂直，不可歪斜。

## 操作安全：

使用安全刀具，避免割伤。

|[图片]  Kimberly-Clark|STM-原材料|STM-原材料||
|---|---|---|---|
|Document#: 文件编号:|WI-60632|Revision: 文件版本:|0|

# 原林株清争水玉测试

参考文件: STM 5678

## 实验目的：实验目的：

用于测量在低静水压作用下，流体透过材料的阻力。

[图片]
## 仪器的准备：

打开静水压测试仪,静放15min,保持水平,让传感器稳定,关闭仪器前端的排水旋塞,打开正上方的射灯,将仪器水槽内注满蒸馏水,至水槽边缘,不要溢出,确保液体表面没有杂质材料及气泡。

## 样品的准备：

1. 取样测试的材料必须是无污染，无破损，无折痕，无变形。

2. 量取材料尺寸大于 152mm 的圆。

3. 检查仪器压力在 60 mbar/min

## 测试步骤：

测试无纺布类方法:

1. 将无纺布接覆盖在水槽的测试液上，使样品与液面完全接触，不要产生气泡。

2. 将杠杆拉下，夹紧样品。

3. 点击动能测试，手握控制器。

4.水滴从材料表面渗出一个水滴按一下红色按钮

5.三滴分开的水滴分别从不同的洞里渗出，测试结束

6. 读取显示的压力值。

## 测试 PE/PP 膜类方法：

1. 将底膜直接覆盖在水槽的测试液上，底膜与液面完全接触，不要产生气泡。

2. 将杠杆拉下，夹紧样品。

3. 点击动能测试，手握控制器。

4.水滴从材料表面渗出一个水滴按一下红色按钮

5.三滴分开的水滴分别从不同的洞里渗出，测试结束

6. 读取显示的压力值。

## 操作注意事项：

1. 气动夹头通过高气压操作。存在严重的撞击和崩裂危险。应该小心手指远离冲击点区域。

2.小心使用剪刀等工具，做好防护工作，以免造成创伤。

|[图片]  Kimberly-Clark|STM-原材料|STM-原材料||
|---|---|---|---|
|Document#: 文件编号:|WI-60632|Revision: 文件版本:|0|

# 原林养水性测定

参考文件: EDANA150.1-90

## 实验目的：

用于测量无纺布渗透水的时间

## 测试前的准备：

1.测试每个样品需 $12 \times 12\text{cm}$ 干燥的滤纸 5 片，

### 仪器校准：

1. 将电极渗透盘和漏斗用卡扣固定一起后，放置到废水收集盒。

2. 调节仪器高度使电极顶部距离仪器有机玻璃板 2-3mm 高度。

3. 亲水仪左侧开关按下，对仪器数值清零，用移液器吸取 10ml 0.9%氯化钠溶液从仪器顶端的注水口注入。（对于长久没用的仪器使用之前要先用生理盐水润洗一下内部的磁性排水阀）。

4.按下开关，注水口内的磁性排水阀打开，当盐水流失，低于电极所在的平面时，无法形成电路，计时结束。

5. 读取仪器所示时间（标准 1.8-2.2S），精确到（0.01）。

6.校准结束后，松开卡扣，将电极渗透盘单独放置仪器下方，调节仪器高度，使得仪器有机玻璃板距离单独的电极渗透盘顶部高度2-3mm。

## 样品的准备：

1.取样测试的材料必须是无污染,无破损,无折痕,无变形。

2. 量取材料尺寸 $>12 \times 12\text{cm}$ 即可。

## 测试步骤：

1.测试前仪器清零,待测材料下方垫上5层12x12cm标准滤纸,材料上面压好电极渗透盘,放置到仪器下方。

2.用移液器吸取5ml 0.9%生理盐水，从注水口注入，打开开关，仪器开始计时。

3. 生理盐水被材料下方的滤纸吸收，仪器计时结束，记录仪器所示时间。

## 操作注意事项：

1. 实验结束后用纯水清洗磁性排水阀和电极。

2. 滤纸需在恒温恒湿箱中放置 4 小时

## 操作安全：

插拔电源时，小心触电。

[图片: Instrument for measurement of liquid strike through time LISTER AC LEXION OF NETTHARRISE]
|[图片]  Kimberly-Clark|STM-原材料|STM-原材料||
|---|---|---|---|
|Document#: 文件编号:|WI-60632|Revision: 文件版本:|0|

# SAM颗粒分布

参考文件：STM-00040

## 实验目的：

通过筛选一定量的 SAM 颗粒的不同大小尺寸，判断各种不同颗粒在整包 SAM 中的比例，主要是用来判断供应商提供的材料颗粒大小比例是否满足金佰利的生产需求。

[图片]
## 仪器的准备：

1. 打开天平，静放 10min，用法码校准，以确保数值准确稳定。

2. 打开分筛仪，静放10min，以确保数值准确稳定。

3. 将 Ro-Tap (分筛仪)的 850um, 600μm, 300μm, 90μm, 45μm的三个网眼筛子及顶部盖子,底部托盘进行清理,对于陷入或卡在网眼上的SAM颗粒需要用布或刷子轻轻反复擦拭,以确保去掉了残留的SAM颗粒,动作要轻,不要破坏网眼。

4.检查网眼筛子的底层密封圈，确保在使用过程中没有 SAM颗粒因震动频率过大而从两侧飞出，影响测试结果。

## 样品的准备：

在生产线准备吊装 SAM 前，轻轻翻转袋子最上层的 SAM 颗粒（注意防止飞入眼内或吸入肺里，带眼镜和口罩），将样品放入密封袋保存，确保颗粒样本尺寸分布具有代表性。

## 测试步骤:

1. Ro-Tap(分筛仪)的850um,600μm, 300μm,90μm,45um的三个网眼筛子及底层托盘分别称重，记录数值。

2. 将称重后的三个筛子放到 Ro-Tap 上，从下到上的顺序为底层托盘，45 µm 网筛，90 µm 网筛，300 µm 网筛，600 µm 网筛，850 µm 网筛。

3. 将待测的 SAM 颗粒从密封袋中取出进行称重，用干净干燥烧杯称取 100J±0.1g SAM 样品，放入最上层的 850 µm 的筛网上。

4. 将 Ro-Tap 合上盖子，检查各层筛子间的位置是否对齐，密封圈是否有效，锁紧顶部盖子两侧的卡扣，避免在摇动过程中筛子和仪器分离。

5.调整参数，Time时间:10min (运行时间)，Interval间隔:10S (每震动10S停一秒)，Amplitude振

|[图片]|[图片]|STM-原材料|STM-原材料|
|---|---|---|---|
|Document#: 文件编号:|WI-60632|Revision: 文件版本:|0|

幅：0.5，启动 Ro-Tap，仪器开始震动，不同颗粒大小的 SAM 通过筛子上的网眼，掉落到不同尺寸筛网上。

6. 时间结束后，设备自动停止，对天平进行清零，按照顺序将每层筛网及上面的 SAM 颗粒仔细小心的放到天平上进行称重，并记录数值。

# 称重顺序如下：

1) 放上 850 μm 网筛及上面的 SAM 颗粒进行称重，记录数值，减去实验前此网筛的原始重量，从而得出>850 μm 的 SAM 颗粒重量 $A_1$。

2) 放上 600μm 网筛及上面的 SAM 颗粒进行称重，记录数值，减去实验前此网筛的原始重量，从而得出 600μm 的 SAM 颗粒重量 $A_2$。

3) 放上 300 µm 网筛及上面的 SAM 颗粒进行称重，记录数值，减去实验前此网筛的原始重量，从而得出 300 µm 的 SAM 颗粒重量 $A_3$。

4) 放上90μm网筛及上面的SAM颗粒进行称重，记录数值，减去实验前此网筛的原始重量，从而得出90μm的SAM颗粒重量$A_4$。

5) 放上45μm网筛及上面的SAM颗粒进行称重，记录数值，减去实验前此网筛的原始重量，从而得出45μm的SAM颗粒重量$A_5$

7. 计算每种规格的 SAM 颗粒的比例。

$$ >850\ \mu\ \text{m} \text{ 的 SAM 颗粒比例} = A_1/100\text{g} \text{ 样品重量} \times 100\% $$

600~850μm的SAM颗粒比例=A2/100g样品重量*100%

$$ 300\sim 600\mu\text{m的SAM颗粒比例}=A_3/100\text{g样品重量}*100\% $$

$$ 90-300\ \mu\ \text{m}\ \text{的 SAM 颗粒比例} = A_4/100\ \text{g} \text{ 样品重量} \times 100\% $$

$$45-90\ \mu\ \text{m}\text{的 SAM 颗粒比例}=A_5/100\text{g 样品重量} \times 100\%$$

$$ >45\ \mu\ \text{m} \text{的 SAM 颗粒比例} = 100\text{-A}_1\text{-A}_2\text{-A}_3\text{-A}_4\text{-A}_5/100\text{g 样品重量} \times 100\% $$

|[图片]  Kimberly-Clark|STM-原材料|STM-原材料||
|---|---|---|---|
|Document#: 文件编号:|WI-60632|Revision: 文件版本:|0|

# 白度测试

参考文件:内控

[图片]
## 实验目的：

为了统一与供应商的检测标准，及时准确的判断出该批原材料的白度值是否满足金佰利公司对原材料白度的要求。

## 测试前的准备：

1. 测试环境温度为5~35℃，湿度为≤85%。

2. 设备周围无强烈震动和强磁场干扰，且水平放置。

3. 开机预热时间为30分钟。

## 样品的准备：

1.取样测试的材料必须是完好，无折痕、无破损、无污染。

2. 测试纸箱需要在实验室条件下存放 1 小时。

3.待测的材料的叠加厚度要求光照时,光线无法穿透,样品的尺寸需≥50*70mm。

4. 如测 SAM 原材料样品，放置密封袋内。

## 测试步骤：

1.开机预热 30分钟后，按下试样座滑筒压板，将高度 22cm 的黑色带绒面圆筒放置试样座上，代显示值稳定后，按“调零”键，使显示值自动归零。

2. 取下黑筒，换上白度 81.5 的工作标准白板，等待数显值稳定后，按“校准”键，使显示值与工作标准白板标注的数值一致。

3. 将黑筒和工作标准白板放入盛有硅胶的干燥器皿中，防止污染。

4. 将待测的材料放在试样座上，上方发射出来的蓝光不能从材料边缘射出。

5.待数值稳定后，显示的数值及材料的白度值。

6. 如测试 SAM 颗粒，需要将 SAM 颗粒放置到高 12CM，的黑色圆筒内，一定要加满溢出，用光滑的玻璃片刮去多余溢出的 SAM 颗粒，然后放置到试样座上，待数值稳定，读取数值。

7. 所有测试结束，关闭电源，清洁设备。

|[图片]  Kimberly-Clark|STM-原材料|STM-原材料||
|---|---|---|---|
|Document#: 文件编号:|WI-60632|Revision: 文件版本:|0|

# 荧光测试

## 参考文件:内控

### 实验目的：

为了统一与供应商的检测标准，及时准确的判断出该批原材料是否含荧光剂，能否满足金佰利公司对原材料荧光的要求。

[图片]
### 仪器的准备：

打开荧光仪箱体正前方和两侧的拉门，对箱体内部整体进行清洁后，关闭拉门。

### 样品的准备：

1. 取样测试的材料必须是完好，无折痕、无破损、无污染。

2. 测试纸箱需要在实验室条件下存放1小时。

3.取样时的样品要放置密封袋内，防止在过程中接触到含有荧光的物质，影响测试结果。

### 测试步骤：

1.打开荧光仪箱体两侧的拉门，将待测的材料放置到箱体内部后，关闭拉门。

2. 按下“365um”按钮，开启 365um 的紫外线光源。

3.取下荧光仪顶部的金属盖板，从玻璃窗口中观察内部的材料。

4. 如果材料整体发光或者材料上出现发光点，则说明此材料含荧光剂。

5. 关闭紫外线光源，换下一个材料，重复步骤 3~5。

6. 所有测试结束，关闭电源，清洁设备。

### 操作注意事项：

1.待测试的所有材料在整个取样和测试的过程中都要避免接触任何含有荧光剂的物质。

2. 开启紫外线后，不可打开仪器的拉门。

3. 不可以开启“254nm”紫外线光源。

|[图片]  Kimberly-Clark|STM-原材料|STM-原材料||
|---|---|---|---|
|Document#: 文件编号:|WI-60632|Revision: 文件版本:|0|

# SAM吸收速率

参考文件: STM-00428

## 实验目的：

用于测量SAM的吸收速率，以便确认原材料的吸收速率是否能满足生产需求。

[图片: 85-2 南方投资 682]
## 仪器的准备：

1. 打开天平，静放 10min，用法码校准，以确保数值准确稳定。

2. 打开磁力搅拌器静放 10min，确保数据准确稳定。

3.计时器清零。

## 样品的准备：

1. 原材料：SAM100gsm，放置密封容器内。

2.根据每个样品需要50ml的用量,准备浓度0.9%生理盐水(氯化钠溶液),方法见备注。

## 测试步骤：

1.将100ml烧杯加入50ml生理盐水，放入3cm转子后放置在磁力搅拌器上，转速需稳定在600±5，先使溶液搅拌均匀。

2. 称量2.000±0.05g SAM样品,倒入正在搅拌的溶液中,观察烧杯中的混合体液面开始出现漩涡时,开始计时,随着SAM颗粒吸水膨胀,液体表面旋涡会慢慢消失至静止状态时,停止计时,记录时间。

3. 每个样品测试2次，误差范围<5s。

4.试验完成后，将废弃SAM样品倒入指定垃圾箱，切记拿出烧杯内的转子，清洗使用过的工具。

## 备注：

0.9%生理盐水（氯化钠溶液）配比方法如下：

1. 打开天平，静放10min，用法码校准，以确保数值准确稳定。

2. 清洁干燥的配液量杯放置天平上，清零。

3. 向量杯内倒入18g±0.1g氯化钠颗粒。

4.再向量杯内倒入蒸馏水，直到天平显示重量2000±1g。

5. 将两者搅拌均匀。

|[图片]  Kimberly-Clark|STM-原材料|STM-原材料||
|---|---|---|---|
|Document#: 文件编号:|WI-60632|Revision: 文件版本:|0|

## SAM吸收指数

### 参考文件:内控

### 实验目的：

用于测量 SAM 颗粒在没有外力干涉的情况下，SAM 颗粒能够吸收自身重量多少倍的水分，以便确认原材料的吸收倍数是否能满足生产需求。

### 仪器的准备：

1. 打开天平，静放 10min，用法码校准，以确保数值准确稳定。

2. 封口机加热。

3.计时器分别倒计时10min、30min。

### 样品的准备：

1. 原材料：SAM100gsm，放置密封容器内。

2. 准备浓度0.9%生理盐水（氯化钠溶液）温度25+/-0.5℃，方法见备注。

### 测试步骤：

1. 依据测试样品数量，取出相应数量的标准过滤袋，编号，称重，记录过滤袋重量$W_1$。（用油性笔在过滤袋上编号，防止浸入水中融化）

2. 称量0.200±0.005g SAM样品放入过滤袋内，用封口机密封。

3.在 $10\times 10\times 9.5\text{cm}$ 的塑料盒子内加入0.9%生理盐水，高度以能够完全浸没过滤袋为准。

4. 将装有样品的过滤袋完全浸没在装有生理盐水的塑料盒子内（如过滤袋漂浮在水面，可用夹子将样品夹在盒子边缘，要求过滤袋完全浸没在盐水里，使SAM颗粒充分吸水）开始计时30min。

5. 30min后,取出洗满水的样品袋,用夹子夹住袋子一角,悬挂沥水10min。

6. 10min后,称量沥水后的装有SAM的过滤袋的总重量$W_2$,记录数据。

7. 计算样品 SAM的吸水倍数，方法如下：吸收倍数 = $(W_2-W_1-过滤袋吸水克重-0.2)/0.2 \times 100\%$ 过滤袋吸水克重：干的空的过滤袋吸水30min后，沥水10min后的重量，减去吸水前过滤袋的重量。可以通过试验得到一个常用稳定数值参与计算。

### 备注：

0.9%生理盐水（氯化钠溶液）配比方法如下：

|[图片]|[图片]|STM-原材料|STM-原材料|
|---|---|---|---|
|Document#: 文件编号:|WI-60632|Revision: 文件版本:|0|

1. 打开天平，静放10min，用法码校准，以确保数值准确稳定。

2. 清洁干燥的配液量杯放置天平上，清零。

3. 向量杯内倒入$18g\pm0.1g氯化钠颗粒。

4.再向量杯内倒入蒸馏水，直到天平显示重量2000±1g。

|[图片]  Kimberly-Clark|STM-原材料|STM-原材料||
|---|---|---|---|
|Document#: 文件编号:|WI-60632|Revision: 文件版本:|0|

# SAM 离心保水能力

参考文件: STM-00219

## 实验目的：

用于测量 SAM 颗粒在吸水饱和状态下，通过外力脱水的方法，来检测 SAM 颗粒的锁水能力，以便确认原材料的锁心保水能力是否能满足生产需求。

[图片]
## 测试前的准备：

1. 测试环境温度为 23+/-2℃，湿度为≤85%。

2. 封口机加热。

3.计时器倒计时30min。

4. 离心机电源开启，静放 10min。检查离心机后方的排水管不要堵塞。

## 样品的准备：

1. 准备浓度0.9%生理盐水（氯化钠溶液）。方法见备注

2. SAM原材料样品，放置密封袋内。

## 测试步骤：

1. 依据测试样品数量，取出相应数量的标准过滤袋，编号，称重，记录过滤袋重量W1。（用油性笔在过滤袋上编号，防止浸入水中融化）。

2. 称量0.200±0.005g SAM样品放入过滤袋内，用封口机密封。

3.在 $10\times 10\times 9.5cm$ 的塑料盒子内加入0.9%生理盐水，高度以能够完全浸没过滤袋为准。

4. 将装有样品的过滤袋完全浸没在装有生理盐水的塑料盒子内（如过滤袋漂浮在水面，可用夹子将样品夹在盒子边缘，要求过滤袋完全浸没在盐水里，使SAM颗粒充分吸水）开始计时30min。

5. 30min后，将吸水饱和的样品过滤袋贴放在离心机内壁的网筛上，均匀对称放置，盖好盖子。

6. 设置离心机转速为2000rpm，离心力F=250g（需要供应商设置好），时间为3min，开始。（机器运转过程中不能打开盖子）。

7. 3min后，待离心机完全停止转动后，打开盖子，取出过滤袋，放置到清零后的天平上分别称重，记录每个过滤袋重量$W_2$。

8. 计算样品SAM的保水量，方法如下：

$$ \text{保水率} = (W_2-W_1-\text{甩干后过滤袋吸水克重-0.2} / 0.2 \times 100\% $$

甩干后过滤袋吸水克重：干的空的过滤袋吸水30min后，用离心机甩干3min后重量，减去吸水前过滤袋的重量。可以通过试验得到一个常用稳定数值参与计算。

|[图片]|[图片]|STM-原材料|STM-原材料|
|---|---|---|---|
|Document#: 文件编号:|WI-60632|Revision: 文件版本:|0|

# 备注：

0.9%生理盐水（氯化钠溶液）配比方法如下：

1. 打开天平，静放10min，用法码校准，以确保数值准确稳定。

2. 清洁干燥的配液量杯放置天平上，清零。

3. 向量杯内倒入18g±0.1g氯化钠颗粒。

4.再向量杯内倒入蒸馏水，直到天平

5. ] 重量2000±1g。

6. 将两者搅拌均匀。

|[图片]  Kimberly-Clark|STM-原材料|STM-原材料||
|---|---|---|---|
|Document#: 文件编号:|WI-60632|Revision: 文件版本:|0|

# SAM 加玉吸收

参考文件: STM-00220

[图片]
## 实验目的：

用于测量 SAM 颗粒在有一定外部压力干涉的情况下，SAM 颗粒能够吸收自身重量多少倍的水分，以便于确认原材料的吸收性能是否能满足金佰利的生产需求。

## 仪器的准备：

1. 测试环境温度为23+/-2℃，湿度为≤85%。

2. 打开天平，静放 10min，用法码校准，以确保数值准确稳定。

3. 将套筒和对应的白色活塞编号，清理套筒内壁及底部滤网，使其干燥，无堵塞，无破损。

4.计时器倒计时60min。

## 样品的准备：

1. 原材料：SAM100gsm，放置密封容器内。

2. 准备浓度0.9%生理盐水(氯化钠溶液)温度25+/-0.5℃,方法见备注。温度25+/-0.5℃。

## 测试步骤：

1.对编好号码的套筒及白色活塞进行整套称重，并记录对应数值A。

2. 称量0.900±0.005g SAM样品,放在称重后的套筒滤网上轻轻晃动,使其均匀分布,套上白色活塞。

3.将过滤板放置在培养皿里，加入120ml生理盐水，使溶液溢没过滤板，将圆形滤纸放置在过滤板表面，使其完全浸透，防止产生气泡。

4. 将装有SAM颗粒的套筒和白色活塞整套放置到装有过滤板及生理盐水的培养皿内的滤纸上，并迅速加上0.9砝码（约1500g），倒计时60min。

5. 60min后，将套筒和砝码一起取出（不能连着砝码一起拿出来，防止砝码太重将滤网坠破），放置到清零后的天平上进行称重，记录对应数值B。

6. 计算样品0.9g SAM的加压吸收，方法如下：

$$ \text{加压吸收} = (B-A-0.9) / 0.9 \times 100\% $$

## 备注：

0.9%生理盐水（氯化钠溶液）配比方法如下：

1. 打开天平，静放10min，用法码校准，以确保数值准确稳定。

|[图片]|[图片]|STM-原材料|STM-原材料|
|---|---|---|---|
|Document#: 文件编号:|WI-60632|Revision: 文件版本:|0|

2. 清洁干燥的配液量杯放置天平上，清零。

3. 向量杯内倒入18g±0.1g氯化钠颗粒。

4.再向量杯内倒入蒸馏水，直到天平显示重量2000±1g。

|Kimberly-Clark|Kimberly-Clark|STM-原材料|STM-原材料|
|---|---|---|---|
|Document#:文件编号:|WI-60632|Revision:文件版本:|0|

# SAM PH

## 参考文件：内控

### 实验目的：

用于测量 SAM PH 值，以便确认原材料的 PH 值是否能满足生产需求。

[图片: NETLER TOLEDO]
### 仪器的准备：

1. 测试环境温度为23+/-2℃，湿度为≤85%。

2. 打开天平，静放 10min，用法码校准，以确保数值准确稳定。

3.PH值检测仪开启，静置10min，确保数据准确稳定。

4. 打开磁力搅拌器静放 10min，确保数据准确稳定。

5.计时器倒计时10min。

### 样品的准备：

1. 电极校准液，PH值分别为4.06、6.86、9.18（可以用定量的盐酸和氢氧化钠分别和蒸馏水按照一定比例直接配得）。

2.根据每个样品需要100ML的用量，准备PH值6±0.05氯化钠溶液。

3. SAM原材料样品，放置密封袋内。

### 测试步骤：

1.使用标准电极校准液(PH值4、6.86、9)对电极进行校准,每测一个样品,要用蒸馏水清洗电极,并吸干水分,保证后面的电极校准数据准确。

2.通过向蒸馏水内添加盐酸和氢氧化钠,充分搅拌,配出PH值为 $6\pm 0.05$ 的氯化钠溶液。

3. 根据待测样品的需100ML的用量，每个样品用量简取100ML的氯化钠溶液，倒入250ML的烧杯中。

4. 将烧杯放置在磁力搅拌器上，放入3cm转子，转速480±20（无要求）使溶液搅拌均匀即可。

5. 称量0.5±0.01g SAM样品,倒入正在搅拌的溶液中,开始计时10min。

6.计时结束，将搅拌均匀的待测溶液静放lmin后，将PH电极插入测试溶液中，数值稳定后，记录结果，精确到0.01位。

7.试验完成后，用蒸馏水清洗电极，吸干水分，套好电极保护液避免风干。

|[图片]  Kimberly-Clark|STM-原材料|STM-原材料||
|---|---|---|---|
|Document#: 文件编号:|WI-60632|Revision: 文件版本:|0|

# BOOK剪刀强度

参考文件: WKL-3-Z-HTHQC046

## 实验目的：

这是钩质原料动力拉伸强度的测试方法。钩和毛之间的非粘合方式结合，可以认作为机械的压合。分开方法是以平行结合面的方向对拉两片接合的钩毛带。

## 仪器的准备：

[图片]
1. 确定拉力仪的合适负重单元，安装适当的夹具，确保夹具和夹面没有杂质堆积且夹具面没有压痕或其他损伤。

2. 调整拉力器夹具之间的距离 $3±0.04$ 英寸。

3. 调整辊压机速度为 100inch/min。

## 样品的准备：

1.取样测试的材料必须是无污染,无破损,无折痕,无变形。

2. 测试 HOOK: CD 方向切割 1/2 英寸，MD 方向 1 英寸的试样，将试样粘贴到 1 英寸宽的 3M 898# 纤维胶带上。

3. 标准 LOOP: MD 方向切割 30mm 宽, CD 方向>2 英寸, 将试样粘贴到相同大小的 3M 898#纤维胶带上。

## 测试步骤：

1. 将标准 LOOP 朝上放置于辊压机上，用金属框架压住固定，将测试 HOOK 轻轻放在滚轮中间的 LOOP 表面，点击辊压机开始键，辊压机往复移动一次，将测试 HOOK 以均匀的压力贴在 LOOP 表面。

2. 将测试的 HOOK 夹在拉力仪上夹板内，标准 LOOP 夹在下夹板内，样品要与夹具垂直。

3. 打开电脑软件，TW Elite --打开方法文件--Raw Material--HOOK（根据需要选取材料）--确定--在下方黑色格子内单击右键通道清零--点击上方绿色向右箭头，开始测试。

4. 记录拉力最大值。

|[图片]  Kimberly-Clark|STM-原材料|STM-原材料||
|---|---|---|---|
|Document#: 文件编号:|WI-60632|Revision: 文件版本:|0|

# BOOK剥离踱

参考文件: WKL-3-Z-HTHQC047

## 实验目的：

本实验意在测试耳贴与标准 LOOP 机械结合后的剥离强度。

## 仪器的准备：

1. 确定拉力仪的合适负重单元，安装适当的夹具，确保夹具和夹面没有杂质堆积且夹具面没有压痕或其他损伤。

2. 调整拉力器夹具之间的距离 $3\pm0.04$ 英寸。

3. 调整辊压机速度为 100inch/min。

## 样品的准备：

1.取样测试的材料必须是无污染,无破损,无折痕,无变形。

2.测试 HOOK:CD方向切割 1/2英寸,MD方向1英寸的试样,将试样粘贴到1英寸宽的A4纸条上。

3.标准 LOOP: MD 方向切割 2英寸宽，CD方向>4英寸长的试样。

## 测试步骤：

1. 将标准 LOOP 朝上放置于辊压机上，用金属框架压住固定，将测试 HOOK 轻轻放在滚轮中间的 LOOP 表面，点击辊压机开始键，辊压机往复移动一次，将测试 HOOK 以均匀的压力贴在 LOOP 表面。

2. 将测试的 HOOK 夹在拉力仪上夹板内，标准 LOOP 夹在下夹板内，样品要与夹具垂直。

3. 打开电脑软件，TW Elite --打开方法文件--Raw Material--HOOK（根据需要选取材料）--确定--在下方黑色格子内单击右键通道清零--点击上方绿色向右箭头，开始测试。

4. 记录平均值。

|[图片]  Kimberly-Clark|STM-原材料|STM-原材料||
|---|---|---|---|
|Document#: 文件编号:|WI-60632|Revision: 文件版本:|0|

# 空箱丸玉

## 参考文件:内控

### 实验目的：

为了统一与供应商的检测标准，及时准确的判断出该批纸箱的空箱抗压是否满足金佰利公司对纸箱空箱抗压的要求。

[图片]
### 仪器的准备：

1. 链接空箱抗压仪电源线和网线，打开仪器开关，静放 10min。

2. 打开电脑，使电脑和抗压仪保持联机。

### 样品的准备：

1.取样测试的纸箱必须是完好的，无折痕，无破损，无污染，在室温下静放1小时。

2.取待测纸箱，用封箱胶带将箱子手工成型。

### 测试步骤：

1. 通过调整软件“上升/下降”键，调整抗压仪上压板的位置，使其高度高出纸箱高度 5~10mm。

2.点击“测试”，上压板开始移动下压(下压过程中注意安全)，直至下面的纸箱被压变形后，上压板自动恢复到原位，取出测试过的纸箱。如需继续测试纸箱，可重复上述步骤进行多组数据测试，记录“空箱抗压”数值。

3.测试结束后，关闭抗压仪开关，最后拔下电源线及网线，清洁仪器。

4.精密仪器,定期加油维护,严禁触碰抗压仪传感器部分。

### 检测要求

批次纸箱内抽检出2个纸箱，全部检测，数据低于下限，判定整批不合格。

|[图片]|[图片]|STM-原材料|STM-原材料|
|---|---|---|---|
|Document#: 文件编号:|WI-60632|Revision: 文件版本:|0|

# 热熔交软化点测试

参考文件：ASTM E28

## 实验目的：

用于测量热熔胶软化点，以便于确认该批原材料的软化点是否满足金佰利的生产需求。

[图片]
## 仪器的准备：

要了解所测的热熔胶软化点是否低于76℃，低于76℃用水代替甘油，作为测试液。如果样品在水或甘油中有较大的溶解性，则用矿物油作为测试液。

## 样品的准备：

1. 将待测热熔胶放置烧杯中加热至融化。

2. 将铜环放置在离型纸表面，将融化的热熔胶浇筑在铜环上（要戴安全眼镜和隔热手套），待冷却后，放入冰箱，将其凝固后，用小刀刮去表面多余的胶水，使其两面平滑整齐，在测试之前将样品在室温状态下放置至少 24 小时。

## 测试步骤：

1. 将测试样环表面放上直径 7mm 钢珠，放置在支撑钢架上，并将钢架放入已将加好适量甘油测试液的玻璃盒内。

2. 在钢架中孔插入温度计并在玻璃盒子底部放入磁性搅拌转子。

3.打开测试仪开关，点击搅拌，加热，使玻璃盒内的甘油在转子的搅拌下均匀加热。

4. 当甘油持续加热，热熔胶开始软化，表面的钢珠穿过铜环掉落到玻璃盒子底部，在钢珠掉落的瞬间，挡住对射的红外线传感器，仪器自动保存当时温度。

5. 完成实验后记录热熔胶软化点数值温度。

## 注意事项：

1. 测试中要佩戴安全眼镜及隔热手套。

2. 仪器加热的过程中避免靠近仪器，防止烫伤。

|Kimberly-Clark|Kimberly-Clark|STM-原材料|STM-原材料|
|---|---|---|---|
|Document#:文件编号:|WI-60632|Revision:文件版本:|0|

# 热容交黏度测试

参考文件：ASTM D3236

## 实验目的：

用于测量热熔胶表观粘度，以便于确认该批原材料的粘度是否满足金佰利的生产需求。

[图片]
## 仪器的准备：

1. 打开天平，静放 10min，用法码校准，以确保数值准确稳定。

2. 准备 27#转子和延伸挂针，确保转子延伸挂针无弯曲。

3.检查组装粘度计:

①粘度计电线无破损。

②打开粘度计，仪器自动校正，提示安装转子。

③将探头链接在粘度计上，再链接好转子延伸挂针，及质量审计表中要求的 27#标准测试转子。

## 样品的准备：

将待测胶块称重 10g 放入 U 型的样品承接器中。

## 测试步骤：

1.将装有热熔胶的样品承接器放入加热器中，要确保其锁定在固定位置上，可按照质量审计工作表指定的温度来调节温度控制器，一般稳定控制温度在160℃，加热30min，将样品融化。

2. 调低粘度计的机头，使弧形架的顶端刚刚触到加热器的顶部并与固定圈接触良好，然后慢慢将转子降低进入样品承接器中。

3.轻微升高粘度计使弧形架的顶端与加热器的顶部有 <2mm 的距离，双手小心地滑动加热器的底座直至弧形架正好接触到固定圈，以确保转子在承接器的中心，防止转子在旋转过程中与内壁相撞。

4. 在样品承接器上盖上绝缘帽。

5.打开粘度计，选定转速20rmp，低速旋转10min，将样品充分搅匀后，将转速调至质量审计工作表指定转速50rmp，旋转30min后，记录显示的粘度系数。

## 操作注意事项：

1. 测试中要佩戴安全眼镜及隔热手套。

2. 仪器加热的过程中避免靠近仪器，防止烫伤。

|[图片]  Kimberly-Clark|STM-原材料|STM-原材料||
|---|---|---|---|
|Document#: 文件编号:|WI-60632|Revision: 文件版本:|0|

## 复合芯体基重

### 参考文件：RMS

#### 仪器准备：

直尺一把、剪刀一把、剪裁刀一把、天平

#### 测试前的准备：

1.打开天平的电源，预热15分钟;

2. 检查天平的水平气泡是否在中心位置上；

3. 将天平清理干净；

#### 样品准备:

1.使用剪刀取1100mm长度的样品若干平放在试验台上，无张力下处于伸直状态;

2.使用直尺和剪裁刀将上述样品剪裁为1000mm长的样品,作为一个测试样;

3. 有效取样数量10个

#### 测试方法：

1. 将天平校准归零；

2. 将取得的样品折叠，放置在天平上，确保样品的所有测试部位在天平的测试区域;

3. 数字稳定后，读数；

4.记录测试结果X1，保留到0.01g;

5.根据相应的规格，克重Y1=X1/(1000mm*幅宽)*106，单位gsm;

6. 依次按照上述操作，测试10片样品，记录数据Y1~Y10;

#### 注意事项：

1.测试过程中，注意吸水粉不要漏出;

2.如果漏出的吸水粉过多(多出2g)，该样品作废，重新取样；

3. 平均值Z作为判定标准

#### 操作安全：

1. 插拔电源时，小心触电；

|[图片]  Kimberly-Clark|STM-原材料|STM-原材料||
|---|---|---|---|
|Document#: 文件编号:|WI-60632|Revision: 文件版本:|0|

## 复合芯体COV

### 参考文件:内控

### 仪器准备：

直尺一把、剪刀一把、剪裁刀一把、天平

### 测试前的准备：

1. 打开天平的电源，预热15分钟；

2. 检查天平的水平气泡是否在中心位置上；

3. 将天平清理干净；

### 样品准备：

1. 随机从箱式芯体中，抽样一箱，使用剪刀从箱式上部取1100mm长度的样品10个，平放在试验台上，无张力下处于伸直状态；

2.使用直尺和剪裁刀将上述样品剪裁为100mm长的样品，有效取样数量10个小样；

3.按照上述方法，依次将10个取得的1100mm的样品，剪裁为有效样品100个;

4. 取样过程中，确保吸水粉不漏出或发生大范围位移；

### 测试方法：

1. 将天平校准归零；

2. 将取得的样品折叠，放置在天平上，确保样品的所有测试部位在天平的测试区域;

3. 数字稳定后，读数；

4.记录测试结果X1，保留到0.01g;

5. 依次按照上述操作，测试100片样品，记录数据X1~X100;

6. 计算COV:

--计算样本平均值$X=\sum Xi1001100$

$$ \text{--计算样本标准偏差} S = \sqrt{1100 - 1 \Sigma (Xi - X)2100i-1} $$

$$ \text{--计算COV的值COV=SX*100\%} $$

### 注意事项：

1.测试过程中，注意吸水粉不要漏出;

2.如果漏出的吸水粉过多(多出2g)，该样品作废，重新取样；

3. COV数值作为判定标准;

|[图片]|[图片]|STM-原材料|STM-原材料|
|---|---|---|---|
|Document#: 文件编号:|WI-60632|Revision: 文件版本:|0|

# 复合芯体尺寸测试

## 参考文件：RMS

|项目|项目描述|单位|
|---|---|---|
|幅宽|芯体CD方向左侧到边缘到右侧边缘的直线距离|mm|
|中间Channel1宽度|芯体Channel CD方向左侧到边缘到右侧边缘的直线距离|mm|
|Channel侧芯体翻折宽度(mm)|芯体Channel1侧CD方向Channel1边缘距离芯体边缘的直线距离|mm|
|预包裹左右偏差值(mm)|CD方向两侧包裹边缘分别距离芯体边缘的差值|mm|
|预包裹无粘合宽度-单侧|包裹两侧边缘,距离包裹胶边缘的直线距离|mm|

## 仪器准备：

直尺一把、剪刀一把、剪裁刀一把

## 样品准备:

1.使用剪刀取1100mm长度的样品若干平放在试验台上，无张力下处于伸直状态

2. 取样数量，每个规格每个批次取样10片

## 测试方法：

1.使用钢尺测试相关尺寸数据，单位为mm，保留到小数点后0位;

2.测得的10个数据,进行加权平均,记录平均值;

## 注意事项：

1.测试过程中，注意吸水粉不要漏出;

2.如果漏出的吸水粉过多(多出2g)，该样品作废，重新取样;

3.该测试可以与克重的测试结合进行;

|[图片]|[图片]|STM-原材料|STM-原材料|
|---|---|---|---|
|Document#: 文件编号:|WI-60632|Revision: 文件版本:|0|

# 复合芯体回参

## 参考文件：RMS

### 仪器准备：

600mm长度的钢尺一把、剪刀一把、剪裁刀一把、天平、秒表、亚克力板一块(500mm*500mm)

标准漏斗一个、标准压块一个（直径100mm/重量1.2kg）

中速吸收圆形滤纸若干（滤纸直径110mm/滤纸供应商/型号）

测试溶液0.9%生理盐水若干（室温）

### 测试前的准备：

1. 打开天平的电源，预热15分钟；

2.检查天平的水平气泡是否在中心位置上;

3. 将天平清理干净；

4. 将适量的测试溶液（生理盐水）倒入漏斗中，将漏斗润湿，用测试溶液洗两遍漏斗，放掉漏斗中的溶液，固定在支架上，漏斗下口开口面向操作者；

### 样品准备：

1.使用剪刀取500mm长度的样品若干平放在试验台上，无张力下处于伸直状态

2.使用钢尺，根据不同样品系列，按照如下取样规格，使用剪裁刀将上述500mm长的样品，制作如下规格测试样：

|Trade Name|芯体幅宽|取样规格:|取样数量|回渗测试单次注液量|
|---|---|---|---|---|
|YJKC COMPLEX CORE - 498gsm*110mm|110mm|长*宽 =355mm*110mm|10片|80ml|
|YJKC COMPLEX CORE - 492gsm*120mm 长*宽=365mm*120mm|120mm|长*宽 =365mm*120mm|10片|80ml|

### 测试方法：

1. 将测试所用的亚克力板放在实验操作台上，成为一个平面，将上述一片样品放置在水平的亚克力板上，使其呈自然状态并置于漏斗的下方，使用面朝上，调整漏斗下口中心点的投影至测试样品表面的垂直距离为 510 毫米；

2.漏斗出液点在样品的中心点(长度和宽度方向上中心线的交点)上部100mm处，正上方;

3. 用量筒准确量取测试溶液，根据上表不同规格的注液量要求，倒入调节好的漏斗当中，迅速将漏斗节门打到最大，使溶液自由地流到试样的表面上，同时开始计时，等待5分钟；

4. 在等待5分钟的过程中再次在漏斗中加入测试溶液，液量同前，到5分钟时再次将漏斗节门打到最大，继续计时到10分钟；

5.到10分钟时迅速将已知重量的若干层直径为110毫米的滤纸(以最上层滤纸无吸液为止)放在样品的表面上,将直径为100毫米,重量为1.20公斤的标准压块压在滤纸上,

|[图片]|[图片]|STM-原材料|STM-原材料|
|---|---|---|---|
|Document#: 文件编号:|WI-60632|Revision: 文件版本:|0|

重新开始计时 1分钟；

6.1分钟后将压块离开，称量滤纸的重量，计算滤纸吸水前后的重量差计为样品的回渗量

7.若溶液从测试样品侧面流走，则该测试作废，另取一片样品重新测试;

8. 按照上述操作 依次测试样品的回渗量

9.测试完成后，将漏斗下口擦拭干净，仪器复位;

# 注意事项：

1. 取样过程中 注意吸水粉不要漏出

2. 注意须对使用面进行测试

3.如果漏出的吸水粉过多(多出2g)，该样品作废，重新取样

4.测试前注意检查测试仪器的下面板一定要位于水平面,否则将影响测试结果;

# 操作安全：

1. 插拔电源时，小心触电；

2. 使用漏斗时小心漏斗损坏后扎伤手；

Kimberly-Clark

STM-原材料

|Document#:|WI-60632|Revision:|0|
|---|---|---|---|
|文件编号:||文件版本:||

# 复合芯体滑参

## 参考文件：RMS

### 仪器准备：

600mm长度的钢尺一把、剪刀一把、剪裁刀一把、天平、秒表、滑渗测试用面板标准漏斗一个、烧杯一个

测试溶液0.9%生理盐水若干(室温)

[图片: 2010/08/14]
[图片: 漏斗 后部 不锈钢夹 试样 试样中心点]
### 测试前的准备：

1.打开天平的电源，预热 15分钟;

2. 检查天平的水平气泡是否在中心位置上；

3. 将天平清理干净；

4. 将测试仪放置于水平位置，用 30 度标准角调节上下面板之间的角度为 30+/-2 度；

5. 调节放液漏斗的下口，使其中心点的投影距斜面版下边缘的距离 200+/-2mm，漏斗下口的开口朝向操作者；

6.将适量的测试溶液(生理盐水)倒入漏斗中,将漏斗润湿，用测试溶液洗两遍漏斗，用测试溶液洗两遍漏斗待用;

### 样品准备：

1.使用剪刀取 500mm长度的样品若干平放在试验台上无张力下处于伸直状态

2.使用钢尺根据不同样品系列按照如下取样规格使用剪裁刀将上述500mm长的样品，制作如下规格测试样：

|[图片]  Kimberly-Clark|STM-原材料|STM-原材料||
|---|---|---|---|
|Document#: 文件编号:|WI-60632|Revision: 文件版本:|0|

|Trade Name|芯体幅宽|取样规格:|取样数量|回渗测试单次注液量|
|---|---|---|---|---|
|YJKC COMPLEX CORE - 498gsm*110mm|110mm|长*宽=355mm*110mm|7片|60ml|
|YJKC COMPLEX CORE - 492gsm*120mm|120mm|长*宽=365mm*120mm|7片|60ml|

# 测试方法：

1. 将测试样品平整的放在测试仪的斜面上，使用面朝上，后端在斜面板的上方，分别距测试样品的中心点两边各量取100毫米作为面，将长出的部分分别向斜面板的上部和底部折回，用4个夹子固定样品，注意夹子不要防碍液体的流动；

2.调节漏斗的高度,使其下口的最下端距离测试样品表面的距离为5mm-10mm,在测试仪的下方放一个烧杯收集流下的液体;

3. 用量筒准确量取60ml测试溶液，迅速将漏斗的活塞打到最大，使液体自由地流到测试样品的表面上，待溶液流完后将漏斗活塞关闭；

4. 用量筒量取烧杯中的溶液（量准至1ml），记为测试结果X；

5. 将漏斗下口擦拭干净，仪器复位；

6.若溶液从测试样品侧面流走，则该测试作废，另取一片样品重新测试;

7.每个样品测7条,去掉7条测试结果中的最大值和最小值,取其余5条的算术平均值Y作为最终测试结果,精确至1ml;

# 注意事项：

1. 取样过程中，注意吸水粉不要漏出；

2. 注意须对使用面进行测试；

3.如果漏出的吸水粉过多(多出2g)，该样品作废，重新取样；

4.测试前注意检查测试仪器的面板倾斜角度,否则将影响测试结果;

5. 平均值Y作为判定标准;

# 操作安全：

1. 插拔电源时，小心触电；

2. 使用漏斗时小心漏斗损坏后扎伤手；

|[图片]  Kimberly-Clark|STM-原材料|STM-原材料||
|---|---|---|---|
|Document#: 文件编号:|WI-60632|Revision: 文件版本:|0|

# 复合芯体CD RUN-OFF

## 参考文件：RMS

### 仪器准备：

500mm长度的钢尺一把、剪刀一把、剪裁刀一把、天平、横向测漏测试面板(面板400*200mm,角度45°，魔术贴间距20+/-2mm)、塑料盒一个(400*100*50mm)

测试溶液0.9%生理盐水若干（室温）

[图片]
### 测试前的准备：

将适量的测试溶液（生理盐水）倒入漏斗中，将漏斗润湿，用测试溶液洗两遍漏斗，放掉漏斗中的溶液，固定在支架上，漏斗出水斜口和模版斜度成25度角，漏斗出水口放置在两条魔术条之间，顶点紧贴模版与芯体之间；

### 样品准备:

1.使用剪刀取1000mm长度的样品若干平放在试验台上，无张力下处于伸直状态;

2.使用钢尺、剪裁刀将上述1000mm长的样品裁取400mm;

3. 取样数量：每个规格每个批次取样7片。

### 测试方法：

1. 用量筒准确量取50ml测试溶液，倒入调节好的漏斗当中，迅速将漏斗节门打到最大，使溶液自由地流到试样的表面上，同时开始计时，待溶液流完后将漏斗活塞关闭；

2. 用用天平称量塑料盒中的溶液（量准至0.1g），记为测试结果M1；

3.5分钟时，用量筒准确量取50ml测试溶液，倒入调节好的漏斗当中，迅速将漏斗节门打到最大，使溶液自由地流到试样的表面上，同时开始计时，待溶液流完后将漏斗活塞关闭；

4. 用用天平称量塑料盒中的溶液（量准至0.1g），记为测试结果M2;

5.10分钟时，用量筒准确量取50ml测试溶液，倒入调节好的漏斗当中，迅速将漏斗节门打到最大，使溶液自由地流到试样的表面上，同时开始计时，待溶液流完后将漏斗活塞关闭；

6. 用用天平称量塑料盒中的溶液（量准至0.1g），记为测试结果M3；

7. 将漏斗下口擦拭干净，仪器复位；

8.每个样品测7条,去掉7条测试结果中的最大值和最小值,取其余5条的算术平均值M作为最终测试结果,精确至0.1g。

### 注意事项：

1. 注意须对使用面进行测试；

2.测试前注意检查测试仪器的面板倾斜角度,否则将影响测试结果;

3. 平均值$M$作为判定标准。

### 操作安全：

使用漏斗时小心漏斗损坏后扎伤手。

|[图片]  Kimberly-Clark|STM-原材料|STM-原材料||
|---|---|---|---|
|Document#: 文件编号:|WI-60632|Revision: 文件版本:|0|

# 复合芯体厚度测试

## 参考文件：RMS

### 仪器准备：

600mm长度的钢尺一把、剪刀一把、剪裁刀一把、厚度仪

### 测试前的准备：

1. 打开厚度仪开关，确保降落过程中指示器（圆柱形）运动平稳；

2.检查压块的位置，使其在测试区域的中心位置;

[图片: HOTICE]
### 样品准备:

1.每批次的箱式芯体中，随机取样一箱，从箱式上部取样；

2.使用剪刀取1100mm长度的样品若干平放在试验台上，无张力下处于伸直状态;

3.取样数量,每个规格每个批次取样5片;

### 测试方法：

1. 踩住脚踏板使铜块抬起，清理测试台面及铜块底面;

2. 将厚度仪清零；

3. 踩住脚踏板使铜块抬起，将样品居中（使用面朝上）放于铜块下。使样品MD方向与基座保持水平；

4.松开脚踏板，在铜块停止下落后等待3秒(数完1001,1002,1003)后记录读数(精确到0.01mm);

5.踩住脚踏板使铜块抬起，移走样品，仪器复位;

6.使用上述测试方法，依次对每个样品测试10个连续不同位置，共5个样品，记录数量50个;

7. 将测得的50个数据加权平均，记录平均值$X$。

### 注意事项：

1. 严禁随意按动测试仪上的按钮；

2.所有制备的样品必须在15分钟之内进行测试(从取样到测试结束)。

### 操作安全：

1. 插拔电源时，小心触电；

2. 当将样品送到铜块下方进行测试时，铜块落下会压手；

|[图片]  Kimberly-Clark|STM-原材料|STM-原材料||
|---|---|---|---|
|Document#: 文件编号:|WI-60632|Revision: 文件版本:|0|

# 复合芯体白度测试

## 参考文件：RMS

### 测试前的准备：

1. 测试环境温度为5~35℃，湿度为≤85%。

2. 设备周围无强烈震动和强磁场干扰，且水平放置。

3. 开机预热时间为30分钟。

[图片]
### 样品的准备：

1.取样测试的材料必须是完好，无折痕、无破损、无污染。

2. 测试纸箱需要在实验室条件下存放1小时。

3.待测的材料的叠加厚度要求光照时,光线无法穿透(一层并测试中心位置)

4. 样品的尺寸需≥50*70mm。

### 测试步骤：

1.开机预热30分钟后，按下试样座滑筒压板，将黑筒放置试样座上，代显示值稳定后，按“调零”键，使显示值自动归零。

2.取下黑筒,放上工作标准白板,等待数显值稳定后,按“校准”键,使显示值与工作标准白板标注的数值一致。

3. 将黑筒和工作标准白板放入盛有硅胶的干燥器皿中保持。

4. 将待测的材料放在试样座上，蓝色光线不可以从材料边缘射出。

5.待数值稳定后，显示的数值及材料的白度值。

6.所有测试结束，关闭电源，清洁设备。

### 操作注意事项：

1.测试过程中,需及时记录测量值。

2.测试结束后清洁抗压仪。

### 操作安全：

1. 插拔电源时，小心触电。

2.试样滑筒上下滑动时，小心压手。

Kimberly-Clark

STM-原材料

|Document#:|WI-60632|Revision:|0|
|---|---|---|---|
|文件编号:||文件版本:||

# 复合芯体PH值

## 参考文件：RMS

### 仪器准备：

直尺一把、剪刀一把、天平、蒸馏水、烧杯、玻璃棒、酸碱度测试仪测试前的准备：

1.打开天平的电源，预热15分钟;

2. 检查天平的水平气泡是否在中心位置上;

3. 将天平清理干净；

4.拔掉电极上的运输保护盖;

5.用蒸馏水冲洗电极以及清除沉积盐;

6. 像甩动医用体温计一样甩动电极以及排除气泡;

7. 将电极浸泡于3MKCL溶液2小时以活化电极；

8. 将电极与测试仪联接。

[图片: METER TOLEDO]
### 样品准备：

1.同规格产品任取2条样品;

2.各从每条样品任取1g(称准至0.001g)试样放入400mL烧杯中,加入200mL蒸馏水用玻璃棒用力搅拌;

3. 若未见游离水，应再适当多加水，直至出现游离水为止，此时开始计时并适当搅拌试样；

4. 10min时放入电极测试其pH;

5.取2个试样测试值的算术平均值作为测定结果,精确至0.1pH单位。

### 测试方法：

1. 放置pH计感应端完全浸入样品内，待显示屏数值不再变动时，读取数值；

2.完成后用蒸馏水对PH计感应端进行清洗,用标准滤纸擦拭干净后进行下一测试。

### 注意事项：

1. 试验前必须对pH计进行校准；

2. 后端接孔不得随意变动。

### 操作安全：

1. 插拔电源时，小心触电；

2. 玻璃器皿易碎，小心扎手。

|[图片]|[图片]|STM-原材料|STM-原材料|
|---|---|---|---|
|Document#: 文件编号:|WI-60632|Revision: 文件版本:|0|

# 丢弃则淖离踱

## 参考文件：RMS（供应商测试方法）

### 试验装置：

1. 拉力机

2. 钢板

3. 36聚酯薄膜或者A4纸(15mm*100mm)

4. 双面胶带

5. 自动滚压机(重量: 4.5磅, 速度300mm/min)

6. 裁切刀

### 样品准备：

1.胶带试验样品在$23\pm 2℃$，相对湿度$50\pm 5\%$条件下放24小时以上，将样品至少拉掉三层后取样。

2. 裁切试验样品条沿 MD 方向切成 15mm 长的样品。

[图片: 15mm]
### 测试步骤：

Tape1/Tape2 Release

1. 在聚酯薄膜条一端贴上约3mm宽的双面胶，将整个胶带贴到钢板上，揭开双面胶，将带胶部分贴到第一层剥离条的位置，注意操作过程中不能打开第一层胶带。

[图片]
[图片]
2. 用自动滚压机进行滚压：前后各一次。滚压结束等待一分钟后测试。

3. 将拉力机测试程序调到180°剥离力，设置测试速度300mm/min，载荷调零，将聚酯薄膜条夹于拉力机上夹头，将贴有试验样品条的不锈钢板一端夹于拉力机下夹头。剥离角度成180°。

4. 开始测试，上夹头以 300mm/min 向上运动；

5.记录 tape1/tape2剥离力相应峰值平均值，首峰值，单位N/15mm。

|[图片]|[图片]|STM-原材料|STM-原材料|
|---|---|---|---|
|Document#: 文件编号:|WI-60632|Revision: 文件版本:|0|

[图片]
# Tape2/Tape3 Release

1. 将Tape1剥开，在胶面部分贴上聚酯薄膜条，载荷归零，将PET条夹入上夹具，将贴有试验样品条的不锈钢板一端夹于拉力机下夹头，剥离角度成180°，注意操作时不能打开Tape2的起始位置；

2. 开始测试，上夹头以 300mm/min 向上运动；

3.记录 tape2/tape3 剥离力相应平均值。

[图片]
|Kimberly-Clark|Kimberly-Clark|STM-原材料|STM-原材料|
|---|---|---|---|
|Document#:文件编号:|WI-60632|Revision:文件版本:|0|

# 7.0 REFERENCES / EXHIBITS 参考文件

相关 ETQ 文件（如适用）：

外部文件（如适用）：

体系要素（如适用）：

ISO-9001-2015

其他参考文件（如适用）：

N/A

# 8.0 DOCUMENT/RECORD RETENTION 记录保存

公司记录管理记录编号: ADM.60.10.00

公司记录管理网址: http://www.kcc.com/cra.

## Reason for New/Revised Document:

文件新增或改版原因：

初版

## Approvals

文件核准

Jin, Shubin; Approval; 2023-8-3 T43:53 CST

File: RAW_FULL/ima_sync/个人知识库/WKB/Areas/Test Method/Material/TTM-00038 Compression Test for Absorbent .pdf.md
---
media_id: "pdf_3867e2b60070d7dc3f413086d0b0036e_e15efa33cf9833d97c3093dce82146c7001a693ee6c0644e"
source_file: "TTM-00038 Compression Test for Absorbent .pdf.md"
original_path: "RAW/ima_sync/个人知识库/WKB/Areas/Test Method/Material/TTM-00038 Compression Test for Absorbent .pdf.md"
extracted: "2026-09-27"
extract_method: "ima-mcp fetch_media_content"
extract_status: "ok"
clean_rules: "v2: dead-image-link->text(alt kept); repeat-digits->compressed"
processed: "2026-09-27"
---

# TTM-00038 Compression Test for Absorbent .pdf.md

8
|[图片]|[图片]|A Compression Test for Absorbent Composites||
|---|---|---|---|
|Document#:|TTM-00038|Revision:|1|
|Document Type:|Technical Test Method|Status:|Approved|
|Department Owner:|Research and Engineering|Effective Date:|Apr 29, 2013|
|Document Category:|Test Method: Technical Test Method(TTM)|Document Owner:|Miller, Debbie|
|Document Classification: THIS DOCUMENT CONTAINS CONFIDENTIAL KIMBERLY-CLARK INFORMATION. Document Disclaimer: Printed copies are only valid on the date printed unless controlled per a manual document control procedure and stamped as such.||||

A Technical Test Method is utilized to determine properties of a product, properties of a material, or product/use interactions. It is designed to remain within Kimberly-Clark for the gathering of knowledge during the development process. It also serves to document methods used between multiple groups. Test methods which are designed to be used for raw material/vendor lot acceptance, product release or quality assurance testing within a mill, or for release external to the corporation are not Technical Test Methods. These methods are Standard Test Methods, and are handled through Quality Assurance. Test methods which have been originally documented as Technical Test Methods may be later issued as Standard Test Methods.

# ABSTRACT

This test method measures the compression load/ thickness curve of absorbent materials in either the wet or dry state. The generated data is designed to be used in both absorbent and mechanical modeling of K-C products and sub-systems.

This method is designed for research purposes and is therefore very flexible in regards to test parameters. The user of this method will need to specify the tensile machine crosshead speeds (typical values are one cm per minute), Maximum compression stress levels (typical values are 10 to 20 kPa), specimen diameter and thickness, data acquisition rates, wetting amount and specific procedures, number of cycles, and, optionally platen sizes and surfaces. Output consists of the compression load/thickness points comprising the specimen compression curve. Additional summary statistics are neither calculated nor provided. Data analysis methods are independent of this test method and are not supplied here.

# 1.0 EQUIPMENT AND SUPPLIES

EQUIPMENT PROFILES (as referenced in EtQ):

1.1 Tensile Tester; Constant rate of extension (CRE) tensile tester with a computer-based data acquisition and frame control system.

|[图片]  Kimberly-Clark|A Compression Test for Absorbent Composites|||
|---|---|---|---|
|Document#:|TTM-00038|Revision:|1|

1.2 Load Cell; Choose the appropriate type for the tensile tester being used. It is recommended to use a load cell in which the majority of the load results for each curve fall between 10 and 90% of the capacity of the load cell.

1.3 Upper compression platen; Typically 3.5 inch diameter, capable of handling the chosen compression stress without measurable deflection.

1.4 Lower Compression Platen; Typically 6.0 inch diameter, capable of handling the chosen compression stress without measurable deflection. Capable of being set parallel with top platen.

1.5 Cutting Device; Capable of cutting specimens to the dimension specified in this document.

1.5.1 Expulsion Press Die Cutter ; example: K-C item number 832561, Testing Machines, Inc. part number 22-16-00, or equivalent.

1.5.2 Die; 1.8 inch circular die; example: K-C item number 1528474, Naef Press & Dies part number 1 7/8", or equivalent.

WARNING: During the die cutting, insert protective material appropriate for the cutter being used between the sample and the base of the die press to ensure the die punch and base are not damaged.

1.6 Testing Cell: Typically, a nylon or Delrin cylindrical cup with a 6.00 inch outside diameter, a 5.50 inch inside diameter, a 0.500 base and an overall axial length of 1.50 inches (yielding a cup depth of 1.00 inches). The surface of the bottom of the cup and the base of the cylinder should be flat and parallel to better than 0.005 inches, and preferably, to better than 0.002 inches.

1.7 Large syringe(s) to with draw excess fluid from testing cell after swelling.

1.8 Miscellaneous beakers, etc, for handling fluid

1.9 Appropriate wetting fluid as specified by the requester (typically 0.9 to 2.0 weight percent saline although the test has been run with saline concentrations as high as 20 percent).

# 2.0 SPECIAL SAFETY PRECAUTIONS

2.1 Training is essential for the proper execution of this method.

2.2 Prior to performing any test method for the first time, and in support of good laboratory practices, each location must conduct a Personal Protective Equipment (PPE) Needs

|[图片]  Kimberly-Clark|A Compression Test for Absorbent Composites|||
|---|---|---|---|
|Document#:|TTM-00038|Revision:|1|

Assessment to determine if protective equipment is necessary to ensure the safety of personnel. Each facility's safety and hygiene resource should be able to assist in this assessment. Contact the Corporate Occupational Safety and Hygiene team if additional help is needed.

2.3 Safety precautions are not intended to be all-inclusive. It is the user's responsibility to use safe and proper techniques in handling the materials and apparatus associated with this test method.

2.4 This method does not purport to address all the safety issues with this test. It is the responsibility of the user to establish appropriate safety and health practices and determine the applicability of regulatory limitations prior to its use.

2.5 Tensile frames are capable of generating forces sufficient to cause severe injuries. All normal tensile frame safety precautions must be utilized with this procedure. Be particularly aware that the slow crosshead speeds typically utilized with this method preclude ready visual or auditory feedback that the machine is running. The tensile frame shall be attended by an operator whenever the crosshead is in motion. Be particularly careful to set position and load limit safeties on the machine before testing.

2.6 Saline and other testing fluids are electrically conductive. To minimize the risk of electric shock, ensure that test fluids are used in a manner that precludes wetting out electrical equipment.

# 3.0 SAMPLE PREPARATION

3.1 Cut a circular specimen, typically using a 1.88 inch circular die. Specimens should generally be taken from areas of a material that do not have folds, tears, wrinkles or other defects unless other sampling is specifically requested.

3.2 Wetting (optional).Follow procedures including wetting procedure and waiting times specified by the requestor.

3.3 Record specimen weights and thicknesses as needed or as specified by the requestor.

# 4.0 SETUP PROCEDURE

4.1 Follow the instructions for calibrating the load cell for the tensile tester being used.

4.2 Apply upper and lower platens to the tensile frame and set surfaces to be parallel using the appropriate adjustment techniques. (Normally, the lower platen is free-floated and

|[图片]  Kimberly-Clark|A Compression Test for Absorbent Composites|||
|---|---|---|---|
|Document#:|TTM-00038|Revision:|1|

then the upper platen is carefully brought into contact at maximum load cell force. The lower platen is then position locked.)

4.3 Set the appropriate gage length on the tensile frame. (typically 3 cm for wet specimens and 1.5 cm for dry specimens)

4.4 Set the tensile frame load and position safety limits to values that just exceed test requirements.

# 5.0 TEST PROCEDURE

5.1 If doing wet testing, place the sample cell containing specimen onto the lower tensile frame platen. The samples cell should be approximately centered on the lower platen and the specimen should be approximately centered in the cell. If only testing specimens dry, the testing cell may be omitted and the specimen may be placed directly onto the platen. Centering is still required.

5.2 Start the test. Typically three cycles of compression and retraction data will be automatically collected.

5.3 Save the raw data in a text file form using an appropriate file name.

5.4 Export the raw data to the requestor.

# 6.0 PRECISION AND ACCURACY

6.1 Due to the nature of the measurements obtained, this test is not subject to accuracy evaluation.

# 7.0 REFERENCES / EXHIBITS

Document Control Document(s) (if applicable):

External Reference(s) (if applicable):

TestWorks Macro dated 25 Oct 2012 - BlueHill Macro not available:http://home.kcc.com/a1/NACPRE/InnovationTesting/PhysicalCompliance/STM%20Tensile%20Macros/%2FTTM%2D00038

PSM Analysis Program: http://usw32w180.kcc.com/jfeldkamp/downloads/cda.exe

|[图片]  Kimberly-Clark|A Compression Test for Absorbent Composites|||
|---|---|---|---|
|Document#:|TTM-00038|Revision:|1|

System Elements (if applicable):

N/A

Other Reference(s) / Exhibit(s) (if applicable):

7.1 Research Technical Documents TL No. 11233, A Compression Test for Absorbent Composites, O. Renier and J. Levine.

# 8.0 AUTHOR (S) AND REVIEWER (S)

Prepared by

J. Levine

Reviewed by

M. Veith

# 9.0 APPENDICES

## 9.1 Establishing Pore Space Modulus

9.1.1 Create a new Text Document to put your data in. Place the data into the notepad file, with stress in the left column and corrected separation in the right, and click File → save as. Under "Save as type," select "All files." Name the file "xinput.dat" and save. Use this text document file as a template for the rest of your work (copy and paste this file, and overwrite the existing data for your next samples).

9.1.1.1 Set up a separate folder to put each of your data sets in, as the output files will automatically be created in the folder your xinput.dat folder is in.

9.1.1.2 Make sure the only file in the folder is the xinput.dat file when you begin this process

|[图片]  Kimberly-Clark|A Compression Test for Absorbent Composites|||
|---|---|---|---|
|Document#:|TTM-00038|Revision:|1|

[图片: <table><tr><td colspan="3">xinput.dat-Notepad</td></tr><tr><td>File Edit</td><td>Format View Help</td><td></td></tr><tr><td>0.027</td><td>0.302]
9.1.2 Open the compliance distribution analysis program Cda.exe and click ChgDir to target towards the directory where the file is located.

[图片: <table><tr><td>Exponential Kernel Compliance Distribution Program</td><td>Select Working Directory</td></tr><tr><td>Ex-Ogger Stup OutputYars Run View PArea Save About</td><td>C:\Documents and Settings\B9400\Desktop\AFEA Modeling</td></tr><tr><td></td><td>67% 950067%-60%-167%-60%-267%-60%-367%-60%-467%-60%-567%-60%-620%-67%-60%-20%-60%-67%-60%-567%-60%-</td></tr><tr><td></td><td>OK Cancel</td></tr></table>]
9.1.3 Check the data by clicking View and then choosing Signal from the dropdown list. (You may enter a title or just close the Plot Title / Sample Description Box.)

[图片: Exponential Kernel Compliance Distribution Program Ete Chär Setup Outputiers Run View Plarea Save About Distribution Modulus Prosity PS Modulus H-PS Modulus A/Volume Signal Plot Title / Sample Desc... Plot Title or Sample Description Print Graph Close]
9.1.4 Check the signal graph to see that the data looks "normal" – something like below.

|[图片]  Kimberly-Clark|A Compression Test for Absorbent Composites|||
|---|---|---|---|
|Document#:|TTM-00038|Revision:|1|

9.1.5 Check Setup.

9.1.6 Lower Edge should be very small (<<0), First Order; Try Elements=1000, Smoothing=0.001. Upper Edge will vary: start with value from previous similar material, or else choose ~10.

[图片: Exponential-Kernel Compliance Distribution Program Exit ChqOr Setup OutputYars Run View PlArea Save About Compliance Distribution Deconvolution P... <table><tr><td colspan="2">Spectral Window</td><td>Regularization</td></tr><tr><td>Lower Edge</td><td>0.00E+02</td><td>None</td></tr><tr><td>Upper Edge</td><td>0.110E+02</td><td>Fast Order</td></tr><tr><td></td><td>Number of Elements: OK</td><td>Second Order</td></tr><tr><td></td><td>1000</td><td>0.100E-02</td></tr><tr><td></td><td>Cancel</td><td></td></tr></table>]
9.1.7 Run the program.

[图片: Exponential-Kernel Compliance Distribution Program Exit ChgDir Setup OutputVars Run View PkArea Save About]
9.1.7.1 Process Status box pops up – wait for Job Status = Processing Completed. This will take a few seconds.

9.1.7.1.1 RMSQ should be low, indicating a good fit.

9.1.7.1.2 Note the L(inf-stress) and the delta-L. Adding these together gives the zero-load thickness, which is an important material input for AFEA.

|[图片]  Kimberly-Clark|A Compression Test for Absorbent Composites|||
|---|---|---|---|
|Document#:|TTM-00038|Revision:|1|

[图片: ExponentialKernel Compliance Distribution Program Ext ChgDr Setup Outputars Run View FlArea Save About Process Status Job Status: Processing Completed FM3 0.468E-06 Modes 0 L[in[less]] 0.182E+00 000 L 0.173E+00 Close]
# 9.1.8 View the distribution:

[图片: Exponential-Kernel Compliance Distribution Program Exit ChDr Setup OutputYars Run View PArea Save About 8 Methoden Porosity PS Modulus HM-PS Modulus AVVolume Signal Option C - Dry I Plot Title / Sample Desc... Plot Title or Sample Descriptions Pint Graph Close Exponential-Kernel Compliance Distribution Program Exit ChDr Setup OutputYars Run View PArea Save About Option C - Dry I Amptitude 8- 7- 6- 5- 4- 3- 2- 1- 0 0 .1 .2 .3 .4 .5 .6 .7 .8 .9 1 1.1]
9.1.8.1 If a peak is near the upper edge (as in above graph – this can add a false peak), or if the last peak is far from the upper edge (approximately > 1/3 to ½ the distance, as in the bottom), go back and redo set-up (Step 4) adjusting the upper edge up or down. Repeat Steps 4 to 6 until achieving a good distribution, such as in below example graph. Clicking Save will save the plot to your directory.

|[图片]  Kimberly-Clark|A Compression Test for Absorbent Composites|||
|---|---|---|---|
|Document#:|TTM-00038|Revision:|1|

[图片: |Compliance|Amplitude| |:---:|:---:| |0|5| |1|0| |2|0| |3|0| |4|0| |5|0| |6|0| |7|0| |8|0.5| |9|0| |10|0| |11|0|]
9.1.9 Add in via OutputVars the mass (g) and area (sqcm) of the sample as well as the solid phase density (NOTE that this is the average density of the particles and fibers, which includes the absorbed fluid.) If the sample is partially saturated, you will need the wet sample area and weight.

9.1.9.1 The stress range typically measured is from near zero to 10kPa.

9.1.9.2 Do not check the "Use Porosity Approximation" box unless needed (check assumptions).

[图片: Exponential Kernel Compliance Distribution Program Exit ChDr Setup OutputVers Run View PArea Save About Stepless Properties / Output ... Specinen Dala Mass [g] 0.105E+01 Area (cm$^{2}$) 0.175E+02 Sold Phase Denally [g/cc] 0.154E+01 <table><tr><td colspan="2">Stress Range:</td></tr><tr><td>Minimum</td><td>0.100E-05</td></tr><tr><td>Maximum</td><td>0.100E+02</td></tr></table>]
9.1.10 View the AVV and HMPSM information, sequentially.

|Kimberly-Clark|Kimberly-Clark|A Compression Test for Absorbent Composites||
|---|---|---|---|
|Document#:|TTM-00038|Revision:|1|

9.1.11 In order to obtain Peak Area and Peak Location, view distribution once more, click "PkArea", and use mouse to "capture" last peak (or enter values in "Minimum" and "Maximum" fields).

|[图片]  Kimberly-Clark|A Compression Test for Absorbent Composites|||
|---|---|---|---|
|Document#:|TTM-00038|Revision:|1|

[图片: Exponential Kernel Compliance Distribution Program Exit Choger Setup OutputWars Run New Places Save About OptA, DOE1, 67%SAM, Dry-1, hpmsm 5 II <table><tr><td colspan="4">Deak Analysis</td></tr><tr><td rowspan="2">IntegrateOver Range</td><td>0.74DE+01</td><td colspan="2">Minimum</td></tr><tr><td>0.88AE+01</td><td colspan="2">Maximum</td></tr><tr><td>PeakMax</td><td>0.90BE-01</td><td>PeakLocation</td><td>0.01SE+01</td></tr><tr><td>OK</td><td colspan="3">Cancel</td></tr><tr><td>2.5-</td><td></td><td></td><td></td></tr><tr><td>2-</td><td></td><td></td><td></td></tr><tr><td>1.5-</td><td></td><td></td><td></td></tr><tr><td>1-</td><td></td><td></td><td></td></tr><tr><td>.5-</td><td></td><td></td><td></td></tr><tr><td>0</td><td>1</td><td>2</td><td>3</td></tr><tr><td>0</td><td>1</td><td>2</td><td>3</td></tr></table>]
9.1.12 To see actual data, open .dat files in the target directory as a Word or Excel documents. Key AFEA data is contained in the hpmsm.dat file. In this file, Column 1 is the pressure in kPa and Column 2 is the hpmsm (harmonic mean pore space modulus).

# DOCUMENT/RECORD RETENTION

Corporate Records Administration Record Number: OPR.60.10.40

The Corporate Records Administration website is located at http://www.kcc.com/cra.

## Reason for New/Revised Document:

Update method

Approvals

McGaughey, Cindy A; Approval; Monday, April 29, 2013 1:12:50 PM EDIT
