Repository: jeffsking/WKB-OB

File: RAW_FULL/ima_sync/个人知识库/WKB/Areas/Test Method/Material/TTM-00609 面层材料起毛起球测试.doc.md
---
media_id: "word_3867e2b60070d7dc3f413086d0b0036e_1fc1bad5ac72113baed907f4f7ac7f25001a693ee6c0644e"
source_file: "TTM-00609 面层材料起毛起球测试.doc.md"
original_path: "RAW/ima_sync/个人知识库/WKB/Areas/Test Method/Material/TTM-00609 面层材料起毛起球测试.doc.md"
extracted: "2026-09-27"
extract_method: "ima-mcp fetch_media_content"
extract_status: "ok"
clean_rules: "v2: dead-image-link->text(alt kept); repeat-digits->compressed"
processed: "2026-09-27"
---

# TTM-00609 面层材料起毛起球测试.doc.md

8
面层材料起毛起球测试方法TTM-00609

实验目的：评估面层材料起毛起球程度

测试前的准备：

1.仪器备件和更换频次规定

|备件|规格|更换频次|
|---|---|---|
|导杆|长度100mm|NA|
|垫片|1）垫片名称：BISCO HT-1500 (ASM-3320) Fiberglass reinforced silicone sheet（玻璃纤维增强硅橡胶片）， 2）硬度：邵氏“A”硬度 3）厚度：1/62&#34; 4）直径：冲裁模具，裁切直径38 ± 1 mm 注：新磨料正式投入使用前需要进行预处理，使用废旧材料代替测试材料运行300次摩擦循环，使用70%异丙醇擦拭清理表面污渍，自然风干3min|20000±100次循环后更换，或当玻璃纤维白色基底显露时立即更换|
|配重砝码|400g|NA|
|毛毡|厚度5±0.1mm，直径140mm或者90mm|出现破损或者20000±100次循环后更换|

2.仪器校验

将5司的塞尺插入空载磨头夹具与空载试样夹具之间确认磨头与试样夹具贴合度，塞尺应无法插入两套夹具贴合面，若塞尺可插入，需联系设备厂家进行维护

3.测试参数设定

|类别|测试参数|莉萨如曲线|
|---|---|---|
|测试速度|48转/min||
|测试圈数|20圈||
|利萨茹曲线|60mm*60mm||

样品的准备：

1.取长度180mm的面层材料

测试步骤：

1.打开仪器电源开关，预热10min

2.在每个试样磨台上依次放置一片直径为140mm或者90mm（根据材料幅宽选择合适直径尺寸毛毡）标准毛毡和长度180mm的面层材料，材料“使用面”朝上，卡好圆环，将重块放在试样顶部，确保试样上没有褶皱或折痕，拧紧圆环，再次确认样品平整度，若有明显的褶皱需要调整。 最后将重块移开，完成片样上机装配

3.将磨头放在试样磨台上，依次加入100mm的导杆和400g的配重砝码；

5.设置参数圈数为20圈后按“确认”键；

6.启动机器，转动设定次数后，仪器自动停止

7.将磨后的试样放置黑色平整桌面上，使用点规确认并记录材料上纤维毛球的的大小

8.试验结束, 关闭电源

操作注意事项：

1. 材料置于磨台上需保持平整,材料须保证无污损和磨损。

操作安全：

剪切材料时佩戴PPE，正确放置手的位置，防止受伤

注意重块掉落，砸伤脚部

上材料时，注意圆盘边缘的齿合位置，不要被夹到手指

如被剪刀割伤，请立即清洗伤口，用碘伏消毒，包扎，如必要请立即就医

如被重块砸伤，请先用碘伏消毒、包扎，必要时及时就医

如被圆盘边缘的齿合位置夹住手指，请先反向旋转圆盘将圆盘松开，抽出手指。并检查伤口，用碘伏消 毒、包扎，必要时及时就医

File: RAW_FULL/ima_sync/个人知识库/WKB/Areas/Test Method/Material/原材料STM-NJ.pdf.md
---
media_id: "pdf_3867e2b60070d7dc3f413086d0b0036e_d9a48da9c8e59318343f62cdc676a70e001a693ee6c0644e"
source_file: "原材料STM-NJ.pdf.md"
original_path: "RAW/ima_sync/个人知识库/WKB/Areas/Test Method/Material/原材料STM-NJ.pdf.md"
extracted: "2026-09-27"
extract_method: "ima-mcp fetch_media_content"
extract_status: "ok"
clean_rules: "v2: dead-image-link->text(alt kept); repeat-digits->compressed"
processed: "2026-09-27"
---

# 原材料STM-NJ.pdf.md

8
修讦部门：AA

修订人：陈智

[图片: WORLD-CLASS MANUFACTURING]
# 透气性测试

[图片]
仪器编号:QA-071-01

最新版本号：第0版

修订日期：2013年12月13日

## 实验目的：

本测试方法用于确定气流通过已知面积的样品的速率，结果越大，材料的气孔越大，透气性越强。

## 测试前的准备:

接通电源，打开透气性测试仪，预热至少 5 分钟，使压力传感器稳定。

## 样品的准备：

用切纸机将样品裁成规格为12×12英寸。

## 测试步骤:

1. 移开橡胶片，按下NULL RESET（清零）键，使压力传感器清零，红色信号灯关闭。

2. 设置RANGE（量程）为“8”。

3. 选择适当的测量单位、测试压力以及试验头。（见下表）

||测量单位|测试压力(Pa)|试验头|
|---|---|---|---|
|家庭护理Family Care|cfm|125 (water column 0.5-inch)|38 cm²|
|化妆纸Facial Tissue||||
|湿纸巾Bath Tissue||||
|卷纸Towels||||
|餐巾纸Napkins||||
|无纺布Nonwovens||||
|手帕纸Handsheets|cfm|2,500 (water column 10 inches)|38 cm²|

注意1：如果测试样品密度很大，量程已调至最下端，则选择较大的试验头；如果测试样品密度很小，量程已调至最上端，则选择较小的试验头。

注意2:不同的测试头得出的结果不具有可比性。因此，比较不同材料的透气性，要使用同一个试验头测量。

4. 将样品放在下试验头上，并夹紧。

5. 压下夹紧手柄直到真空泵自动启动。

6. 稳定范围指示灯在绿色或黄色区域使用量程旋钮。范围指示灯显示红色时，则测试结果错误；如果范围指示灯红色显示在上端，则选择较高的量程，将量程旋钮向右拧；如果范围指示灯红色显示在下端，则选择较低量程，将量程旋钮向左拧。

7. 几秒钟后，数字显示器显示的数字逐渐增加直至稳定，此时数字显示加预先选择的单位即为该样品的透气性。

8.压下夹紧手柄1秒钟，样品被放松，真空泵关闭。

9.试验结束,清洁试验台面,用仪器自配的橡胶片或其他类似物品盖在下试验头上以保护真空系统免受粉尘损坏。

10.结果记录数字显示器的读数、测量单位、测试压力和试验头的尺寸。

注：当测试一些体积较大的样品时，同样的样品要在同样的测试环境下测试两次。第一个样品按正常的测试程序测试，测试第二个样品时，将仪器自配的橡胶片盖在样品上，两个测试结果之差即为该样品的透气性。

操作注意事项：

1． 不要测试有折叠、褶皱、穿孔或有任何变形的样品。

2． 不要触碰样品的测试区域。

3． 不要拉伸或扭曲样品。

4． 本测试只能测试干燥的样品，堆积的水分会使测试仪损坏。 5． 清洁时，将量程设置为“8”。

操作安全： 1.插拔电源时，小心触电。

2.使用切刀时,避免切刀切到手指。

3.防止夹具夹到手指。

STM-3801

STM-00067

[图片: WORLD-CLASS MANUFACTURING]
# 静水压测试

仪器编号:QA-077-01

最新版本号：第0版

修订日期：2013年12月13日

[图片]
## 实验目的：

本测试方法用测量在低静水压作用下，流体透过材料的阻力，测量值越大表示材料抗流体渗透性能越好。

## 测试前的准备：

1.净化水:确保水在室温下,最好维持在24±5℃;

2. 静压头测试仪：打开仪器，预热 15min，让压力传感器稳定。确保仪器是水平的，关上仪器前端的排水旋塞，将上部的测试头固定在仪器左边，向测试头水槽里加入室温下的测试液至边缘（大约 1.5 公升），确保液体表面没有杂质材料。插入合适的测试头和相应的水槽并且密封在静压头测试仪中，记录使用的测试头尺寸，确保测试头没有 build-up，没有压痕或其他损坏。确保压力的斜度（增长速度）设定为 60mbar/min。

## 样品的准备：

1. 从没有撕裂、孔洞、折痕、褶皱或任何变形的材料上取下样品。

2.剪下适合使用的测试头尺寸的样品,样品有一个最小尺寸,这个尺寸必须使样品能够足够延伸出使用的测试头的外径,确保静水压测试仪的密封。

|测试头尺寸|样品尺寸|
|---|---|
|大号 $100 \text{ cm}^2$|15.2cm*15.2cm (6 英寸*6 英寸) 或直径为 15.2cm 的圆|
|中号 $26 \text{ cm}^2$|10.2cm*10.2cm(4 英寸*4 英寸)或直径为 10.2cm 的圆|
|小号 $10 \text{ cm}^2$|5.1cm*5.1cm (2 英寸*2 英寸) 或直径为 5.1cm 的圆|

## 测试步骤：

1. 在测试头水槽中的测试液体表面滑动样品，使样品的一面与测试液体接触。

2. 放置样品时使材料的前端超出橡胶封边 25.4mm.

3. 将杠杆拉下，夹紧样品，用全力将杠杆向后推直至停住。

4.按重置键设置压力传感器数值为零,大约4秒之后,仪器回到准备状态。

5.按下开始键开始测试。

6. 观察样品表面，留心液体穿过样品。

7. 如果固定的边缘有许多水滴或有渗漏，用另一个样品重新测试。

8. 忽视那些从固定边缘出来的在大约 2mm 之内的水滴。当使用小的测试头时，改为 3mm，当使用中等测试头时，大约 6mm。

9. 当三滴分开的水滴分别从不同的洞里渗出，实验完成。

10. 从屏幕上读出并记录水压，精确到 0.5 毫巴（不大于 100 毫巴）或 1 毫巴（大于 100 毫巴）。指出测试头的尺寸【小号(10 cm $^{2}$)，中号(26 cm $^{2}$)，大号(100 cm $^{2}$)】。

11.测试完成以后，按下重置键，释放样品上压力，仪器会回到准备状态。

12. 拉开杠杆，打开测试头，再将杠杆完全拉上去。

13. 慢慢将样品从水槽上拿开，让测试液体流到收集水滴的盒子里。

14.测试完成后，打开仪器前端的旋钮，完全排干仪器中的水。

15.当装置完全清洁,水槽完全排干之后,用仪器右边的开关关闭电源,用防尘盖盖上测试头。

操作注意事项：

不允许污垢或其他外来杂质污染样品，不要在样品的测试区域写字。 小心地处理样品，避免改变材料的自然状态。

确保样品的所有边超出测试头的直径。

操作安全：

1. 不要过早松开杠杆，它可能会以很大的力反弹。

2. 剪样品时注意不要剪到手。

STM-00067

STM-00109

[图片: WORLD-CLASS MANUFACTURING]
# 基重测试

仪器编号:QA-050-15

最新版本号：第1版

修订日期：2013年12月13日

## 实验目的：

切割预先确定的样品，根据重量和面积换算材料的单位重量。

## 测试前的准备：

打开天平

## 样品的准备：

1、试验材料上去掉样本其余异常的区域部分。

2、选择一个面积不低于130厘米 $^{2}$ (20英寸 $^{2}$)的样本。

## 测试步骤:

1、天平去皮清零。

2、将试样放在天平或秤盘中，所以试样的任何部分都不会超出天平的边缘。

3、记录式样的重量。

4、计算样本的面积，公式为：$(平方英寸) = 长 \times 宽$

5、计算基重，公式为:基重=重量(g)/面积

[图片: 000]
## 操作安全：

切割材料时佩戴 PPE，正确放置手的位置，防止受伤。

STM-00102

[图片: WORLD-CLASS MANUFACTURING]
# 双旋转平台球磨法
测试 HYDROKNIT 材料的耐磨性

仪器编号:QA-064-01

最新版本号：第0版

修订日期：2013年12月13日

## 实验目的：

本测试用来决定 HYDROKNIT 材料在可控制的压力和磨损条件下的磨损阻力。

## 测试前的准备:

1. 选择适当的摩擦轮，设置平台转速为 70 ± 3 rpm。

2. 确认平台必须在它表面的平面上旋转。

## 样品的准备:

1. 从洁净、干燥、没有环境污染的材料上选取样本。

2. 从样本的上选择没有褶皱，折痕和变形的区域作为测试样品。

3. 样品尺寸为 12.7cm*12.7cm（5英寸*5英寸）。

4. 一个样本必须包含 4 个样品。

5.每个样品四折，在折角的地方，剪下一个12.7mm(0.5英寸)长的角，这样当样品打开时，就有一个12.7mm(0.5英寸)的方洞在样品的中心。

## 测试步骤：

仿粘型织物面的步骤：

1. 升起两个轴臂到最高的位置。

对于干燥的测试，从步骤 3 开始。

2. 在水中完全浸透测试产品，产品饱和之后，从水中取出，放在两片干滤纸之间。将样品（滤纸/样本/滤纸）放在硬的表面，用轻柔的力，用手在滤纸表面摩擦。

3. 将样品放在样品台上，仿粘型织物面朝上，将洞放在转盘轴的中心。

4. 用固定环形物夹紧样品，将它固定在样品台上，而且样品要延伸到摩擦轨迹以外。

5.用六角扳手拧紧环形物。

6. 将固定盘放在轴上，用滚花螺母拧紧。

7. 设定计数器旋转 50 圈。

8. 慢慢降低两个轴臂，使得轮子放在样品表面。

9. 启动仪器。

10. 当计数器设定的圈数达到之后，仪器关闭。

11. 打开灯。

12. 将检查灯靠近仪器，它为样品的分级提供合适的照明。

13. 检查样品的磨损程度。

14. 根据标准照片对样品的磨损程度进行分级，选择最接近的，如1,2,3,4,5，等级1是磨损最厉害的，5是最不严重的。如果样品在两个等级之间，就分到较小数字的等级。例如：如果样品磨损比3厉害，但又没有2严重，就必须分到等级2。

15. 松开滚花螺母，去掉固定环形物和样品。

16.记录每个样品最终评定等级。

17. 记录是干性或湿性测试。

[图片: TABER S135 ABRASER]
18. 计算四个样品的平均等级，将这个等级记录为样本的平均值。

纸浆面的步骤：

1. 升起两个轴臂到最高的位置。

对于干燥的测试，从步骤 3 开始。

2. 在水中完全浸透测试产品，产品饱和之后，从水中取出，放在两片干滤纸之间。将样品（滤纸/样本/滤纸）

放在硬的表面，用轻柔的力，用手在滤纸表面摩擦。

3. 将样品放在样品台上，纸浆面朝上，将洞放在转盘轴的中心。

4. 用固定环形物夹紧样品，将它固定在样品台上，而且样品要延伸到摩擦轨迹以外。

5. 用六角扳手拧紧环形物。

6. 将固定盘放在轴上，用滚花螺母拧紧。

7. 设定计数器旋转 0 圈。

8. 慢慢降低两个轴臂，使得轮子放在样品表面。

9. 启动仪器。

10. 当只在纸浆面或按要求产生一个 1.3cm（0.5 英寸）的任何方向的洞时，关闭仪器。如果停止测试时，洞还

不足够大，重新测试。

11. 升起轴臂，松开滚花螺母，去掉固定环形物和样品。

12. 记录每个样品形成 1.3cm（0.5 英寸）的洞仪器所转的圈的转数。

13. 记录是干性或湿性测试。

14. 计算四个样品形成 1.3cm（0.5 英寸）的洞仪器所转的圈的转数的平均值，记录这个值作为样本的平均值。

操作注意事项：

1. 每次测试后必须进行真空除尘，每四次测试后进行表面重设。

2. 所有的仪器必须在每天使用之前校准。

3. 固定样品时，样品必须完全伸直，表面不能有折痕、褶皱。

操作安全：

1. 使用剪切仪器时，手要放在适当的地方，避免受伤。

2. 在运行或重设马达和重设轮子时，降低转速以防止碎粒乱飞，并且提供吸力带走碎片。

STM-00102

STM-00230

[图片: WORLD-CLASS MANUFACTURING]
# SAM 颗粒分布

仪器编号:QA-075-01

最新版本号：第0版

修订日期：2013年12月13日

[图片]
## 实验目的：

这个测试是通过一系列不同尺寸的分离颗粒的筛子，来筛选 SAM.颗粒尺寸的分布是由每个筛子中样品的百分数决定的。

## 测试前的准备：

1. 检查筛子确保没有超级吸收颗粒，含有陷进去或卡进去的超级吸收颗粒的筛子必须用蒸馏水浸湿且用刷子或布轻轻擦洗来预清洁，来去掉残余的超级吸收颗粒。擦拭的过程必须在筛子上重复，确保去掉残余的超级吸水颗粒。当筛子完全干净了以后，放在干空气中过夜。（注意：不要用压缩空气加速干燥过程；确保清洁时筛子的网不被损坏。）

2. 打开天平，预热 10 分钟。

3.必须要装备Ro-Tap，使得最上层封面上面的托盘一起被冲洗。如果必要，通过放松蝶形螺帽和降低或升高筛子支撑，再拧紧蝶形螺帽来调节上部托盘，设定落锤的高度。

## 样品的准备：

轻轻地翻滚转动超级吸水颗粒的集装箱几次，确保样本在总的颗粒尺寸分布中具有代表性。

## 测试步骤：

1. 对每个筛子进行称重，记录重量为 We。

2. 将托盘和筛子按如下顺序放入 Ro-Tap。托盘，600 网眼筛子，300 网眼筛子，150 网眼筛子。

3. 打开超级吸水颗粒集装箱，用勺子取出100±0.1g或调查样品取25±0.025g放入称重盘。

4. 小心地将样品倒入顶部（20 网眼）的筛子。

5. 将 Ro-Tap 合上盖子，降下锤臂。确保盖子的位置完全对应最上层筛子，与锤臂相连，或者在摇动过程中，筛子和托盘要分开。

6. 启动 Ro-Tap，运转大约 10 分钟。

7. 大约 10 分钟之后，Ro-Tap 会停止，取下盖子。

8.取下顶部的筛子称重，按顺序记下重量 Wf，依次取下剩下的筛子，称重，记下重量。取下托盘，称重，记下重量。

9. 当所有的筛子和托盘被称重后，将每个筛子翻过来，去掉自由的 SAM 颗粒。用刷子刷筛子里面掉进去的 SAM 颗粒，再轻轻敲打筛子的边缘。去掉托盘中的 SAM 粉末，用布擦拭托盘去掉残留的 SAM 粉末。

10.当最终被计算的样品的重量下降不在1%的限度内，对样本重复1-9.

11. 在每测试大约 20 个样本或测试结束后，用蒸馏水浸透筛子清洁，轻轻擦拭，直到颗粒残留在网眼中，然后干燥。

12. 从筛子和吸水颗粒总质量 Wf 中剪去空筛子的重量 We,记为Wr.Wf-We=Wr.

13.每个筛子和托盘重复步骤12，这是卡在每个筛子中SAM的数量和通过325网眼筛子的吸水颗粒的数量。

14. 将卡在筛子和托盘中的吸水颗粒的数量（Wr's）加到测试得到的吸水颗粒的总数量上。记为（Wtr）

15.卡在筛子里的吸水颗粒的百分数(%)是由卡住的量(Wr)除以总的量(Wtr)乘以100.

$$ \%S = \text{Wr}/\text{Wtr} * 100 $$

16. 吸水颗粒的总重量(Wtr)必须在原样本重量的1%内，如果不是，样本要重新测试。

17. 每个样本重复试验（至少两次），记录每个筛子里残留的百分数平均值。

操作注意事项：

1. 建议对每个样本至少进行两次重复。

2. 建议每个样本测完后对改变的托盘称重。

3. 20 网眼的筛子是最后一个放进 Ro-Tap 的，测试结束时第一个拿出来的。

4. 超级吸收颗粒倒入时必须完全通过顶层筛子，不能堆积。

5. 不要将 SAM 暴露在有温度湿度的空间中过久。

操作安全：

落锤有一些地方非常尖锐或有冲破的危险。 必须使用有动力装置的空气净化防毒面具。 不要让水在地板上聚集，会有滑倒的危险。

STM-00230

STM-2470

[图片: WORLD-CLASS MANUFACTURING]
# 亲水性测试

仪器编号:QA-090-01

最新版本号：第1版

修订日期：2013年12月13日

## 实验目的：

这个测试方法测量了面层无纺布的渗透时间，比较了库存或成品中的无纺布的渗透时间。

[图片: Instrument for measurement of liquid mobile through time LISTER AC LENZONG INSTRUMENTS]
## 测试前的准备:

1.调节漏斗高度,使得尖端距离测试盘上凹洞顶部 $5mm\pm 0.1mm$ ,吸收盘在吸收剂和样品或尿布的顶部。

2. 确保电极与仪器相连接。

## 样品的准备：

1. 除非特殊说明，最大的吸收时间是 5 分钟。

2.在仪器上完成测试后,从漏斗上取下磁性排出阀,用蒸馏水清洁整个仪器。

3. 吸水纸必须光滑面向上放置。

4.一个10.16*10.16±0.25cm(4.00*4.00±0.10英寸)的样品推荐使用5ml溶液。

5.样本从一卷材料上取下时必须在交叉方向均匀隔开的取。

6. 从样本上区域上取待测样品，必须没有折痕、褶皱和任何变形，因为这些会使样品与剩下测试材料不一致。

7. 样品尺寸推荐为10.16*10.16±0.25cm (4.00*4.00±0.10 英寸)。

8.每次浸泡(对于库存)需要5张10.16*10.16±0.25cm(4.00*4.00±0.10英寸)的吸收纸,光滑面朝上。

9.尿裤的测试也是一样的，下面不需要吸收纸。

## 测试步骤:

### 测试库存无纺布:

1. 称重样品，精确到 0.001 克，记录数值。

2. 打开计时器，清零。

3. 将样品放在 5 层吸收纸上面。

4. 将渗透盘放在样品上面。

5. 将吸收纸/样品/渗透盘放在漏斗的下面。

6. 加入指定量的盐水到漏斗中。

7. 打开漏斗上的磁性排出阀，让盐水流出，刚开始流动就会形成电路，开始计时。当盐水被吸收纸吸收，低于电极所在平面时，停止计时。

8.记录时间,精确到0.01秒。

9.对同一个样品连续的浸入，拿掉吸收纸，换成20张的次品。

10. 对每个渗透重复步骤 3 到步骤 9.

11. 最后一次浸入之后，称重样品记录数值。

12.记录样品干重(测试前),湿重(浸入后)和每次浸入的渗透时间,精确到0.01秒。

### 测试成品:

1. 将渗透盘放在尿布的目标区域。

2. 将尿布/渗透盘放在漏斗下。

3. 加入 100±1ml 或指定量的盐水至漏斗中。

4. 打开漏斗上的磁性排出阀，排出盐水。刚开始流动就会形成电路，开始计时。当盐水被尿裤吸收，低于电极所在平面时，停止计时。

5.记录时间精确到0.01秒。

6. 记录测试样品每次浸入的渗透时间。

## 操作注意事项：

最小化的处理样本减少测试结果的偏差。

WORLD-CLASS
MANUFACTURING

STM-00214

# PP/PE 膜的拉伸强度和延伸率测试

仪器编号:QA-056-01

最新版本号：第0版

修订日期：2013年12月13日

[图片]
## 实验目的：

测量朝一个方向以恒定伸长速度拉伸的聚乙烯（PE）和聚丙烯（PP）薄膜的屈服和极限强度的负荷和应变。

## 测试前的准备:

确定拉力仪的合适负重单元,安装适当的夹具,确保夹具和夹面没有杂质堆积且夹具面没有压痕或其他损伤。确定操作夹具的气压设定不应超过90psi.选择测试方法为STM-5670, 调整夹具间距为50±1mm,确认连杆器速度为500±10.2mm/分钟。

## 样品的准备：

切割宽度为 25.4mm（1 英寸）、长度为 127mm（5 英寸）的试样。

## 测试步骤:

1、将试样对称置于夹具中，较长的尺寸方向与负荷施加方向平行。合上夹扣。

2、启动拉力仪。当达到返回极限时，夹具会返回。

3、记录峰值负荷、峰值应变、屈服负荷、屈服应变、在伸长5%时的负荷、在伸长10%的负荷以及在伸长25%时的负荷。

## 结果：

报告试验方向，按达到最接近的 0.1gf 的精度报告峰值负荷，按达到最接近的 0.1% 的精度报告峰值应变，按达到最接近的 0.1gf 的精度报告屈服负荷，按达到最接近的 0.01% 的精度报告屈服应变，按达到最接近的 0.1gf 的精度报告 5%、10% 和 25% 伸长率下的负荷。

## 操作注意事项：

为了不使夹面过度磨损，拉力仪不使用时释放压力。

## 操作安全：

使用剪刀和拉力仪时注意安全，不要弄伤手。

STM-00025

[图片: WORLD-CLASS MANUFACTURING]
# 厚度测试

仪器编号:QA-089-01

[图片: Ring our view Kinkely-Cet EXPERSITING]
最新版本号：第1版

修订日期：2014年7月7日

## 实验目的：

该测试方法用来测试材料的厚度（mm）。

## 测试前的准备：

打开厚度仪开关，确保降落过程中指示器运动平稳。

样品的准备：

## 测试步骤:

结果

操作注意事项:

操作安全：

STM-00146

[图片: WORLD-CLASS MANUFACTURING]
# 无纺布拉力及拉伸强度测试

仪器编号:QA-056-01

最新版本号：第0版

修订日期：2013年12月13日

[图片]
## 实验目的：

测量无纺布以恒定速度拉伸时的“拉伸性”。

## 测试前的准备：

确定拉力仪的合适负重单元，安装适当的夹具，确保夹具和夹面没有杂质堆积且夹具面没有压痕或其他损伤。确定操作夹具的气压设定为60psi.选择测试方法为STM-00146，调整夹具间距为$76\pm1mm$（$3\pm0.04$ 英寸），确认连杆器速度为$305\pm10mm/分钟$（$12\pm0.4$ 英寸）。

## 样品的准备：

切割 50.8±3mm(2±0.125英寸)宽、152.4±3mm(6±0.125英寸)长的试样。

## 测试步骤:

1、将试样对称置于夹具中，较长的尺寸方向与负荷施加方向平行。合上夹扣。

2、启动拉力仪。当达到返回极限时，夹具会返回。

3、记录峰值负荷、伸长峰值和峰值能量。

## 结果：

按 0.01gf 的精度报告峰值负荷, 按 0.1%的精度报告伸长峰值, 按 0.01g*cm 的精度报告峰值能量。

## 操作注意事项：

为了不使夹面过度磨损，拉力仪不使用时释放压力。

## 操作安全：

使用剪刀和拉力仪时注意安全，不要弄伤手。

STM-00024

[图片: WORLD-CLASS MANUFACTURING]
# 内聚力测试

仪器编号:QA-062-01

最新版本号：第0版

修订日期：2013年12月13日

[图片]
## 实验目的：

用于测量层压材料或最终产品的各层结合力大小。通过测量分层所需力的大小来判断结合的功效。

## 测试前的准备：

1. 将内聚力仪接通电源。需进行足够时间的预热。

2. 按下“UNITS”按钮直到“kg”出现。

3.按下“PEAK”按钮直到“TPEAK”(张拉峰值)出现。

4. 确保开始的记时器的显示为 3.00 秒，测试的记时器的显示为 10.00 秒

## 样品的准备：

原材料:将试样剪切至2*6+0.04英寸(50*150+1毫米)的尺寸，并使其长度方向朝向仪器。

## 测试步骤:

1.剪一片(50.8mm)2英寸胶带，长约114.3mm (4.5英寸)。

2. 把胶带粘在下方的样品平台上，平台左右两边都匀出约 6mm。

3.剪一片 24.4mm(1英寸)的双面胶带，长约 31mm(1.25英寸)。

4. 将双面胶带粘到接触块上，接触块两边都匀出约 3mm。

5. 除去离型纸但不要给样品任何的外力，将样品的体测层向上，放置到下方样品平台的中央。

6. 旋转上层的压力盘，直到压力盘的开孔部分的位置位于仪器的正背面，压力盘将旋进一个卡位。

7. 按下开始按钮。下方平台下降后，旋转上层的压力盘，直到压力盘的开孔部分回到仪器的前方，上层的压力盘将旋进一个卡位。

8. 将接触块挂在挂钩上，确保接触块上的胶带的表面与上层的压力盘无接触，其应是悬空挂着。

9. 按下 TEST 按钮。

10. 在 10 秒的接触时间之前，通过按 ZERO 按钮，将拉伸计量器归零。

11.记录数据结果,精确到0.01kg。

12.测试完成后移走样品和胶带。

# 操作注意事项：

## 操作安全：

内聚力测试仪使用高气压来抬升和下降样品平台。下方的样品平台和上方的施压平台间的空间是可变化的，同时有一个 DANGER 的标签，当操作该仪器时，按动控制按钮前必须确认除了样品之外，上下平台之间没有其他物件。

内控-1

[图片: WORLD-CLASS MANUFACTURING]
# 白度测试

仪器编号:QA-074-01

最新版本号：第0版

修订日期：2013年12月13日

[图片]
## 实验目的：

为了统一与供应商的检测标准，及时准确的判断出该批原材料的白度值是否满足金佰利公司对原材料白度的要求。

## 测试前的准备:

1.测试环境温度为5~35℃，湿度为≤85%。

2. 设备周围无强烈震动和强磁场干扰，且水平放置。

3. 开机预热时间为 30 分钟。

## 样品的准备：

1.取样测试的材料必须是完好，无折痕、无破损、无污染。

2. 测试纸箱需要在实验室条件下存放 1 小时。

3.待测的材料的叠加厚度要求光照时,光线无法穿透。

4. 样品的尺寸需≥50*70mm。

## 测试步骤：

1.开机预热 30分钟后，按下试样座滑筒压板，将黑筒放置试样座上，代显示值稳定后，按“调零”键，使显示值自动归零。

2.取下黑筒,放上工作标准白板,等待数显值稳定后,按“校准”键,使显示值与工作标准白板标注的数值一致。

3. 将黑筒和工作标准白板放入盛有硅胶的干燥器皿中保持。

4. 将待测的材料放在试样座上，蓝色光线不可以从材料边缘射出。

5.待数值稳定后，显示的数值及材料的白度值。

6. 所有测试结束，关闭电源，清洁设备。

## 操作注意事项：

1.测试过程中,需及时记录测量值。

2.测试结束后清洁抗压仪。

## 操作安全：

1. 插拔电源时，小心触电。

2.试样滑筒上下滑动时，小心压手。

内控-2

[图片: WORLD-CLASS MANUFACTURING]
# 荧光测试

仪器编号:QA-065-01

最新版本号：第0版

修订日期：2013年12月13日

[图片]
## 实验目的：

为了统一与供应商的检测标准，及时准确的判断出该批原材料是否含荧光剂，能否满足金佰利公司对原材料荧光的要求。

## 测试前的准备：

测试环境温度为23+/-2℃，湿度为≤85%。

## 样品的准备：

1. 取样测试的材料必须是完好，无折痕、无破损、无污染。

2. 测试纸箱需要在实验室条件下存放 1 小时。

## 测试步骤：

1. 打开荧光仪箱体正前方的拉门内，清洁其内部后，关闭拉门。

2. 打开荧光仪两次圆形的滑盖，放入待测的材料后并关闭。

3. 按下“365um”按钮，开启 365um 的紫外线光源。

4.取下荧光仪顶部的金属盖板，从玻璃窗口中观察内部的材料。

5. 如果材料整体发光或者材料上出现发光点，则说明此材料含荧光剂。

6. 关闭紫外线光源，换下一个材料，重复步骤 3~5。

7. 所有测试结束，关闭电源，清洁设备。

## 操作注意事项：

1.测试过程中，检测仪器需要是全封闭。

2.测试结束后清洁抗压仪。

## 操作安全：

1. 插拔电源时，小心触电。

2. 不可以开启“254um”紫外线光源。

3. 开启紫外线时，不可以打开仪器上的盖板和拉门。

内控-3

[图片: WORLD-CLASS MANUFACTURING]
# 动摩擦系数标准测试方法

仪器编号:QA-064-01

最新版本号：第0版

修订日期：2013年12月13日

[图片: 学时数据测试]
## 实验目的：

用于测量原材料与原材料之间的动摩擦系数，以便确认原材料的动摩擦系数是否能满足生产需求。

## 测试前的准备：

1. 测试环境温度为23+/-2℃，湿度为≤85%。

2. 调节仪器 4 个支持脚，使仪器保存水平状态。

3. 动摩擦系数仪接通电源，开启仪器。需进行 15 分钟的预热。

4.待测原材料需要平整，没有折痕。

## 样品的准备：

1. 原材料：取待测原材料，对正反面进行标记。

2. 原材料裁剪成 70*70mm 和 120*250mm 大小的两种样品。

## 测试步骤：

1.取70*70mm样品,用双面胶平整固定在滑块上,测试面朝外。

2.取120*250mm样品平铺在测试平台上，跟仪器水平放置。

3. 取固定好测试样品的滑块放置测试平台，与传感器连接。

4. 按操作面板上任意键，进入测试界面。然后按“试验”键开始测试。

5. 按“试验”键后，传感器带动滑块滑动，待停止后，显示器显示测试结果。取下滑块，按“复位”键，传感器回到初始位置。

6. 如需下一组试验，更换两个试验样品，按“+”键，做第二组试验，最多存储6组数据。

如测试结束，按“打印”键，打印试验数据。

7. 试验结束后，清理试验样品，及测试台，关闭电源。

## 操作注意事项：

1. 传动部件在工作时，禁止用手接触。

2. 在接通和断开电源时，小心触电。

3.取样时，注意剪刀伤手。

内控-4

[图片]
# 原材料厚度（PE类）标准测试方法

[图片]
仪器编号:QA-089-03

最新版本号：第0版

修订日期：2013年5月1日

## 实验目的：

用于测量原材料的厚度，以便确认原材料的厚度是否能满足生产需求。

## 测试前的准备：

1. 测试环境温度为23+/-2℃，湿度为≤85%。

2. 取出仪器，放置工作台面，使仪器保存水平状态。

3.待测原材料需要平整，没有折痕。

## 样品的准备：

1. 原材料：取原材料防止皱褶，放置实验室。

2. 原材料裁剪成10mm*70mm样品。

## 测试步骤：

1. 开启厚度仪电源按钮，预热15分钟。

2. 测试前，厚度仪清零。

3. 抬起厚度仪测量指针，放入测试材料。

4. 轻轻放下指针，待数据稳定后读数。

5. 每个试样测试一次，全部测试完毕后，关闭厚度仪。

## 操作注意事项：

1. 仪器精密，轻拿轻放。

2. 保持仪器清洁，减少误差。

内控-5

[图片: WORLD-CLASS MANUFACTURING]
# SAM 吸收速率标准测试方法

仪器编号:QA-000-00

[图片: 502]
最新版本号：第0版

修订日期：2014年12月1日

## 实验目的：

用于测量 SAM 的吸收速率，以便确认原材料的吸收速率是否能满足生产需求。

## 测试前的准备:

1. 测试环境温度为 23+/-2℃，湿度为≤85%。

2. 取出电磁搅拌器，放置工作台面，使仪器保存水平状态。

3. 100mml 烧杯洗净待用。

4.水浴锅1台，稳定25℃。

## 样品的准备：

1. 原材料：SAM100gsm，放置密封容器内。

2. 0.9%氯化钠溶液, 温度 25+/-0.5℃。

## 测试步骤:

1.开启电磁搅拌器电源按钮，预热15分钟。

2. 在烧杯中加入50mm1氯化钠溶液，放置电磁搅拌器上。

3. 烧杯中放入磁头，电磁转速调整至600+/-5rpm。

4. 称量2.000gSAM+/-0.005g。导入烧杯的旋涡中，同时用秒表计时。

5. 当烧杯内液体表面的漩涡消失，液面成静止状态时，停止计时。

6.秒表显示的时间为SAM吸收时间。

7.每个样品测试2次，误差范围<5S。

## 操作注意事项:

1. SAM接触空气后，实验在3分钟内完成

2.取样时，用密封的容器。

3. 注意用电安全。

内控-6

[图片: WORLD-CLASS MANUFACTURING]
# SAM 吸收倍数标准测试方法

[图片]
仪器编号:QA-000-00

最新版本号：第0版

修订日期：2014年12月1日

## 实验目的：

用于测量 SAM 的吸收倍数，以便确认原材料的吸收倍数是否能满足生产需求。

## 测试前的准备：

1. 测试环境温度为 23+/-2℃，湿度为≤85%。

2. 封口机加热。

3.水浴锅调整到25℃，氯化钠溶液进行加热。

## 样品的准备：

1. 原材料：SAM100gsm，放置密封容器内。

2. 0.9%氯化钠溶液, 温度25+/-0.5℃。

3. 深度为100mm的长方形器。

## 测试步骤：

1.根据样品个数,取相依的布包，封2个空布包，分别称量空布包的重量，标记为A1和A2。

2. 称量0.2000g+/-0.005g的SAM样品,分别放入布袋内,进行封口。并记录重量为M1。

3. 重复步骤2，分别称量样品，记录M2/M3...

4. 在长方形容器内加入加热好的氯化钠溶液，1000mm1里面最多加入10个样品包。

5.将布袋里的SAM样品平摊开，放置溶液表面侵湿1分钟，然后将布包压入液面以下，如果布包内有空气，用手轻轻排空。

6.30分钟+/-1分钟后，取出样品袋，悬挂10分钟+/-1分钟。

7. 称量SAM样袋吸水后的重量，记录为S1、S2...（在相同条件下，空袋的数据检测一次后，可以延用。）

8. 称重空袋吸收后的重量，记录为a1和s2。

9. 计算SAM最终的吸水倍数。

## 操作注意事项：

1. SAM接触空气后，实验在10分钟内完成。

2. 取样时，用密封的容器。

3. 注意用电安全。

4. 封口机注意烫伤。

内控-7

[图片: WORLD-CLASS MANUFACTURING]
# SAM 离心保水数标准测试方法

仪器编号:QA-000-00

最新版本号：第0版

修订日期：2014年12月1日

[图片: 数控电动离心机 A A A A]
## 实验目的：

用于测量 SAM 的离心保水能力，以便确认原材料的离心保水能力是否能满足生产需求。

## 测试前的准备：

1. 测试环境温度为 23+/-2℃，湿度为≤85%。

2. 封口机加热。

3.水浴锅调整到25℃，氯化钠溶液进行加热。

4. 离心机电源开启

## 样品的准备：

1. 原材料：SAM100gsm，放置密封容器内。

2. 0.9%氯化钠溶液, 温度25+/-0.5℃。

3. 深度为100mm的长方形器。

## 测试步骤：

1.根据样品个数，取相依的布包，封2个空布包，分别称量空布包的重量，标记为A1和A2。

2. 称量0.2000g+/-0.005g的SAM样品,分别放入布袋内,进行封口。并记录重量为M1。

3. 重复步骤2，分别称量样品，记录M2/M3...

4. 在长方形容器内加入加热好的氯化钠溶液，1000mml里面最多加入10个样品包。

5.将布袋里的SAM样品平摊开，放置溶液表面侵湿1分钟，然后将布包压入液面以下，如果布包内有空气，用手轻轻排空。

6. 30分钟+/-1分钟后，取出样品袋，对称放入离心机的筛网四周。

7.开启离心机,在离心力F=250g的状态下离心3分钟。

8. 打开离心机盖子，取出样品袋，分别称重。空袋记录a（测试条件相同的情况下，空袋的数据可以延用），样品袋记录S。

9. 计算离心保水数据。

## 操作注意事项：

1. SAM接触空气后，实验在10分钟内完成。

2. 取样时，用密封的容器。

3. 注意用电安全。

4. 封口机注意烫伤。

5. 离心机开启时，不可以开盖。

内控-8

[图片: WORLD-CLASS MANUFACTURING]
# SAM 加压吸收标准测试方法

仪器编号:QA-000-00

最新版本号：第0版

修订日期：2014年12月1日

[图片]
## 实验目的：

用于测量 SAM 加压吸收的能力,以便确认原材料的加压吸收能力是否能满足生产需求。

## 测试前的准备：

1. 测试环境温度为 23+/-2℃，湿度为≤85%。

2. 封口机加热。

3.水浴锅调整到25℃，氯化钠溶液进行加热。

4.开启烘箱，温度设定为35℃。

5. 测量筒底部隔网完好。

6. 测量用内外筒清洗后用去离子水清洗并干燥,干燥温度为35℃,时间1小时。

## 样品的准备：

1. 原材料：SAM100gsm，放置密封容器内。

2. 0.9%氯化钠溶液, 温度25+/-0.5℃。

3. 深度为100mm的长方形器。

## 测试步骤:

1. 称量0.900g+/-0.005g的SAM样品,均匀放在有机玻璃筒的过滤网上。

2. 将活塞放置有机玻璃圆筒内，并称量整套圆筒设备的重量，记录为A。

3. 将过滤板放置在培养皿里。

4.加入氯化钠溶液120mml，使溶液淹没过滤板。

5. 将圆形的滤纸放置到过滤板上，使其完全湿透，防止气泡产生。

6.将整套放置到过滤板上，并迅速放入圆柱砣，静置60min+/-1min。

7.取出圆柱砣，迅速提起整套设备，再次称重，记录为B。

8.用去离子水清洗整套设备,并用35℃温度烘干。

9. 如需更多数据，重复1~8。

10. 用去离子水清洗滤板，晾干。

11. 根据测量数据进行计算加压吸收能力。

## 操作注意事项:

1. SAM接触空气后，实验在10分钟内完成。

2. 取样时，用密封的容器。

3. 放置圆柱砣砸伤。

内控-9

[图片: WORLD-CLASS MANUFACTURING]
# SAM PH 值标准测试方法

[图片]
仪器编号:QA-000-00

最新版本号：第0版

修订日期：2014年12月1日

## 实验目的：

用于测量 SAM PH 值，以便确认原材料的 PH 值是否能满足生产需求。

## 测试前的准备：

1. 测试环境温度为23+/-2℃，湿度为≤85%。

2. PH 检测仪开启。

## 样品的准备：

1. 原材料：SAM100gsm，放置密封容器内。

2. 0.9%氯化钠溶液, 温度25+/-0.5℃。

## 测试步骤:

1.校准HP电极为6.86。

2. 用量筒取100mm1的氯化钠溶液(用盐酸和氢氧化钠调整PH值值6+/-0.05),倒入250mm1的烧杯中。

3. 放置在磁力搅拌器上搅拌均匀，中档进行搅拌。

4. 称量0.50g+/-0.01g SAM,倒入搅拌的溶液中,继续搅拌10分钟。

5. 用去离子水冲洗电极，然后用纸擦干。

6.溶液静止1分钟后，将PH电极插入测试液层中，测试PH值。

7.记录PH值精确到1位小数。

8. 用去离子水清洗电极。

## 操作注意事项：

1.取样时，用密封的容器。

STM-00383

[图片: WORLD-CLASS MANUFACTURING]
仪器编号:QA-056-01

最新版本号：第0版

修订日期：2015年1月1日

# 实验目的：

这是钩质原料动力拉伸强度的测试方法。钩和毛之间的非粘合方式结合，可以认作为机械的压合。分开方法是以平行结合面的方向对拉两片接合的钩毛带。

[图片]
# 测试前的准备：

1、确定拉力仪的合适负重单元，安装适当的夹具，确保夹具和夹面没有杂质堆积且夹具面没有压痕或其他损伤。选择测试方法为STM-00383，调整夹具间距为 $76\pm1\text{mm}$ ($3\pm0.04$ 英寸)，确认连杆器速度为 $250\pm10\text{mm/分钟}$ ($10\pm0.4$ 英寸/分钟)。

2、确定滚压机的速度为 100inch/min。

# 样品的准备：

1. 耳贴:CD方向切割 38.1mm(1.5英寸)长的试样。

2. LOOP: MD 方向切割 $75\pm1mm(3\pm0.04$ 英寸) 宽; CD方向切割 $150\pm1mm(6\pm0.04$ 英寸) 长的试样。

3、使用 1.5 英寸胶带贴于样品背部。

# 测试步骤:

1、将 loop 朝上平放于滚压机上，用金属框架压住以固定。将测试样品放在滚子中间，点击滚压机开始键。

2、放置 LOOP 到拉力仪下夹具并且毛面面对操作者。样品必须垂直。放置耳贴到上夹具，确保没有松弛。点击运行。

3、记录峰值负荷。

# 结果：

按 0.01gf 的精度报告峰值负荷。

# 操作注意事项：

为了不使夹面过度磨损，拉力仪不使用时释放压力。

# 操作安全：

使用剪刀和拉力仪时注意安全，不要弄伤手。

STM-00382

[图片: WORLD-CLASS MANUFACTURING]
# 耳贴剥离力强度测试

仪器编号:QA-056-01

最新版本号：第0版

修订日期：2015年1月1日

## 实验目的：

本实验意在测试耳贴与标准 LOOP 机械结合后的剥离强度。

[图片]
## 测试前的准备：

1、确定拉力仪的合适负重单元，安装适当的夹具，确保夹具和夹面没有杂质堆积且夹具面没有压痕或其他损伤。选择测试方法为 STM-00382，调整夹具间距为 75±1mm（3±0.04 英寸），确认连杆器速度为 500±10 mm/分钟（20±0.4 英寸/分钟）。

2、确定滚压机的速度为100inch/min。

## 样品的准备：

1. 耳贴:CD方向切割 38.1mm(1.5英寸)长的试样。

2. LOOP: MD 方向切割 $75\pm1mm$ ($3\pm0.04$ 英寸) 宽; CD 方向切割 $150\pm1mm$ ($6\pm0.04$ 英寸) 长的试样。

## 测试步骤：

1、将 loop 朝上平放于滚压机上，用金属框架压住以固定。将测试样品放在滚子中间，点击滚压机开始键。

2、放置耳贴到拉力仪上夹具中，粘钩面面对操作者。放置 loop 到下夹具中，确保样品没有松弛。启动拉力仪。

3、记录拉力负荷平均值。

## 结果：

按 0.01gf 的精度报告平均负荷。

## 操作注意事项:

为了不使夹面过度磨损，拉力仪不使用时释放压力。

## 操作安全：

使用剪刀和拉力仪时注意安全，不要弄伤手。

STM-00191

[图片: WORLD-CLASS MANUFACTURING]
# Loop 剥离力强度测试

仪器编号:QA-056-01

最新版本号：第0版

修订日期：2015年1月1日

## 实验目的：

本实验意在测试 loop 与标准耳贴机械结合后的剥离强度。

[图片]
## 测试前的准备:

1、确定拉力仪的合适负重单元，安装适当的夹具，确保夹具和夹面没有杂质堆积且夹具面没有压痕或其他损伤。确定操作夹具的气压设定为60psi.选择测试方法为STM-00191，调整夹具间距为$76\pm1mm$（$3\pm0.04$英寸），确认连杆器速度为$508\pm10mm/分钟$（$20\pm0.4$英寸）。

2、确定滚压机的速度为 100inch/min。

## 样品的准备：

1. 耳贴：CD 方向切割 38.1mm（1.5 英寸）长的试样。

2. LOOP: MD 方向切割 $76.2\pm1mm$ ($3\pm0.04$ 英寸) 宽; CD 方向切割 $152.4\pm1mm$ ($6\pm0.04$ 英寸) 长的试样。

## 测试步骤:

1、将 loop 朝上平放于滚压机上，用金属框架压住以固定。将 LOOP 与耳贴如下图放置，点击滚压机开键。

[图片: Distance from stationary hinge to center of hook specen is 39nm. The position can be marked on the FE unit for easy placement.]
2、放置耳贴到拉力仪上夹具中，粘钩面面对操作者。放置 loop 到下夹具中，确保样品没有松弛。启动拉力仪。

3、记录拉力负荷平均值。

## 结果：

按 0.01gf 的精度报告峰值负荷。

操作注意事项：

为了不使夹面过度磨损，拉力仪不使用时释放压力。 操作安全：

使用剪刀和拉力仪时注意安全，不要弄伤手。

STM-00192

[图片: WORLD-CLASS MANUFACTURING]
# Loop 剪切力强度测试

仪器编号:QA-056-01

最新版本号：第0版

修订日期：2015年1月1日

## 实验目的：

本实验意在测试 loop 与标准耳贴机械结合后的剪切强度。

[图片]
## 测试前的准备:

1、确定拉力仪的合适负重单元，安装适当的夹具，确保夹具和夹面没有杂质堆积且夹具面没有压痕或其他损伤。确定操作夹具的气压设定为60psi.选择测试方法为STM-00192，调整夹具间距为$76\pm1mm$（$3\pm0.04$英寸），确认连杆器速度为$254\pm10mm/分钟$（$10\pm0.4$英寸）。

2、确定滚压机的速度为100inch/min。

## 样品的准备：

1. 耳贴:CD方向切割 38.1mm(1.5英寸)长的试样。

2. LOOP: MD 方向切割 $25.4\pm1mm(1\pm0.04英寸)$ 宽; CD方向切割 $152.4\pm1mm(6\pm0.04英寸)$ 长的试样。

## 测试步骤：

1、将 loop 朝上平放于滚压机上，用金属框架压住以固定。将 LOOP 与耳贴如下图放置，点击滚压机开键。

[图片: Distance from stationary hinge to center of hook specimen is 35mm. The position can be made on the FE unit for easy placement]
2、放置耳贴到拉力仪上夹具中，粘钩面面对操作者。放置 loop 到下夹具中，确保样品没有松弛。启动拉力仪。

3、记录拉力负荷最大值。

结果：

按 0.01gf 的精度报告峰值负荷。

操作注意事项：

为了不使夹面过度磨损，拉力仪不使用时释放压力。 操作安全：

使用剪刀和拉力仪时注意安全，不要弄伤手。

内控-10

[图片: WORLD-CLASS MANUFACTURING]
# BOOK 剪切力强度测试

仪器编号:QA-056-01

最新版本号：第0版

修订日期：2015年1月1日

## 实验目的：

这是钩质原料动力拉伸强度的测试方法。钩和毛之间的非粘合方式结合，可以认作为机械的压合。分开方法是以平行结合面的方向对拉两片接合的钩毛带。

[图片]
## 测试前的准备：

1、确定拉力仪的合适负重单元，安装适当的夹具，确保夹具和夹面没有杂质堆积且夹具面没有压痕或其他损伤。选择测试方法为内控-10，调整夹具间距为76±1mm（3±0.04英寸），确认连杆器速度为300±10mm/分钟（12±0.4英寸/分钟）。

2、确定滚压机的速度为100inch/min。

## 样品的准备：

1、耳贴:CD方向切割1/2英寸,MD方向1英寸大小的试样。将试样黏贴到1英寸宽的A4纸条上备用。

2、LOOP:MD方向切割30mm宽;CD方向切割大于2英寸长的试样。并将loop黏贴到相同大小的898#3M胶带上。

[图片]
## 测试步骤：

1、将 loop 朝上平放于滚压机上，CD 方向与轮子运行方向平行。用金属框架压住以固定。将测试样品放在滚子中间，点击滚压机开始键。

2、放置 LOOP 到拉力仪下夹具并且毛面面对操作者。样品必须垂直。放置耳贴到上夹具，确保没有松弛。点击运行。

[图片: Shear Test Upper Hook Tab Jaw Grips Lower Landing Zone/Loop]
3、记录峰值负荷。

# 结果：

按 0.01gf 的精度报告峰值负荷。

# 操作注意事项：

为了不使夹面过度磨损，拉力仪不使用时释放压力。

# 操作安全：

使用剪刀和拉力仪时注意安全，不要弄伤手。

内控-11

[图片: WORLD-CLASS MANUFACTURING]
# BOOK 剥离力强度测试

仪器编号:QA-056-01

最新版本号：第0版

修订日期：2015年1月1日

## 实验目的：

本实验意在测试耳贴与标准 LOOP 机械结合后的剥离强度。

## 测试前的准备：

1、确定拉力仪的合适负重单元，安装适当的夹具，确保夹具和夹面没有杂质堆积且夹具面没有压痕或其他损伤。选择测试方法为内控11，调整夹具间距为75±1mm（3±0.04英寸），确认连杆器速度为305±10mm/分钟（12±0.4英寸/分钟）。

2、确定滚压机的速度为 100inch/min。

## 样品的准备：

1、耳贴：CD 方向切割 1/2 英寸，MD 方向 1 英寸大小的试样。将试样黏贴到将试样黏贴到 1 英寸宽的 A4 纸条上备用。

2、LOOP: MD 方向切割2英寸宽;CD方向切割4英寸长的试样。

[图片: 4° CD]
## 测试步骤：

1、将 loop 朝上平放于滚压机上，CD 方向与轮子运行方向平行。用金属框架压住以固定。将测试样品放在滚子中间，点击滚压机开始键。

2、放置耳贴到拉力仪上夹具中，粘钩面面对操作者。放置 loop 到下夹具中，确保样品没有松弛。启动拉力仪。

[图片]
[图片: Place Loop material in upper jaw and the unstapled end of the hook strip into the lower jaw and begin test.]
3、记录拉力负荷平均值。

# 结果：

按 0.01gf 的精度报告平均负荷。

# 操作注意事项:

为了不使夹面过度磨损，拉力仪不使用时释放压力。

# 操作安全:

使用剪刀和拉力仪时注意安全，不要弄伤手。

内控-15

[图片: WORLD-CLASS MANUFACTURING]
# 柔软度测试

仪器编号:QA-064-01

最新版本号：第0版

修订日期：2015年8月7日

[图片: Sample-O-Motor M 2018-09-08 M 2018-09-08]
## 实验目的：

本测试用来测量卫生纸、无纺布和 PE 膜等材料在抓取力下的柔软性能。

## 测试前的准备：

1、Hand 值为平均值，Peak 值为测试实际峰值。

2.Mode: Single:每个样品只测试一次 (当材料性能在两个方向上一致时选用该方法)

Double:每个样品测试两次(当材料性能在两个方向上不同时选用该方法)

Quadruple: 每个样品测试四次 (当材料在两个方向并且沿方向变化时选用该方法)

无纺布和 PE 膜的 MD/CD 方向性能不同，但两个方向性能稳定，故选用 Double 模式。

3.校正:仪器稳定清零,将40g的校正砝码放置在刀片上端,稳定后,数值为$40\pm0.5$,仪器正常。

4.更改狭缝宽度:拧松平台四个螺丝，放入选择的模具，调整平台，模具槽与刀片对齐，长按 test 键，刀片下移，进入模具槽，调正模具和平台，拧紧螺丝，按 home 键刀片返回原位置，取出模具。

## 样品的准备：

1. 从洁净、干燥、没有环境污染的材料上选取样本，测试样品保证无褶皱、折痕和变形。

2、样品尺寸为10cm*10cm，标记 CD/MD方向，每次测试保证3个平行样。

3、在温度 23±2℃、湿度 50±2% 的环境中放置至少 2H.

## 测试步骤：

1. 打开仪器电源，等待至少 15 分钟，确保仪器稳定。

2. 按 mode 键选择测试类型；按 setting 键进入 units 选择单位。

3. 将样品放置在测试平台上，处于刀片下方，同时测试方向与狭缝口垂直，测试位置为样品 1/3 位置处，合上保护盖。按 zero 键清零，按 test 键开始测试，刀片向下移动，将样品压入平台狭缝中。仪器记录下该过程中的产生的最大值，刀片返回静止位置。

4. 重复第4步完成测试，测试结果按stats键，再按tests键显示各组测试平均值，长按各组平均值显示每次测试数据，记录数据。

5.测试结束后关闭开关，仪器处于断电状态。

## 操作注意事项：

1、取样时注意刀片，防止割伤手指。

2、校正、测试时要保证保护盖处于闭合状态。

3、测试时确保材料 MD/CD 方向不会混淆。

内控-13

[图片: WORLD-CLASS MANUFACTURING]
仪器编号:QA

最新版本号：第0版

# 无纺布返渗性能测试

修订日期：2015年9月24日

[图片]
## 实验目的：

本测试用来测量无纺布材料的返渗性能。

## 测试前的准备:

电子天平、穿透盘基板(125mm*125mm)、0.9%氯化钠溶液、Lister AC液体穿透仪、标准重块(4kg)、移液管(5ml)、标准吸收介质(滤纸,10cm*10cm的正方形)、吸液纸

## 样品的准备：

从洁净、干燥的材料上选取样本，测试样品保证无褶皱、折痕和变形。

样品尺寸为 125mm*125mm。

## 测试步骤：

1、取做完穿透时间的样品，保持穿透盘基板、5张标准吸收介质和样品从下到上有序固定叠放，将4kg的重块轻轻地放在试样上，重块在试样上放置3min，保证液体均匀的扩散，在不破坏试样的情况下撤去重块。

2、称重两张吸液纸质量 $W_0$，并将它们的光面朝下（光面贴着非织造布）放在试样上。

3、擦干重块的接触面，重新把重块放在吸液纸上，保持2min，移开重块，重新称重吸液纸质量$Wl$。

4、清洗试验用具，以备下次使用。

5、返渗量 $X_i$ 计算，结果准确至 0.01 g。

$$ X_i = (W_1 - W_0) $$

## 操作注意事项：

1、实验用具轻拿轻放，避免单手拿放，防止损坏仪器;

2、试验中保证标准吸收介质一直处于材料下方。

内控-14

[图片: WORLD-CLASS MANUFACTURING]
# 无纺布吸水性测试

仪器编号:QA

最新版本号：第0版

修订日期：2015年9月24日

## 实验目的：

本测试用来测量无纺布材料的吸水性能。

[图片]
## 测试前的准备：

小烧杯、电子天平（精确到 0.001g）、铁架台、镊子、铁夹子、圆形取样器（0.01m2）、直尺（精确到 1mm）、溶液槽、秒表

## 样品的准备：

1、分切幅宽为120mm以上时，用圆形取样器居中取样；

2、分切幅宽为120mm以下时，长度方向用直尺测量取100mm长的样品，宽度用钢尺测量，按照实测值计算。

## 测试步骤：

从分切后的无纺中等距排列取无纺布4块。

1、将试样放入烧杯称取试样干重WO（读数精确至0.001g），在相应表格内记录。

2、将试样夹入铁夹子，连同铁夹子完全浸入盛有水的溶液槽内，秒表计时5分钟。

3、五分钟后，用镊子将试样连同铁夹子取出，将铁夹子固定在铁架台上，样品并垂直悬挂2分钟，将试样放入小烧杯，称取试样湿重W1（读数精确至0.001g）。

4、按照上述步骤，逐一测试剩余试样的干重和湿重。

5. 计算

5.1、吸水性按式(1)计算，试样平方米的吸水量，结果准确至 0.001 g。

$$ X_i = (W_1 - W_0)(1) $$

式中: $X_i$ 一第 $i$ 块试样的吸水量, $g$;

WO—第 i 块试样吸收液体前质量，g；

W1—第i块试样吸收液体后质量，g。

备注：所取圆形样品的吸水量乘以 100，即得平方米的吸水量；幅宽小于 120mm 时，直接除以面积的平方米数，计算出平方米吸水量。

5.2、计算试样吸水量的平均值按式(2)计算，结果保留一位小数。

$$ \bar{x} = \frac{x_1 + x_2 + \cdots + x_n}{n} = \frac{\sum_{i=1}^{n} X_i}{n} \quad (2) $$

式中: $\bar{x}$—n 块试样吸水量测定结果的算术平均值;

ix— 第 i次试样吸水量测定结果；

n — 取样次数。

操作注意事项：

注意取样安全

内控-12

[图片: WORLD-CLASS MANUFACTURING]
# 透气膜水蒸气透过率标准测试方法

[图片: Labthink]
仪器编号:QA-000-00

最新版本号：第0版

修订日期：2015年8月31日

## 实验目的：

用于透气膜的透气透气性能，以便确认透气膜的透气性是否能满足成品需求。

## 测试前的准备：

1. 测试环境温度为23+/-2℃，湿度为50±5%。

2. 取出仪器，放置工作台面，使仪器保存水平状态。

3.待测原材料需要平整，没有折痕。

## 样品的准备：

1. 原材料：取原材料防止皱褶，放置实验室。

2. 原材料裁剪成 33c m $^{2}$ 圆形样品。

## 测试步骤:

1. 确认仪器的压缩空气是开始状态。

2. 实验腔内安装干燥剂。

3.取出透湿杯，加入10mm1的二次蒸馏水，避免水溅到杯壁螺纹上。

4. 按照顺序，依次安装下橡胶平垫、支撑盘、试样、上橡胶平垫、密封圈，最后盖上压盖。

5. 按照试样的编号，依次放入透湿杯的转盘中。转盘编号跟样品编号一致。

6. 关门舱门，使其密封。

7. 打开操作软件，点击：“实验控制”键，按照样品要求，依次设定6个实验腔。

8.点击“开始实验”，电脑会提升“开启成功”，表示正在开始测试。

9. 实验时间是12~24小时，实验结束时，仪器会自动停止。

10.点击“多腔”或者“单腔”报告，可以提取检测数据。

11.实验完毕后，清理透湿杯，放入干燥皿内保存待用。

## 操作注意事项：

1. 仪器精密，轻拿轻放。

2. 保持仪器清洁，减少误差。

3. 干燥剂半年更换一次。（可根据实验次数增加或者减少）

4. 压缩空气保存畅通。

[图片: 内控-16 WORLD-CLASS MANUFACTURING 热熔胶粘度的测试方法 <table><tr><td>min</td><td>熔胶旋转</td></tr><tr><td>技术</td><td>测定</td></tr><tr><td>测量</td><td>测量</td></tr><tr><td>种子</td><td>温度</td></tr><tr><td>温控</td><td>温控</td></tr></table>]
仪器编号:QA-064-01

最新版本号：第0版

修订日期：2015年9月10日

# 实验目的：

用于测量热熔胶表观粘度，以便确认原材料的粘度是否能满足生产需求。

## 测试前的准备：测量粘度之前，粘度计必须按以下步骤检查：

1. 电线有无破损。

2. 探头连接是否正确。

3. 转子延伸挂针有无弯曲。

4. 样品承接器，关打到ON的位置是粘度计在自动归零之前预热10分钟。

5. 在测取读数之前，粘度计必须归零，这一点粘度计的显示屏会提示。

## 样品的准备：

1. 原材料：待测样品胶块溶化后，浇入硅胶磨具内，冷冻待用。

## 测试步骤：

1. 称量10g的热熔胶。

2.按照质量审计工作表指定的温度调节温度控制器，并使温度在进行下一步骤之前稳定在指定值上。温度为160℃。

3. 将装有热熔胶的样品承接器放入加热器中。要确保其锁定在固定位置上。按照质量审计表上列出的加热（熔融）时间熔融样品，30分钟。

4. 熔融时间到了以后，观察样品有无完全熔融，温度是否是温度控制器设定的温度。

5. 调低机头及按质量审计表选定的27号转子，使弧形架的顶端刚刚触到加热器的顶部并与固定圈接触良好，然后慢慢将转子降低进入样品承接器中。

6. 轻微升高粘度计使弧形架的顶端与加热器的顶部有一小于2毫米的距离。用双手小心地滑动加热器的底座直至弧形架正好接触到固定圈。

7. 在样品承接器上盖上绝缘帽。

8.打开粘度计开关，选定转速为20rpm，10分钟后，将转速调至质量审计工作表指定速度50rpm，并让粘度计所设定30分钟时间内以此转速继续旋转。

9. 记录读数关闭马达。

操作注意事项：1. 使用过程中在有可能接触到加热套的时候一定要佩戴安全手套。2. 使用中要佩戴安全眼镜。

[图片: WORLD-CLASS MANUFACTURING]
# 热熔胶软化点的测试方法

[图片: 内控-17]
仪器编号:QA-064-01

最新版本号：第0版

修订日期：2015年9月10日

## 实验目的：

用于测量热熔胶软化点，以便确认原材料的软化点是否能满足生产需求。

测试前的准备：测量粘度之前，粘度计必须按以下步骤检查：

1.电线有无破损。

2. 探头连接是否正确。

3. 转子延伸挂针有无弯曲。

4. 样品承接器，关打到ON的位置是粘度计在自动归零之前预热10分钟。

5. 在测取读数之前，粘度计必须归零，这一点粘度计的显示屏会提示。

## 样品的准备：

1.试样准备:将熔融的热熔胶倒入铜环中,待其冷却后(用小刀削去铜环表面多余的热熔胶,使试样表面平滑整齐。在测试之前试样在室温状态下应至少放置24小时。

## 测试步骤:

1. 在玻璃烧杯中装入适量的甘油。如果预期软化点在摄氏76度以下，则用水代替甘油作为测试液。如果样品在水或甘油中有较大的溶解性，则用矿物油作为测试液。

2. 将试样环与小钢球放入支撑钢架中。

3.将整个钢架放入装有测试液的玻璃烧杯中。在钢架中孔插入温度计并在玻璃烧杯底部放入磁性搅拌转子。将整个钢架放入装有测试液的玻璃烧杯中。在钢架中孔插入温度计并在玻璃烧杯底部放入磁性搅拌转子。

4. 将整个玻璃烧杯置于测试仪的加热电炉上并打开测试仪开关。

5. 测试完毕后记录数据并关闭电源。

## 操作注意事项:

1. 使用中要佩戴安全眼镜。

2. 加热过程中请勿直接接触烧杯。

STM-00140

[图片: WORLD-CLASS MANUFACTURING]
# 卫生纸拉力及拉伸强度测试

仪器编号:QA-056-01

最新版本号：第0版

修订日期：2016年1月13日

## 实验目的：

测量卫生纸以恒定速度拉伸时的拉力及拉伸强度曲线。

## 测试前的准备：

确定拉力仪的合适负重单元,安装适当的夹具,确保夹具和夹面没有杂质堆积且夹具面没有压痕或其他损伤,方法选择和设定如下表所示:

|测试方法|STM-00140|
|---|---|
|气压设定|60psi|
|Test Speed|$250 \pm 10 \text{mm/min} (10 \pm 0.4 \text{ inch})$|
|Gage Length|$100 \pm 0.5 \text{mm} (4 \pm 0.02 \text{ inch})$|
|Load Limit High|5000gf|
|Specimen Width|$76.2 \pm 1 \text{mm} (3 \pm 0.04 \text{ inch})$|
|Test condition|Dry|
|Product Type|Towel/KayDry/ICON|

## 样品的准备：

切割 76.2 ±1mm(3±0.04英寸)宽、152.4±1mm(6±0.04英寸)长的试样。

## 测试步骤:

1、将试样对称置于夹具中，较长的尺寸方向与负荷施加方向平行，合上夹扣。

2、清零，启动拉力仪。当达到返回极限时，夹具自动返回。

3、记录峰值负荷、伸长峰值。

## 结果：

按 0.01gf 的精度报告峰值负荷，按 0.1% 的精度报告伸长峰值。

## 操作注意事项：

1、为了防止夹具夹面过度磨损，拉力仪不使用时释放压力。

2、使用拉力仪时注意安全，防止夹伤手。

3、试样在夹具上保证平整，两端和夹具平齐。

[图片]
STM-00149

# 马丁代尔起毛/耐磨性测试方

[图片: WORLD-CLASS MANUFACTURING]
仪器编号:QA-058-01

[图片]
最新版本号：第6版

签发日期:2020年10月29日

目的：本测试方法用于确定外层、面层、弹性腰围等材料的起毛/耐磨性能，为模拟成品使用起毛/耐磨现象提供参考，有效的预防起毛、掉毛的投诉。

## 样品准备:

1、马丁代尔测试仪;

2、标准毛毡:750+/-50gsm、厚度: 3+/-0.01mm;

3、聚氨酯泡沫:密度29-31gsm，厚度: $3+/-0.01mm$。

4、标准摩擦布:一种羊毛制成的精梳平纹织物(克重:195gsm);

5、用取样器将材料截至直径约为140mm、100mm的圆，用于起毛性测试。

6、用取样器将材料截至直径约为38mm的圆，用于耐磨性测试。

## 测试方法

### 起毛性测试：

1、打开电源开关，预热 10Min;

2、在每个磨台上依次放置一片直径为140mm标准毛毡和一块140mm的试样，须保证材料平整，固定好圆环;

3、将直径为100mm正面朝外的试样和聚氨酯泡沫依次放在试样夹上;

4、将试样夹放在磨台上,将心轴插入试样夹中,施加600Kg的压力;

5、设置参数，选中适当的转数(和供应商达成一致的转数)后按回车键;

6、启动机器，转动设定次数，仪器自动停止。

7、将磨后的试样放置黑色平整桌面上，以俯视约45度的目光进行评级(当磨后的表面效果介于2个级别之间，可评半级)；

8、将磨好的试样与签样做对比；

9、试验结束,关闭电源

### 耐磨性测试：

1、打开电源开关，预热 10Min;

2、在每个磨台上依次放置一片直径为140mm毛毡、140mm标准摩擦布，保证材料平整，固定好圆环;

3、用试样夹夹住试样，使其正面朝下，试样和试样夹中间加入直径为38mm的聚氨酯泡沫;

4、将试样夹放在磨台上，加上所需的压力，对于织物一般加 600kg的压力;

5、设置参数，选中适当的转数（和供应商达成一致的转数）后按回车键；

6、启动机器，转动设定次数后，仪器自动停止。

7、将磨后的试样放置黑色平整桌面上，以俯视月45度的目光进行观察，并将磨好的试样与签样做对比；

8、试验结束,关闭电源

可视化操作图片：
