Repository: jeffsking/WKB-OB

File: RAW_FULL/ima_sync/个人知识库/WKB/Areas/Test Method/成品/NJ/WI-19395外层材料剥离测试.docx.md
---
media_id: "word_3867e2b60070d7dc3f413086d0b0036e_67dde1e351bf4bd53bc1b04442362139001a693ee6c0644e"
source_file: "WI-19395外层材料剥离测试.docx.md"
original_path: "RAW/ima_sync/个人知识库/WKB/Areas/Test Method/成品/NJ/WI-19395外层材料剥离测试.docx.md"
extracted: "2026-09-27"
extract_method: "ima-mcp fetch_media_content"
extract_status: "ok"
clean_rules: "v2: dead-image-link->text(alt kept); repeat-digits->compressed"
processed: "2026-09-27"
---

# WI-19395外层材料剥离测试.docx.md

8
WI-19395

外层材料剥离测试

最新版本号：第0版           修订日期：2014年5月28日

实验目的：这个测试是使用恒定速度的拉力设备测定尿裤底膜与外层之间的粘连强度。

测试前的准备：确保拉力仪夹具清洁，没有绒毛和Sam颗粒。

测试步骤：

# 1.完全拉直后腰围，完全展开后腰围，使得尿裤居中放在3英寸切刀上切刀边与尿裤侧边平行。

# 2.将切刀向下压过腰部松紧带末端上以致完全切断腰部皮筋，最终的样品应该长于160mm

# 3.将样品取出，在MD方向上从后腰围边缘开始往loop端160±1mm，在该处CD方向剪断，确保样品长宽分别是160±1mm和76mm±1mm。

# 4.去掉pad部分，不要破坏外层和面层的粘连

# 5.从端封边缘开始，轻轻拉开外层使得外层和底膜分离，分离的MD距离为38mm。分离的部分用于夹具固定。

# 6.拉力仪参数设定：

夹具之间的距离(gage length)是51±1mm(2英寸)，夹具速度（crosshead spead 305±10mm/min）开始计算距离Start Calculation 20mm，结束计算距离（end calculation）150mm，测试结束test end 160mm 全程负载(full scale load)单位gf 测试结果选择均值，测试前清零负载（load）和crosshead

# 7.将样品放在夹具中间，外层加在上夹具上，底膜在下夹具

# 8.底膜图案面朝测试者，外层和底膜的分离线需要放在两夹具中间

# 9.保证样品有一定的松度，有张力的话会影响测试结果

WI-19395

# 10.开始测试，记录均值精确到0.1gf

# 11.如果测试过程中有样品松动，需要丢弃这个测试值，重新测试。

File: RAW_FULL/ima_sync/个人知识库/WKB/Areas/Test Method/成品/NJ/橡筋拉伸比测试.doc.md
---
media_id: "word_3867e2b60070d7dc3f413086d0b0036e_d820d8300aa69b20d1cd0cc53c67c2e0001a693ee6c0644e"
source_file: "橡筋拉伸比测试.doc.md"
original_path: "RAW/ima_sync/个人知识库/WKB/Areas/Test Method/成品/NJ/橡筋拉伸比测试.doc.md"
extracted: "2026-09-27"
extract_method: "ima-mcp fetch_media_content"
extract_status: "ok"
clean_rules: "v2: dead-image-link->text(alt kept); repeat-digits->compressed"
processed: "2026-09-27"
---

# 橡筋拉伸比测试.doc.md

8
橡筋拉伸比测试

最新版本号：第0版         修订日期：2021年3月4日

实验目的：此测试用于测量尿裤产品中橡筋的拉伸率。

测试前准备：

[图片: 70mm 70mm]
# 1.无水酒精；

# 2.50cm 钢尺1 把；

# 3.胶头滴管1 支；

# 4.镊子1 把。

测试步骤：

# 一、腰围皮筋拉伸率检测：

# 1. 按照STM-00433 方法，将腰围展开，在前后腰围，

橡筋连续的部位分别剪取70mm 样品；

# 2．用胶头滴管吸取无水酒精，充分浸润剪下的样品10min，

剪取下来的片样，用镊子取出每根橡筋 ； （在取下橡筋的过程中，

尽量避免拉伸橡筋，若遇到无法剥离的橡筋，可适当增加浸润时间，

或换一片产品，取相应位置的橡筋作为替代）

# 3．以腰围顶端为第一根，按照腰围橡筋分布顺序，依次排列取下的橡筋；

# 4．用胶头滴管在操作平台上滴上少量液体，利用镊子拖拽橡筋的一头，直至橡筋拉直且不拉伸的状态；

# 5．利用钢尺依次测量每根橡筋的长度，并记录每根橡筋长度数据；

前腰围F1, F2,F3...…(mm)

后腰围B1,B2,B3...…(mm)

# 6．分别计算每根橡筋的拉伸 倍率 Installed elongation =70/Fn or Bn

# 二、 折页/腿部皮筋拉伸比检测：

# 1．按照 STM00433的方法， 将产品展开， 分别剪取左右折页 /腿部中间

160mm长的皮筋；

# 2．用胶头滴管吸取无水酒精，充分浸润 剪下的样品10min 剪取下来的片样 ，用镊子取出每根橡筋；

（在取下橡筋的过程中，尽量 避免 拉伸 橡筋 ，若遇到无法剥离的橡筋，可适当增加浸润时间，或换一片产品，取相应位置的橡筋作为替代）

# 3．用胶头滴管在操作平台上滴上少量液体，利用镊子拖拽橡筋的一头，直至橡筋拉直且不拉伸的状态；

# 4．利用钢尺 依次测量 每根橡筋的长度，并记录每根橡筋长度数据 L ；

# 5．分别计算每根橡筋的拉伸率为：Installed elongation =160/L 。

操作注意事项：

# 1.测试样品必须是未拉伸过的，刚从包装袋取出的样品；

# 2.注意撕开腰封的时候，尽量避免拉伸腰围橡筋；

# 3.从无纺布取下橡筋的过程中，尽量避免拉伸橡筋，若取下橡筋有困难，可加长无水酒精浸泡的时间

# 4.钢尺必须经过检定才可以使用；

# 5.注意剪刀的使用安全。
