Repository: jeffsking/WKB-OB

File: RAW_FULL/ima_sync/个人知识库/WKB/Resources/Ebook/Synthesis_of_thermoplastic_poly_ester_ol.pdf.md
---
media_id: "pdf_3867e2b60070d7dc3f413086d0b0036e_b9468eba01f9ded1d804484d15ecdb8a001a693ee6c0644e"
source_file: "Synthesis_of_thermoplastic_poly_ester_ol.pdf.md"
original_path: "RAW/ima_sync/个人知识库/WKB/Resources/Ebook/Synthesis_of_thermoplastic_poly_ester_ol.pdf.md"
extracted: "2026-09-27"
extract_method: "ima-mcp fetch_media_content"
extract_status: "ok"
clean_rules: "v2: dead-image-link->text(alt kept); repeat-digits->compressed"
processed: "2026-09-27"
---

# Synthesis_of_thermoplastic_poly_ester_ol.pdf.md

8
BRANKA TANASIJEVIĆ
SALEM F.K. ELKHASEH
MARIJA S. NIKOLIĆ
JASNA ĐONLAGIĆ

Tehnološko-metalurški fakultet,
Univerzitet u Beogradu,
Beograd

NAUČNI RAD

678.073/.074+542.913+543.226

# SINTEZA TERMOPLASTIČNIH
POLI(ESTAR-OLEFINSKIH) ELASTOMERA

U radu je prikazana sințeza i karakterizacija poli(estar-olefina) sa 40 mas. % mekih olefinskih, nepolarnih segmenata. Nepolarni olefinski pretpolimeri su ugradivani u polimerne lance da bi se poboljsala hidrolitička i termička stabilnosti i ostvarilo bolje razdvajanje faza. Za sintezu poli(estar-olefina) korišćena je katalizovana transesterifikacija dimetilterefalata, butandiola i $\alpha$, $\omega$-dihidroski poli(etilen-stat-butilena) (HO-PEB-OH, $\bar{M}_{\text{in}} = 3092$ g/mol) u rastvoru. Kao rasstvarač korišćen je teško isparljiv 1,2,4-thriholbenzen. Sinteza ovih termoplastičnih elastomera je optimizovana u pogledu koncentracije katalizatora, tetra-n-butil-titanata (Tii(OBu)4), stabilizatora, N,N'-difenil-p-fenilendiamina (DPPD), kao i vremena izvođenja druge faze rakcije polikondenzacije. Pokazano je da prisustvo rastvarača utiče na povećanje kompatibilnosti komponenti rastopa reakcione smeše, odnosno efikasnosti uvođenja fleksibilnih nepolarnih olefinskih segmenata u polimerne lance. Sintetisani blok-kopoliestri okarakterisani su u pogledu sastava i sadržaja tvrdih segmenata $^{1}$H NMR spektroskopijom, a u pogledu veličine makromolekula viskozimetrijom razblaženih rastvora (ηṇih) i rastopa (η*) polimera. Termička svojstva i stepen kristaliničnosti sintetisanih poli(estar-olefina) su analizirani pomoću diferencijalne skenirajuće kalorimetrije (DSC), termooksidativna svojstva termogravimetrijskom analizom (TGA), a reološka svojstva dinamiško mehaničkom spektroskopijom kako u stanju ras-topa tako i u čvrstom stanju.

Termoplastični elastomeri su našli široku primenu kao inženjerski polimerni materijali u mnogim industrijskim granama, zahvalijujući odličnim mehaničkim i fizičkim svojstvima. Ovi polimerni materijali poseduju svojstva karakteristična za elastomere, a preraduju se kao termoplastični materijali. Termoplastični elastomeri (TPE) pokazuju mehanička svojstva hemijski umreženih elastomera i to: veliku zateznu čvrstoću, otpornost na udar, povratnu elastičnost i fleksibilnost na niskim temperaturama [1,2]. Sa porastom udela mekih segmenata snižava se entalpija i temperatura topljenja, opada zatezna čvstoća i tvrdoća materijala, dobijaju se manje kristalinični polimeri, a raste izduženje pri kidanju. Svojstva termoplastičnih elastomera mogu se modifikovati variranjem dužine pojedinačnih segmenata, vrste mekih i tvrdih segmenata, njihovog masenog odnosa, kao i molarne mase polimera. Ovi materijali se oblikuju uobičajenim postupcima prerade: ekstruzijom, injekcionim ili rotacionim brizganjem i kalandriranjem, koji se inače koriste za preradu kristaliničnih i staklastih termoplasta [1]. Dobra termička stabilnost termoplastičnih elastomera kopoliestarskog tipa je veoma značajna zbog njihove izloženosti povišenoj temperaturi u stanju rastopa u mnogim postupcima prerade. Tipični primeri termoplastičnih elastomera su stiren-dien triblok kopolimeri, blok kopoliuretani, blok kopoli(etar-amidi) i blok kopoli(etar-estri).

Jedan od načina da se poboljša hidrolitička i termička stabilnost termoplastičnih elastomera je uvođenje nepolarnih segmenata u polimerne lance. Time se ostvaruje i bolje razdvajanje faza što utiče na znatno poboljšanje mehaničkih svojstava polimera, a naročito se odražava na povećanje elastičnosti. U naučnoj literaturi veoma mali broj radova je posvećen izučavanju uvođe

nja poliolefinskih nepolarnih segmenata u polimerne lance termoplastičnih elastomera [3–6]. E. Walch i saradnici [3] su 1993. objavili rad o sintezi i karakterizaciji poli(butilentereftalata)-b-poli(izobutilena), polazeći od $\alpha,\omega$-anhidridom funkcionalizovanih poli(izobutilena). Poznato je da se tokom reakcije polikondenzacije dešava fazna separacija zbog loše mešljivosti mekh nepolarnih segmenata i polarnih monomera tj. dimetilereftalata i 1,4-butandiola. Problem se rešava izvođenjem sinteze termoplastičnih elastomera u rastvoru u prisustvu teško-isparljivih rastvarača kao što su m-krezol ili 1,2,4-trihlor-benzen, koji su ujedno i dobri rastvarači sa poli(butilentereftalat) i nepolarne pretpolimere. Na ovaj način su sintetisani blok-kopolimeri makromolekulskih dimenzija, sa temperaturama ostakljivanja, Tg, na oko – 65 °C, koje su znatno niže od Tg komercijalnih termoplastičnih elastomera na bazi polietara. Moduli elastičnosti sintetisanih polimera su bili u opsegu od 0,4 do 900 MPa i povećavali su se sa porastom sadržaja tvrde faze, ali su bili znatno niži od komercijalnih polietarskih elastomera. Sličan koncept za sintezu poli(butilentereftalata)-b-poli(izobutilena) primenili su Kennedy i saradnici [4], koristeći telehelične dihidroksilne poli(izobutilene) raziličith molarnih masa (M₅ = 1400–10000 g/mol). Dobijeni su semi-kristalni polimerni materijali sa temperaturama topljenja u opsegu od 219–221°C, i temperaturama ostakljivanja koje su opadale sa porastom molarne mase mekog segmenta, od –15 do –66 °C. Sintetisani termoplastični elastomeri su bili relativno loših mehaničkih svojstva, zbog samo delimične ugradnje mekih nepolarnih segmenata. C.S. Lin i S. Qutubuddin [5] su 1994. prikazali sintezu poli(etilentereftalata)-b-poli(hidrogenovanog-butilena) u rastopu. Sintetisani termoplastični elastomeri su bili nerastvorni u toluenu, m-krezolu ili smeši fenol/tetrahloretana i pokazivali su po dve temperature topljenja i ostakljivanja karakteristične za tvrde i meke nemešljive blokove. H. Schmalz i saradnici [6] su prikazali sintezu nove klase termoplastičnih elastomera na bazi α,β-hidroksi terminiranih triblok-kopolimera poli(etilenoksid-olefin-etilenok-

B. TANASIJEVIĆ, i sar.: SINTEZA TERMOPLASTIČNIH...

Hem. ind. 58 (10) 444-449 (2004)

sid), PEO-PEB-PEO. Pokazali su da je na ovaj način moguće uvođenje mekih poliolefinskih segmenata u termoplastične elastomere kopoliestarskog tipa polikon-denzacijom u rastopu, bez primene teškoisparljivih rastvarača. Variranjem sadržaja mekih segmenata ostvarili su širok spektar termoplastičnih elastomera, različitih mehaničkih svojstava, sa niskim temperaturama ostakljivanja što ih kandiduje za primenu kako na niskim tako i na visokim temperaturama.

Cilj ovog rada je optimizacija eksperimentalnih uslova za sintezu novih termoplastičnih poli (estar-olefinskih) elastomera. Termoplastični elastomeri na bazi dimetilestra tereftalne kiseline, 1,4-butandiola i α,ω-dihidroksi terminiranih poli (etilen-stat-butilena) (Mn = 3600 g/mol) su sintetisani dvostepenom katalizovanom polikondenzacijom u rastopu. Takođe je analiziran uticaj efikasnosti uvođenja ne polarnih mekih segmenata u osnovne polimerne lance kopoliestara, izvođenjem reakcije u prisustvu teško isparljivih rastvarača, na strukturu poli (estar-olefinskih) elastomera i na njihova termička i reološka svojstva.

# EKSPERIMENTALNI DEO

Sinteza. Kopoliestri su sintetisani dvostepenim postupkom katalizovane transesterifikacije u rastvoru, polazeći od dimetiltereftalata, 1,4–butandiola i α,ω–dihidroski poli(etilen–stat–butilena), (Kraton Liquid L–2203, HO–PEB–OH, Mn = 3092 g/mol). Kao rastvarač korišćen je teško isparljiv 1,2,4–trihlorbenzen, a kao katalizatori titan(IV)–butoksid (Ti(OBu)4). Ulogu termičkog stabilizatora imao je N, N–difenil–p–fenilendiamin (DPPD). Količine reaktanata su odabrane tako da teorijski maseni odnos tvrdih i mekih segmenata iznosi 60:40. Sinteza ovih termoplastičnih elastomera optimizovana je u pogledu koncentracije katalizatora i termičkog stabilizatora [7,8].

Karakterizacija poliestara. Granični viskozitetni brojevi su određeni pomoću Ubbelohde-ovog viskozimetra, na 30°C, a kao rastvarač je korišćena smeša fenola: 1,1,2,2-tetrahloretilena : toluena (1: 1: 2 zap). $^{1}$H NMR spektri poli(estar-olefina) dobijenji su iz rastvora uzoraka u deuterisanoj trifluorosirćetnoj kiselini, na aparatu "Varian-GEMI/NI-200" (200 MHz). Ekstrakcija uzoraka rađena je u hloroformu, u Soxhlet aparaturi tokom 24h, a zatim su ekstrahovane i nerastvorne frakcije sušene na 60 °C u toku 5h. Kompleksni dinamički viskoziteti, n*, rastopa polimera određeni su na mehaničkom spektrometru RHEOMETRICS, model "RMS 605", pri dinamičkom smicanju između paralelnih ploča, na temperaturi od 240 °C. Frekvencija je varirana u opsegu od 0,1 do 100 rad/s. Moduli sačuvane energije, G', i izgubljene

energije, G", su određeni u ogledima dinamičkog uvija-
nja na epruvetama dimenzija (63,0x12,4x1,0 mm) pri fre-
kvenciji od 6,28 rad/s u temperaturnom opsegu od 30
do 160°C. Temperature i promene entalpije topljenja su
određene diferencijalnom skenirajućom kalorimetrijom (DSC). DSC krive poliestara su dobijene na aparatu
"Perkin Elmer DSC-2". Uzorci su ispitivani u atmosferi
azota u temperaturnom opsegu od 50 do 250°C pri bri-
ni zagrevanja od 10°C/min i bzini hlađenja od 40
°C/min. Termička stabilnost poliestara je ispitana termo-
gravimetrijskom (TG) analizom. TG merenja su izvođena
na aparatu "Perkin Elmer TGS-2" u atmosferi azota i va-
zduha, pri protocima gasova od 20 cm$^{3}$/min i pri bzini
grejanja od 10°C/min.

# REZULTATI | DISKUSIJA

U okviru ovog rada odredivani su optimalni uslovi sinteze termoplastičnih elastomera sa olefinskim nepolarnim segmentima. Prvi stupanj reakcije transterifikacije izvođen je na normalnom pritisku u prisustvu 50 mas.% rastvora 1,2,4-trihlorbenzena da bi se izbeglo odvajanje faza nemešljivih komponenti. U drugom stupnju reakcije polikondenzacije, dodat je termički stabilizator, N,N'-difenil-p-fenilendiamin (DPPD) i reakcija je vođena pod visokim vakuumom (< 1 mm Hg) da bi se uklonio višak glikola i dobio polimer odgovarajućih molarnih masa [9]. Kao krajnji produkti dobijeni su multiblok kopolimeri sa slučajnom raspodelom tvrdih i mekh segmenata.

Hemijska struktura i segmenti poli(estar-olefina) zasnovanih na tereftalnoj kiselini i poliolima prikazani su na Slici 1.

Ispitivan je uticaj količine katalizatora i termičkog stabilizatora na dobijanje kopoliestara velikih molarnih masa. Rezultati određivanja optimalnih uslova sinteze termoplastičnih poli(estar-olefinskih) elastomera dati su u Tabeli 1. Polimeri TPEHB1, TPEHB2, TPEHB3 su sintetisani pod istim eksperimentalnim uslovima samo je varirana koncentracija katalizatora. Sa porastom koncentracije katalizatora vrednost graničnog viskozitetnog broja se smanjuje od 0,35 do 0,31 dl/g, a promena kompleksnog dinamičkog viskoziteta nije jasno izražena i ne pokazuje isti trend kao granični viskozitet. Kao optimalna količina katalizatora za sve ostale sinteze odabrana na je koncentracija katalizatora od 0,96 mmol po molu dimetilestra. Prilikom sinteze polimera TPEHB1, TPEHB4 i TPEHB5 korišćena je različita količina termičkog stabilizatora. Na onsovu dobijenih rezultata može se zaključiti da su promene graničnih viskozitetnih brojeva iste kao i promene kompleksnih dinamičkih viskoziteta. Granični

[图片: H0-H0-H0-3HD-o-5C-O-(CH2CH-(CH2-CH2-CH2-CH00HQ]
# tvrdi segment

# meki segment

B. TANASIJEVIĆ, i sar.: SINTEZA TERMOPLASTIČNIH...

Hem. ind. 58 (10) 444-449 (2004)

# Tabela 1. Sastav i svojstva sintetisanih poli(estar-olefina)

# Table 1. The composition and properties of the synthesized poly(ester-olefin)s.

|Polimer|Katalizator, mmol/mol estra|Termički stabilizator mas.%|[$\eta$], dl/g|$\eta^*$, Pas (240°C, 1 Hz)|Sadržaj tvridih segmenata, mas.%|Sadržaj mekih segmenata, mol%$^{a)}$|
|---|---|---|---|---|---|---|
|TPEHB1|0,96|0,5|0,348|47,1|59|4,8|
|TPEHB2|1,44|0,5|0,337|40,1|54|5,8|
|TPEHB3|1,92|0,5|0,312|59,8|51|6,7|
|TPEHB4|0,96|0,75|0,373|100,40|62|4,2|
|TPEHB5|0,96|1,0|0,340|21,4|61|4,4|
|TPEHB6|0,96|0,5|0,378|31,6|59|4,7|

a) Teorijs ki sadržaj mekih segmenata 4,3 mol.%

viskozitetni brojevi dobijenih poli(estar-olefina) kretali su se u granicama od 0,31 do 0,38 dl/g. Vrednosti kompleksnih dinamičkih viskoziteta, η, na 240 °C iznosili su od 21 do 100 Pas.

Optimalni uslovi sinteze poli(estar-olefina) bili su: koncentracija katalizatora, titan(IV)-butoksid (Ti(OBu)₄), 1,0 mmol po molu estra, vreme izvođenja polikondenzacije od 5 h pod vakuumom na 240 °C i 1,0 mas.% stabilizatora, N,N'-difenil-p-fenilendiamin (DPPD), je računato na ukupnu masu reakcione smeše. Pri tim uslovima su sintetisani poli(estar-olefini) najvećih molarnih masa, izraženi preko vrednosti graničnog viskozitetnog broja.

Na osnovu $^{1}$H NMR analize određen je molski sa-držaj mekih segmenata u polimerima i iznosio je od 4,2 do 6,7 mol.%. Sadržaj tvrdih PBT segmenata u poli(estar-olefinima) bio je u opsegu od 51 do 62 mas.%, a prosečna dužina odnosno srednji stepen polimerizovanja (DP) PBT segmenata kretao se između 14 i 23, računato na 1 mol mekog segmenta.

Efikasnost ugradnje mekih nepolarnih segmenata u polimerne lance, određena na osnovu ekstrakcije u hloroformu tokom 24 h, bila je delimična uprkos vođenju polikondenzacije u rastvoru. Vrednosti date u Tabeli 2. predstavljaju maseni udeo uzorka rastvornog u hloroformu, ali i udeo koji je ostao nerastvoran posle 24h. Sa-držaj tvrdih segmenata (izračunat iz $^{1}$H NMR spektra) u obe frakcije, rastvornoj i nerastvornoj, prikazan je takođe u Tabeli 2. NMR-analiza je pokazala da je nerastvorna frakcija bila bogata PBT segmetima, a rastvornu frakciju u hloroformu su pretežno sačinjavali oligomeri mekog segmenta.

Na osnovu Tabele 2 može se zaključiti da veza između nerastvorne frakcije polimera i sadržaja mekih segmenata nije najbolja, ali i da postoji trend opadanja nerastvorne frakcije sa porastom sadržaja mekih segmenta.

DSC analiza je korišćena za određivanje temperature i entalpije topljenja, kao i stepena kristaliničnosti sintetisanih polimera (Slika 2). Temperature topljenja i kristalizacije date su u Tabeli 3. Temperature topljenja prvog i drugog prolaza (rezultati prikazani u zagradi) se međusobno malo razlikuju i kreću se u opşegu od 218 do 222 °C. Širina intervala topljenja polimera odraz je veličine kristalita i njihovog stepena uređenosti. Na osnovu termograma izračunate su entalpije topljenja i u prvom prolazu kreću se u opşegu od 26,0 J/g (TPEHB5) do 33,8 J/g (TPEHB4) i u opşegu od 25,3 J/g (TPEHB5) do 33,3 J/g (TPEHB4) u drugom prolazu (rezultati prikazani u zagradi). Temperature i entalpije topljenja sintetisanih poli(estar-olefina) su rasle sa porastom sadržaja i dužine segmenta tvrde faze, odnosno PBT-a. I u ogledima hlađenja sintetisani poli(estar-olefini) pokazuju različito ponašanje. Dok uzorci TPEHB1, TPEHB5 i TPEHB6 pokazuju samo jedan pik kristalizacije, uzorci TPEHB2, TPEHB3 i TPEHB4, pokazuju dva pika, koji mogu biti posledica kristalizacije PBT u dve različite faze. Pik na višoj temperaturi odgovara kristalizaciji u fazi bogatoj tvrdim segmentima, dok pik na nižoj temperaturi odgovara kristalizaciji PBT-a u fazi bogatijoj nepolarnim mekim segmentima. Razlika u temperaturi topljenja i kristalizacije, $\Delta T_h = T_m - T_c$, je indikator brzine kristalizacije i za PBT, koji je poznat kao brzokristališući polimer, iznosi oko 36 °C. Kod uzoraka TPEHB1, TPEHB5 i

# Tabela 2. Rezultati dobijeni ekstrakcijom poli(estar-olefina) sa hloroformom

# Table 2. Results obtained by extraction of the poly(ester-olefin)s with chloroform

|Porlimer|Sadržaj mekih segmenata, $mol^{(a)}$|Rastvorna frakcija, mas.%|Nerastvorna frakcija, mas.%|Tvrdi segment u rastvornoj frakciji, mas. %$^{(a)}$|Tvdi segment u nerastvornoj frakciji, mas.%|
|---|---|---|---|---|---|
|TPEHB1|4,8|28|72|30|70|
|TPEHB2|5,8|52|46|48|61|
|TPEHB3|6,7|41|48|-|-|
|TPEHB4|4,2|48|62|-|-|
|TPEHB5|4,4|42|59|44|74|
|TPEHB6|4,7|31|51|-|-|

ª) Razlika između početnog sastava polimera i nerastvorne frakcije polimera.

B. TANASIJEVIĆ, i sar.: SINTEZA TERMOPLASTIČNIH...

Hem. ind. 58 (10) 444-449 (2004)

[图片: |温度,°C|ENDO| |:---:|:---:| |150|0| |200|0| |250|0|]
# Slika 2. DSC termogrami poli(estar-olefina) a) prvo zagrevanje i b) hlađenje.

# Figure 2. DSC curves of the poly(ester-olefin)s a ) first heating b ) cooling

[图片: |样品|转变温度 (°C)| |:---:|:---:| |TPEHB1|~185 (endothermic), ~200 (exothermic)| |TPEHB2|~120 (weak exothermic), ~170 (endothermic)| |TPEHB3|~105 (exothermic), ~175 (endothermic)| |TPEHB4|~95 (strong exothermic), ~170 (endothermic)| |TPEHB5|~170 (endothermic)| |TPEHB6|~190 (strong endothermic)|]
# Tabela 3. Termička svojstva i stepen kristaliničnosti poli(estar-olefina).

# Table 3. Thermal properties and degree of crystallinity of the poly(ester-olefin)s

|Polimer|DP, PBT|$T_{\text{m}}$°C|$\Delta H_{\text{m}}$J/g$^{a)}$|$T_{\text{cl}}$°C|$T_{\text{cl}}$°C|$\Delta H_{\text{cl}}$J/g|$w_{\text{cl}}$%|$w_{\text{CPBT}}$%|
|---|---|---|---|---|---|---|---|---|
|TPEHB1|20|220 (222)|26,3 (30,9)|189|/|29,1|18,2 (21,4)|30,8 (36,2)|
|TPEHB2|16|221 (221)|32,6 (31,5)|158|104|26,8|22,6 (21,8)|41,8 (40,4)|
|TPEHB3|14|218 (220)|32,6 (32,2)|161|107|30,9|22,6 (22,3)|44,2 (43,7)|
|TPEHB4|23|221 (221)|33,8 (33,3)|158|103|25,7|23,3 (23,0)|37,8 (37,2)|
|TPEHB5|22|222 (221)|26,0 (25,3)|188|/|32,6|18,0 (17,5)|29,5 (28,7)|
|TPEHB6|20|222 (222)|28,7 (28,5)|191|/|30,4|19,9 (19,7)|33,7 (33,4)|

ª) Rezultati drugog prolaza prikazani su u zagradi

TPEHB6 ta razlika iznosi 31–32°C, što potvrđuje da ovi polimeri vrlo brzo kristališu. Činjenica da uzorci TPEHB2, TPEHB3 i TPEHB4 sporo kristališu je bila potvrđena vrednošću $\Delta$ Th, koja je bila u opsegu od 57 do 63°C.

Vrednosti ukupnog stepena kristaliničnosti izraču-
nate na osnovu DSC merenja i stepena kristaliničnosti
prevedenih na odgovarajući maseni udeo poli(butilente-
reftalata) u kopolimeru, prikazane su u Tabeli 3. Stepen-
kristaliničnosti (wc) sintetisanih poli(estar-olefina) je bio
u granicama između 18,0 i 23,3% i u saglasnosti je sa li-
teratumim podacima za druge tipove termoplastičnih
elastomera. Maseni udeo tvrdih segmenata ugradenih u
kristalite (WcPBT) se kretao između 0,29 i 0,44, ukazujući
na prisustvo kratkih poli(butilentereftalatnih) segmenata
ugradenih u amorfnu fazu.

Reološka merenja obuhvatila su praćenje promene modula sačuvane energije, G', i modula izgubljene energije, G'', sa promenom temperature u opsegu od 30 do 250°C, pri frekenciji od 6,28 rad/s. Korišćene su dve vrste geometrije prilikom merenja, pastile i epruvete, a rezultati merenja prikazani su zbirno na Slici 3. Temperaturne zavisnosti modula sačuvane i izgubljene energije pokazuju tri oblasti viskoelastičnog ponašanja: oblast staklastog stanja, plato gumolikog ponašanja i oblasti prelaza iz platoa gumolikog ponašanja u stanje rastopa.

Na osnovu DSC i reološke analize čvrstih uzoraka i rastopa polimera kao i njihove homogenosti, sintetisani poli(estar-olefini) se mogu svrstati u dve grupe. Uzorci

TPEHB1, TPEHB5 i TPEHB6 se razlikuju od uzoraka TPEHB2, TPEHB3 i TPEHB4 po obluku pikova i intervalu topljenja, kao i po obliku i broju pikova hlađenja, zatim i po brzini kristalizacije. Moduli sačuvane energije G'u platou gumolikog ponašanja prve grupe uzoraka su za jednu dekadu veći u odnosu na drugu grupu, zbog većeg stepena kristaliničnosti. Iskristalisana tvrda faza PBT-a predstavlja fiziško umreženje kod termoplastičnih elastomera čineći polimerni materijal tvrdim.

Na osnovu merenja zavisnosti kompleksnog dinamičkog viskoziteta od frekvencije može se uočiti da sintetisani poli(estar-olefini) na 235 i 240°C pokazuju pseudoplastično ponašanje (Slika 4). U stanju rastopa homogeniji uzorci termoplastičnih elastomera, TPEHB1, TPEHB5 i TPEHB6, pokazuju niže viskozitete u odnosu na manje homogene polimere.

U cilju ispitivanja termičke stabilnosti sintetisanih poli(estar-olefina) uradena je termogravimetrijska analiza. Stabilnost polimera ispitivana je u azotu i vazduhu. TGA krive poli(estar-olefina) sa različitim sadržajem katalizatora i toplotnog stabilizatora prikazane su na Slici 5.

Oblik TGA krivih ukazuje na postojanje složenog mehanizma reakcije degradacije. Vrednosti temperatura na kojima dolazi do gubitka mase od 10% uzete su kao pokazatelj početka degradacije polimera i kreću se u opsegu od 393 do 406°C u atmosferi azota i u opsegu od 375 do 397°C u atmosferi vazduha. Degradacija polimera u atmosferi vazduha počinje na nižim temperaturama

B. TANASIJEVIĆ, i sar.: SINTEZA TERMOPLASTIČNIH...

Hem. ind. 58 (10) 444-449 (2004)

[图片: |Temperature, °C|G', Pa (TPEHB1)|G', Pa (TPEHB2)|G', Pa (TPEHB3)|G', Pa (TPEHB4)|G', Pa (TPEHB5)|G', Pa (TPEHB6)| |:---:|:---:|:---:|:---:|:---:|:---:|:---:| |20|10^5|10^7|10^6|10^7|10^8|10^7| |40|10^5|10^7|10^6|10^7|10^8|10^7| |60|10^5|10^7|10^6|10^7|10^8|10^7| |80|10^5|10^7|10^5|10^6|10^8|10^7| |100|10^4|10^6|10^5|10^6|10^7|10^6| |120|10^3|10^5|10^4|10^5|10^7|10^5| |140|10^3|10^5|10^4|10^5|10^7|10^5| |160|10^3|10^4|10^4|10^4|10^6|10^5| |180|10^3|10^4|10^4|10^4|10^6|10^4| |200|10^4|10^4|10^4|10^4|10^6|10^4| |220|10^4|10^4|10^3|10^3|10^5|10^4| |240|10^3|10^3|10^3|10^3|10^4|10^3| |260|10^3|10^3|10^2|10^2|10^4|10^2|]
[图片: |温度, °C|TPEHB1 G', Pa|TPEHB2 G', Pa|TPEHB3 G', Pa|TPEHB4 G', Pa|TPEHB5 G', Pa|TPEHB6 G', Pa| |:---:|:---:|:---:|:---:|:---:|:---:|:---:| |20|10^7|10^7|10^7|10^6.5|10^7.5|10^6.8| |40|10^7|10^7|10^7|10^6.5|10^7.5|10^6.8| |60|10^7|10^7|10^7|10^6.5|10^7.5|10^6.8| |80|10^7|10^7|10^7|10^6.5|10^7.5|10^6.8| |100|10^7|10^7|10^7|10^6.5|10^7.5|10^6.5| |120|10^6.8|10^7|10^6.5|10^6|10^7.5|10^6.5| |140|10^6.5|10^6.8|10^6.3|10^5.8|10^7.2|10^6.3| |160|10^6.3|10^6.5|10^6|10^5.5|10^7|10^6| |180|10^6|10^6.3|10^5.8|10^5.3|10^6.8|10^5.8| |200|10^5.8|10^6|10^5.5|10^5|10^6.5|10^5.5| |220|10^5.5|10^5.8|10^5.3|10^4.8|10^6.3|10^5.3| |240|10^5.3|10^5.5|10^5|10^4.5|10^6|10^5| |260|10^5.3|10^5.5|10^5|10^4.5|10^6|10^5|]
Slika 3. Zavisnost modula sačuvane energije, G', i modula izgubljene energije, G'', od temperature za seriju poli(estar-olefina)

# Figure 3. The dependence of the storage modulus, G', and loss modulus, G", versus temperature for the series of poly(ester-olefin)s

[图片: |ω, rad/s|TPEHB1 (Pa·s)|TPEHB2 (Pa·s)|TPEHB3 (Pa·s)|TPEHB4 (Pa·s)|TPEHB5 (Pa·s)|TPEHB6 (Pa·s)| |:---:|:---:|:---:|:---:|:---:|:---:|:---:| |0.1|7.9×10³|3.2×10⁴|2.5×10⁴|4.0×10⁴|8.0×10³|1.6×10⁴| |0.2|5.0×10³|1.4×10⁴|1.0×10⁴|1.8×10⁴|4.5×10³|7.5×10³| |0.3|3.5×10³|8.5×10³|6.0×10³|1.1×10⁴|3.0×10³|5.0×10³| |0.4|2.8×10³|6.0×10³|4.5×10³|8.0×10³|2.2×10³|3.8×10³| |0.5|2.3×10³|4.5×10³|3.5×10³|6.0×10³|1.7×10³|3.0×10³| |0.6|1.9×10³|3.8×10³|2.8×10³|5.0×10³|1.4×10³|2.5×10³| |0.8|1.4×10³|2.8×103|2.0×10³|3.8×10³|1.0×10³|1.8×10³| |1|1.1×10³|2.2×10³|1.6×10³|3.0×10³|8.0×10²|1.4×10³| |1.2|9.0×10²|1.8×10³|1.3×10³|2.5×10³|6.5×10²|1.2×10³| |1.4|7.5×10²|1.5×10³|1.1×10³|2.2×10³|5.5×10²|1.0×10³| |1.6|6.5×10²|1.3×10³|9.5×10²|1.9×10³|4.8×10²|8.5×10²| |2|5.0×10²|1.0×10³|7.0×10²|1.5×10³|3.5×10²|6.5×10²| |3|3.5×10²|7.0×10²|5.0×10²|1.1×10³|2.5×10²|4.8×10²| |4|2.8×10²|5.5×10²|4.0×10²|9.0×10²|2.0×10²|3.8×10²| |5|2.3×10²|4.5×10²|3.2×10²|7.5×10²|1.6×10²|3.2×10²| |6|2.0×10²|3.8×10²|2.8×10²|6.5×10²|1.4×10²|2.8×10²| |8|1.6×10²|3.0×10²|2.2×10²|5.0×10²|1.1×10²|2.2×10²| |10|1.3×10²|2.5×10²|1.8×10²|4.2×10²|9.0×10¹|1.8×10²| |12|1.1×10²|2.2×10²|1.5×10²|3.8×10²|8.0×10¹|1.5×10²| |14|9.5×10¹|1.9×10²|1.3×10²|3.5×10²|7.0×10¹|1.3×10²| |16|8.5×10¹|1.7×10²|1.2×10²|3.2×10²|6.5×10¹|1.2×10²| |20|7.0×10¹|1.4×10²|1.0×10²|2.8×10²|5.5×10¹|1.0×10²| |30|5.5×10¹|1.1×10²|8.0×10¹|2.2×10²|4.5×10¹|8.0×10¹| |40|4.5×10¹|9.0×10¹|6.5×10¹|1.8×10²|3.8×10¹|6.5×10¹| |50|4.0×10¹|8.0×10¹|5.5×10¹|1.5×10²|3.5×10¹|5.5×10¹| |60|3.5×10¹|7.0×10¹|5.0×10¹|1.3×10²|3.0×10¹|5.0×10¹| |80|2.8×10¹|5.5×10¹|4.0×10¹|1.0×10²|2.5×10¹|4.0×10¹| |100|2.5×10¹|5.0×10¹|3.5×10¹|8.5×10¹|2.2×10¹|3.5×10¹|]
[图片: |ω, rad/s|TPEHB1 (Pa·s)|TPEHB2 (Pa·s)|TPEHB3 (Pa·s)|TPEHB4 (Pa·s)|TPEHB5 (Pa·s)|TPEHB6 (Pa·s)| |:---:|:---:|:---:|:---:|:---:|:---:|:---:| |0.1|450|630|890|710|560|400| |0.2|250|350|450|400|300|220| |0.3|180|220|280|250|200|160| |0.4|140|160|200|180|150|120| |0.5|120|120|160|140|120|100| |0.7|90|100|120|110|90|80| |1|70|80|90|80|70|60| |1.5|50|60|70|60|50|45| |2|45|50|60|50|45|40| |3|35|40|45|40|35|30| |4|30|35|40|35|30|25| |5|25|30|35|30|25|20| |7|20|25|28|25|20|18| |10|15|20|22|20|15|12| |15|12|15|18|15|12|10| |20|10|12|15|12|10|8| |30|8|10|12|10|8|7| |40|7|8|10|8|7|6| |50|6|7|8|7|6|5| |70|5|6|7|6|5|4| |100|4|5|6|5|4|3|]
Slika 4. Kompleksni dinamički viskozitet sintetisanih poli(estar-olefina) u zavisnosti od frekvencije na 240 i 235 °C

# Figure 4. Complex dynamic viscosity of the poly(ester-olefin)s versus frequency at 240 and 235 °C.

[图片: VAZDUH10080TPEHB5Ostatak mase, %60TPEHB2TPEHB340TPEHB1TPEHB420TPEHB60300350500400450550Temperatura, C]
[图片: |温度 °C|Ostatak mase, % TPEHB1|Ostatak mase, % TPEHB5|Ostatak mase, % TPEHB4|Ostatak mase, % TPEHB3|Ostatak mase, % TPEHB2|Ostatak mase, % TPEHB6| |:---:|:---:|:---:|:---:|:---:|:---:|:---:| |350|100|100|100|100|100|100| |400|98|97|97|95|96|94| |450|60|62|61|55|50|48| |500|0|0|0|0|0|0|]
Slika 5. TG krive poli(estar-olefina) dobijene u vazduhu i azotu.

Figure 5. TG curves of the poly(ester-olefin)s under air and nitrogen atmosphere

što se moglo i očekivati. Temperature na kojima je gubitak mase 50 mas.% kreću se u granicama od 427 do 435°C u azotu i u granicama od 420 do 428°C u vazduhu. Ostatak polimera u azotu na 500°C bio je u opsegu od 2,9 do 4,2 mas.%.

# ZAKLJUČAK

Termoplastični poli(estar-olefini) na bazi dimetilereftalata, 1,4-butandiola i α,β-dihidroksi poli(etilen-stat-butilena) su sintetisani visokotemperaturnom polikon-denzacijom u prisustvu teškoisparljivog rastvarača. Na

B. TANASIJEVIĆ, i sar.: SINTEZA TERMOPLASTIČNIH...

Hem. ind. 58 (10) 444-449 (2004)

osnovu dobijenih rezulatata može se zaključiti da su optimalni uslovi sinteze poli(estar-olefina): koncentracija katalizatora 1,0 mmol po molu estra, vreme vodenja re-akcije od 5h pod vakuomom na 240°C i 1,0 mas.% stabilizatora. Multiblok struktura sintetisanih polimera je potvrđena NMR analizom, a maseni udeo tvrdih segmenata je bio u opsegu od 61 do 62 mas.%, dok je stepen polimerizovanja PBT segmenata, računat na 1 mol me-kih segmenata iznosio od 14 do 23. Termoplastični poli(estar-olefini) su semi-kristalni polimeri, kod kojih su temperature i entalpije topljenja rasle sa porastom sa-držaja i dužine tvrde faze. Stepen kristaliničnosti je u sa-glasnosti sa literaturnim podacima za druge tipove termoplastičnih elastomera. DSC analiza kao i reološka merenja čvrstih uzoraka kao i njihovih rastopa potvrđuju da se sintetisani polimeri mogu klasifikovati u dve grupe. Uzorci TPEHB1, TPEHB5 i TPEHB6 se razlikuju od uzoraka TPEHB2, TPEHB3 i TPEHB4 po obliku pika i oblasti topljenja, kao i po obliku i broju pikova kristalizacije, a takode i brzini kristalizacije. Modul sačuvane energije polimera prve vrste je za dekadu veći od modula druge kategorije, zbog većeg stepena kristaliničnosti koji predstavljaju fiziško umreženje elastomera i čine polimerni materijal tvrdim. U stanju rastopa ovi polimeri pokazuju niže viskozitete u odnosu na manje homogene uzorke.

Termička stabilnost sintetisanih poli(estar-olefina)
zavisi od koncentracije stabilizatora i katalizatora, i kao
što se moglo očekivati raste sa porastom sadržaja ter-
mičkog stabilizatora i opada sa povećanjem koncentracije katalizatora. Termička stabilnost poli(estar-olefina), odnosno, početak degradacije je za 30°C viši u poređenju sa termoplastičnim poli(estar-etar) elastomerima koji sadrže PTMO poli(tetrametilen oksid), stabilizovanim sa istim termičkim stabilizatorom [10,11].

# LITERATURA

[1] R.J. Cella, Polyesters Elastomeric. Encyclopedia of Polymer Science and Technology, Suppl. vol. 2. New York: Wilev, 1977. p. 485-510.

[2] G. Holden, Elastomers thermoplastic. Encyclopedia of Polymer Science and Technology, vol. 5. New York: Wiley, 1986, p. 416-430.

[3] E. Walch, R.J. Gaymans, Polymer, 1994, 35, 637-641.

[4] G. Deák, P. Kennedy, Macromolecular Reports, 1996, A33, 439–449.

[5] C.S. Lin, S. Outubuddin, Polymer, 1994, 35, 4120–4126.

[6] H. Schmalz, V. Abetz, R. Lange, M. Soliman, Macromolecules. 2001. 34. 795-800.

[7] S. F-Kahlil-Elkhaseh, Synthesis and Characterization of thermoplastic poly(ester-butylene)s, M Sc. Project Thesis, TMF, Beograd, 2003.

[8] B. Tanasijević, M. S. Nikolić, J. Đonlagić, "Sinteza i karakterizacija termoplasičnih poli(estar-olefinskih) elastomera", Kongres inženjera platičara i gumara, K-IPG 2004, Niška Banja, 18-21 maj 2004. Zbornik radova, 135-139.

[9] GK Hoeschele, WK Witsiepe, Angew Makromol Chem, 1973, 29/30, 267-89.

[10] V. Aleks and rović, J. Đonlagić, J. Serb Chem Soc 2001, 66(3), 139-52.

[11] V. Aleksandrović, D. Poleti, J. Đonlagić, Polymer 2002, 43, 3199–3208.

# SUMARRY

SYNTHESIS OF THERMOPLASTIC POLY(ESTER-OLEFIN) ELASTOMERS

(Scientific paper)

Branka Tanasijević, Salem F.K. Elkhaseh, Marija S. Nikolić, Jasna Djonlagić, Faculty of Technology and Metallurgy, University of Belgrade, Belgrade

A series of thermoplastic poly(ester-olefin) elastomers, based on poly(ethylene-stat-butylene), HO-PEB-OH, as the soft segment and poly(butylene terephthalate), PBT, as the hard segment, were synthesized by a catalyzed transesterification reaction in solution. The incorporation of soft hydrogenated poly(butadiene) segments into the copolyester backbone was accomplished by the polycondensation of α,ω-dihydroxyl telechelic HO-PEB-OH, (PEB Mn = 3092 g/mol) with 1,4-butanediol (BD) and dimethyl terephthalate (DMT) in the presence of a 50 wt-% high boiling solvent i.e., 1,2,4-trichlorobenzene. The molar ratio of the starting comonomers was selected to result in a constant hard to soft weight ratio of 60:40. The synthesis was optimized in terms of both the concentration of catalyst, tetra-n-butyl-titanate (Ti(OBu)₄), and stabilizer, N,N'-diphenyl-p-phenylenediamine (DPPD), as well as the reaction time. It was found that the optimal catalyst concentration (Ti(OBu)₄) for the synthesis of these thermoplastic elastomers was 1.0 mmol/mol ester and the optimal DPPD concentration was 1.0 wt-%. The extent of the reaction was followed by measuring the inherent viscosity of the reaction mixture. The effectiveness of the incorporation of the soft segments into the copolymer chains was proved by Soxhlet extraction with chloroform. The molecular structures, composition and the size of the synthesized poly(ester-butylene)s were verified by $^{1}$H NMR spectroscopy, viscometry of dilute solutions and the complex dynamic melt viscosity. The thermal properties of poly(ester-olefin)s were investigated by differential scanning calorimetry (DSC). The degree of crystallinity was also determined by DSC. The thermal and thermo-oxidative stability were investigated by thermogravimetric analysis (TGA). The rheological properties of poly(ester-olefin)s were investigated by dynamic mechanical spectroscopy in the melt and solid state.

Key words: Thermoplastic elastomers · Poly(ester-olefin)s · Hydroxyl-terminated poly(ethylene-stat-butylene) · Polycondensation · Thermal analysis · Rheology ·

Ključne reči: Termoplastični elastomeri · Poli(estar-olefini) · Hidroksi-terminirani poli(etilen-stat-butileni) · Polikondenzacija · Termička analiza · Reologija ·

File: RAW_FULL/ima_sync/个人知识库/WKB/Resources/Ebook/VISCOELASTIC_PROPERTIES_OF_AMORPHOUS_POL.pdf.md
---
media_id: "pdf_3867e2b60070d7dc3f413086d0b0036e_35e118b1e4dbdfbd1792aa72baf20d7e001a693ee6c0644e"
source_file: "VISCOELASTIC_PROPERTIES_OF_AMORPHOUS_POL.pdf.md"
original_path: "RAW/ima_sync/个人知识库/WKB/Resources/Ebook/VISCOELASTIC_PROPERTIES_OF_AMORPHOUS_POL.pdf.md"
extracted: "2026-09-27"
extract_method: "ima-mcp fetch_media_content"
extract_status: "ok"
clean_rules: "v2: dead-image-link->text(alt kept); repeat-digits->compressed"
processed: "2026-09-27"
---

# VISCOELASTIC_PROPERTIES_OF_AMORPHOUS_POL.pdf.md

8\n# VI SCOELASTI C PROPERTI ES OF AM ORPHOUS POLYM ERS

[图片: 未能识别到文本内容]
Measured over
Some arbitrary
Time period - say
10 secs

# TIME TEAM PERATURE EQUI VALENCE

[图片: Log E(Pa)Glassyregionl0 sec modulus1098Glassy7regionCross-linked6elastomersTransition10Rubberyplateau5(,.ub sousp) (1)日So]Rubbery8plateauLow4molecularMeltweigh3Temperature6LowHighmolecularmolecularStretch sample an arbitrary4weighweightAmount, then measure the0+2-10-8-2-6-4Stress required to maint ainLog time (sec)This strain .Then E(t) G(t)/c]
# RELAXATION IN POLYMERS

First consider a hypothetical isolated chain in space, then imagine stretching this chain instantaneously so that there is a new end - to - end distance. The distribution of bond angles (trans, gauche, etc) changes to accommodate the conformations that are allowed by the new constraints on the ends. Because it takes time for bond rotations

to occur, particularlywhen we also add in the viscous forces due to neighbours, we say the chair RELAXES to the new state and the relaxation is described by a characteristic time,

# AM ORPHOUS POLYM ERS - THE FOUR REGIONS OF VI SCOELASTIC BEHAVIOUR

[图片: |Temperature|Log E (Pa)| |:---:|:---:| |Glassy region|9.3| |Rubbery plateau|6.0| |Low molecular weight|4.0| |Melt|3.5|]
GLASSY STATE - conformal changes severely inhibited.

Tg REGION - cooperative motions of segments now occur, but the motions are sluggish ( a maximumin tan δ curves are observed in DMA experiment s)

RUBBERY PLATEAU-T becomes shorter, but still longer than the time scale for disentanglement

TERMINAL FLOW - the time scale for disentanglement becomes Shorter and the melt becomes more fluid like in its behaviour

# SEMI - CRYSTALLINE POLYMERS

[图片: |温度 [°C]|LPE G' [Nm^-2]|LDPE G' [Nm^-2]|LPE tan δ|LDPE tan δ| |:---:|:---:|:---:|:---:|:---:| |-120|1.4x10^9|1.2x10^9|0.05|0.04| |-100|1.2x10^9|1.0x10^9|0.03|0.02| |-80|1.1x10^9|9.0x10^8|0.02|0.01| |-60|1.0x10^9|8.0x10^8|0.02|0.01| |-40|9.0x10^8|7.0x10^8|0.03|0.02| |-30|8.5x10^8|6.5x10^8|0.04|0.03| |-20|8.0x10^8|6.0x10^8|0.05|0.04| |-10|7.5x10^8|5.5x10^8|0.06|0.05| |0|7.0x10^8|5.0x10^8|0.07|0.07| |10|6.5x10^8|4.5x10^8|0.09|0.10| |20|6.0x10^8|4.0x10^8|0.11|0.13| |30|5.5x10^8|3.5x10^8|0.14|0.16| |40|5.0x10^8|3.0x10^8|0.17|0.20| |50|4.5x10^8|2.5x10^8|0.20|0.23| |60|4.0x10^8|2.0x10^8|0.23|0.25| |70|3.5x10^8|1.5x10^8|0.25|0.24| |80|3.0x10^8|1.0x10^8|0.24|0.20| |90|2.5x10^8|5.0x10^7|0.22|0.10| |100|2.0x10^8|2.0x10^7|0.20|0.20| |110|1.5x10^8|1.0x10^7|0.18|0.18|]
· Motion in the amorphous domains constrained by crystallites

· Motions above Tg are often more complex, often involving coupled processes in the crystalline and amorphous domains

· Less easy to generalize - polymers often have to be considered individually - see DMA data opposite

Reproduced with permission from H. A. Flocke, Kolloid-Z. Z. Polym., 180, 188 (1962).

# MECHANICAL AND THEORETICAL
MODELS OF VI SCOELASTIC
BEHAVIOUR

## DEFINITIONS

Relaxation modulus

$$ G(t) = \frac{\tau(t)}{\bar{\gamma}_0} $$

Creep compliance

$$ J(t) = \frac{\gamma(t)}{\tau_0} $$

$$G(t) \neq \frac{1}{J(t)}$$

GOAL - relate $G(t)$ and $J(t)$ to relaxation behaviour. We will only consider LINEAR MODELS

ie if we double $G(t)$ [o$\sigma(t)$], then $\gamma(t)$ [or $\varepsilon(t)$] also increases by a factor of 2 (small loads and strains).

# SIMPLE MODELS OF THE VI SCOELASTI C BEHAVI OUR OF AM ORPHOUS POLYM ERS

Keep in mind that simple creep and recovery data for viscoelastic materials looks something like this

[图片: |Time (t)|Strain| |:---:|:---:| |< t₁|0| |t₁ applied|Elastic response| |t₁ < t < t₂|Retarded elastic response| |t₂ removed|Elastic response| |t > t₂|Permanent deformation|]
# SIM PLE MODELS OF THE VI SCOELASTI C BEHAVI OUR OF AM ORPHOUS POLYM ERS

While stress relaxation data look something like this

[图片: |Log time (sec)|Low molecular weight Log E(t) (dynes cm^-2)|High molecular weight Log E(t) (dynes cm^-2)| |:---:|:---:|:---:| |-10|10.5|10.5| |-8|10.2|10.2| |-6|7.5|7.0| |-4|4.0|6.5| |-2||6.3| |0||6.0| |+2||4.0|]
# SI M PLE M ODELS OF THE VI SCOELASTI C BEHAVI OUR OF AM ORPHOUS POLYM ERS

## Extension

[图片: 0IVa]
Hooke's law

$$ \sigma = E\varepsilon $$

[图片: 一WWSpring]
# Model

# SIM PLE MODELS OF THE VI SCOELASTI C BEHAVI OUR OF AM ORPHOUS POLYM ERS

[图片: Viscous flowNewtonian fluiTxy=myDashpoModel]
# STRAIN VS. TIME FOR SIMPLE MODELS

[图片: MODELSEnSpringDashpoStrainRESPONSE5t]
# MAXWELL MODEL

Maxwell was interested in creep and stress relaxation and developed a differential equation to describe these properties

Maxwell started with Hooke's law

$$\sigma = E\varepsilon,$$

Then allowed $\sigma$ to vary with $t$ time

$$ \begin{array}{c}d\boldsymbol{\sigma}\\\overline{d} t\end{array}=\mathrm{E}\begin{array}{c}d\boldsymbol{\varepsilon}\\\overline{d} t\end{array} $$

Writing for a Newtonian fluid

$$\sigma = \eta \frac{d\varepsilon}{dt}$$

Then assuming that the rate of strain is simply a sum of these two contributions

$$\frac{d\boldsymbol{\varepsilon}}{\bar{d} t} = \frac{\boldsymbol{\sigma}}{\bar{\boldsymbol{\eta}}} + \frac{1}{\bar{\mathbf{E}}}\frac{d\boldsymbol{\sigma}}{\bar{d} t}$$

# MAXWELL MODEL - creep and recovery

A picture representation

of Maxwell's equation

[图片: E]
[图片: StrainCreep and........recoveryOdEn=dt0tTime]
Recall that real viscoelastic behaviour looks something like this

[图片: 0tTime]
# MAXWELL MODEL - stress relaxation

$$ \frac{d\varepsilon}{\bar{d}t} = \frac{\sigma}{\eta} + \frac{1}{\bar{E}} \frac{d\sigma}{\bar{d}t} $$

In a stress relaxation experiment

$$ \frac{d\varepsilon}{dt} = 0 $$

$$ \frac{d\sigma}{\sigma} = \frac{\sigma}{\eta} dt $$

Hence

$$ \boldsymbol{\sigma} = \boldsymbol{\sigma}_0 \exp[-t\boldsymbol{\pi}_t] $$

Where

$$ \tau_t = \frac{\eta}{\bar{E}} $$

Relax at ion time

[图片: |log t/τ|log (Er/E0)| |:---:|:---:| |-2|0| |-1|0| |0|-1| |1|-6|]
# MAXWELL MODEL - stress relaxation

Maxwell model →

[图片: |Log time (sec)|Log E (t) (dynes cm^-2) Low molecular weight|Log E (t) (dynes cm^-2) High molecular weight| |:---:|:---:|:---:| |-10|10.5|10.5| |-8|10.0|10.0| |-6|7.0|7.5| |-4|3.0|6.5| |-2||6.5| |0||6.0| |+2||3.0|]
[图片: |log t/τ|log (Er/E0)| |:---:|:---:| |-2|0| |-1|0| |0|-1| |1|-6|]
Real data looks something like this
