Repository: jeffsking/WKB-OB

File: RAW_FULL/ima_sync/个人知识库/WKB/Resources/Ebook/29_Principles_of_polymerization.pdf.md (part 2 of 32)
---
Addition polymers were classified by Carothers as those formed from nonomers without the loss of a small molecule. Unlike condensation polymers, the repeating unit of an addition polymer has the same composition as the monomer. The major addition polymers are those formed by polymerization of monomers containing the carbon-carbon double bond. Such monomers will be referred to as vinyl monomers throughout this text. (The term vinyl, strictly speaking, refers to a CH₂=CH- group attached to some substituent. Our use of the term vinyl monomer is broader—it applies to all monomers containing a carbon-carbon double bond, including monomers such as methyl methacrylate, vinylidene chloride, and 2-butene as well as vinyl chloride and styrene. The term substituted ethylenes will also be used interchangeably with the term vinyl monomers.) Vinyl monomers can be made to react with themselves to form polymers by conversion of their double bonds into saturated linkages, for example

$$ n\text{CH}_2=\text{CHY} \longrightarrow \left. + \text{CH}_2-\text{CHY}\right)_n \quad (1-5) $$

where Y can be any substituent group such as hydrogen, alkyl, aryl, nitrile, ester, acid, ketone, ether, and halogen. Table 1-2 shows many of the common addition polymers and the monomers from which they are produced.

The development of polymer science with the study of new polymerization processes and polymers showed that the original classification by Carothers was not entirely adequate and left much to be desired. Thus, for example, consider the polyurethanes, which are formed by the reaction of diols with diisocyanates without the elimination of any small molecule:

$$ n\text{HO-R-OH} + n\text{OCN-R'-NCO} \longrightarrow \text{HO}(\text{R-OCONH-R'-NHCO-O}) \quad \text{R-OCONH-R'-NCO} \quad (1-6) $$

Using Carothers' original classification, one would classify the polyurethanes as addition polymers, since the polymer has the same elemental composition as the sum of the monomers. However, the polyurethanes are structurally much more similar to the condensation polymers than to the addition polymers. The urethane linkage (–NH–CO–O–) has much in common with the ester (–CO–O–) and amide (–NH–CO–) linkages.

To avoid the obviously incorrect classification of polyurethanes as well as of some other polymers as addition polymers, polymers have also been classified from a consideration of the chemical structure of the groups present in the polymer chains. Condensation polymers have been defined as those polymers whose repeating units are joined together by functional

TYPES OF POLYMERS AND POLYMERIZATIONS

5

# TABLE 1-2 Typical Addition Polymers

|Polymer|Monomer|Repeating Unit|
|---|---|---|
|Polyethylene|$CH_2=CH_2$|$-CH_2-CH_2-$|
|Polyisobutylene|$CH_3=\overset{1}{\text{CH}_3}$|$CH_3$|
|Polyacrylonitrile|$CH_2=CH-CN$|$-CH_2-CH-CN$|
|Poly(vinyl chloride)|$CH_2=CH-Cl$|$-CH_2-CH-Cl$|
|Polystyrene|$CH_2=CH-\phi$|$-CH_2-CH-\phi$|
|Poly(methyl methacrylate)|$CH_3=\overset{1}{\text{CH}_3}$|$CH_3$|
|Poly(vinyl acetate)|$CH_2=CH-OCOCH_3$|$-CH_2-CH-COCOCH_3$|
|Poly(vinylidene chloride)|$CH_2=\overset{1}{\text{Cl}}$|$Cl$|
|Polytetrafluoroethylene|$F_1F_1$|$F_1F_1$|
|Polyisoprene (natural rubber)|$CH_2=C-CH=CH_2$|$-C-C-F_1$|

units of one kind or another such as the ester, amide, urethane, sulfide, and ether linkages. Thus the structure of condensation polymers has been defined by

—R-Z-R-Z-R-Z-R-Z-R-Z—

I

where R is an aliphatic or aromatic grouping and Z is a functional unit such as -OCO-, -NHCO-, -S-, -OCONH-, -O-, -OCOO-, and -SO₂-. Addition polymers, on the other hand, do not contain such functional groups as part of the polymer chain. Such groups may, however, be present in addition polymers as pendant substituents hanging off the polymer chain. According to this classification, the polyurethanes are readily and more correctly classified as condensation polymers.

6 INTRODUCTION

It should not be taken for granted that all polymers that are defined as condensation polymers by Carothers' classification will also be so defined by a consideration of the polymer chain structure. Some condensation polymers do not contain functional groups such as ester or amide in the polymer chain. An example is the phenol-formaldehyde polymers produced by the reaction of phenol (or substituted phenols) with formaldehyde

[图片: OHOHOHCH2CH2+OH(1-7)nCH2O+ (n-1)H2O+(n-1)]
These polymers do not contain a functional group within the polymer chain but are classified as condensation polymers, since water is split out during the polymerization process. Another example is poly(p-xylene), which is produced by the oxidative coupling (dehydrogenation) of p-xylene:

$$nCH_3-\bigodot\bigcirc-CH_3 \longrightarrow H-\left[CH_2-\bigodot\bigcirc-CH_2\right]_nH + (n-1)H_2 \quad (1-8)$$

In summary, a polymer is classified as a condensation polymer if its synthesis involves the elimination of small molecules, or it contains functional groups as part of the polymer chain, or its repeating unit lacks certain atoms that are present in the (hypothetical) monomer to which it can be degraded. If a polymer does not fulfill any of these requirements, it is classified as an addition polymer.

# 1-1b Polymerization Mechanism

In addition to the structural and compositional differences between polymers, Flory [1953] stressed the very significant difference in the mechanism by which polymer molecules are built up. Although Flory continued to use the terms condensation and addition in his discussions of polymerization mechanism, the more recent terminology classifies polymerizations into step and chain polymerizations.

Chain and step polymerizations differ in several features, but the most important difference is in the identities of the species that can react with each other. Another difference is the manner in which polymer molecular size depends on the extent of conversion.

Step polymerizations proceed by the stepwise reaction between the functional groups of reactants as in reactions such as those described by Eqs. 1-1 through 1-3 and Eqs. 1-6 through 1-8. The size of the polymer molecules increases at a relatively slow pace in such polymerizations. One proceeds from monomer to dimer, trimer, tetramer, pentamer, and so on

[图片: graph TD A1[Monomer + monomer] --> A2[dimer] A3[Dimer + monomer] --> A4[trimer] A5[Dimer + dimer] --> A6[tetramer] A7[Trimer + monomer] --> A8[tetramer] A9[Trimer + dimer] --> A10[pentamer] A11[Trimer + trimer] --> A12[hexamer]]
TYPES OF POLYMERS AND POLYMERIZATIONS

7

Tetramer + monomer $\rightarrow$ pentamer
Tetramer + dimer $\rightarrow$ hexamer
Tetramer + trimer $\rightarrow$ heptamer
Tetramer + tetramer $\rightarrow$ octamer etc.

until eventually large-sized polymer molecules have been formed. The characteristic of step polymerization that distinguishes it from chain polymerization is that reaction occurs between any of the different-sized species present in the reaction system.

The situation is quite different in chain polymerization where an initiator is used to produce an initiator species R® with a reactive center. The reactive center may be either a free radical, cation, or anion. Polymerization occurs by the propagation of the reactive center by the successive additions of large numbers of monomer molecules in a chain reaction. The distinguishing characteristic of chain polymerization is that polymer growth takes place by monomer reacting only with the reactive center. Monomer does not react with monomer and the different-sized species such as dimer, trimer, tetramer, and n-mer do not react with each other. By far the most common example of chain polymerization is that of vinyl monomers. The process can be depicted as

$$R^*\xrightarrow{\text{CH}_2\text{=CHY}}\quad R\text{-CH}_2\stackrel{\text{H}}{\text{C}}^*\xrightarrow{\text{CH}_2\text{=CHY}}\quad R\text{-CH}_2\stackrel{\text{H}}{\text{C}}\xrightarrow[\text{Y}]{\text{H}}\text{CH}_2\stackrel{\text{H}}{\text{C}}^*\xrightarrow{\text{CH}_2\text{=CHY}}\quad R\left[\begin{matrix}\text{H}\\\text{CH}_2-\text{C}\\\text{H}\\\text{Y}\end{matrix}\right]_m\stackrel{\text{H}}{\text{C}}\stackrel{\text{H}}{\text{C}}^*\xrightarrow[\text{Y}]{\text{H}}\xrightarrow{\text{termination}}\quad\left[\begin{matrix}\text{H}\\\text{CH}_2-\text{C}\\\text{H}\\\text{Y}\end{matrix}\right]_n\quad(1-9)$$

Each monomer molecule that adds to a reactive center regenerates the reactive center. Polymer growth proceeds by the successive additions of hundreds or thousands or more monomer molecules. The growth of the polymer chain ceases when the reactive center is destroyed by one or more of a number of possible termination reactions.

The typical step and chain polymerizations differ significantly in the relationship between polymer molecular weight and the percent conversion of monomer. Thus if we start out step and chain polymerizations side by side, we may observe a variety of situations with regard to their relative rates of polymerization. However, the molecular weights of the polymers produced at any time after the start of the reactions will always be very characteristically different for the two polymerizations. If the two polymerizations are stopped at 0.1% conversion, 1% conversion, 10% conversion, 40% conversion, 90% conversion, and so on, one will always observe the same behavior. The chain polymerization will show the presence of high-molecular-weight polymer molecules at all percents of conversion. There are no intermediate-sized molecules in the reaction mixture—only monomer, high-polymer, and initiator species. The only change that occurs with conversion (i.e., reaction time) is the continuous increase in the number of polymer molecules (Fig. 1-1a). On the other hand, high-molecular-weight polymer is obtained in step polymerizations only near the very end of the reaction (>98% conversion) (Fig. 1-1b). Thus both polymer size and the amount of polymer are dependent on conversion in step polymerization.

The classification of polymers according to polymerization mechanism, like that by structure and composition, is not without its ambiguities. Certain polymerizations show a linear increase of molecular weight with conversion (Fig. 1-1c) when the polymerization

8

INTRODUCTION

[图片: |图表|Molecular weight 随 % Conversion 的变化| |:---:|:---:| |(a)|Molecular weight 保持恒定，不随 % Conversion 变化| |(b)|在 % Conversion 达到80%之前，Molecular weight 几乎不变；之后急剧上升| |(c)|Molecular weight 与 % Conversion 呈线性正比关系|]
# Fig. 1-1 Variation of molecular weight with conversion; (a) chain polymerization; (b) step polymerization; (c) nonterminating chain polymerization and protein synthesis.

mechanism departs from the normal chain pathway. This is observed in certain chain polymerizations, which involve a fast initiation process coupled with the absence of reactions that terminate the propagating reactive centers. Biological syntheses of proteins also show the behavior described by Fig. 1-1c because the various monomer molecules are directed to react in a very specific manner by an enzymatically controlled process.

NOMENCLATURE OF POLYMERS

9

The ring-opening polymerizations of cyclic monomers such as propylene oxide

$$nCH_3 \xrightarrow{O} CH_2 \longrightarrow \left[ \begin{array}{c} CH_2-CH-O \\ CH_3 \end{array} \right]_n \quad (1-10)$$

or $\epsilon$-caprolactam

$$ \underset{\text{CH}_2}{\text{CH}_2} \xrightarrow{\text{CH}_2\text{CO}} \underset{\text{CH}_2\text{CH}_2\text{CH}_2\text{CH}_2\text{CO}}{\text{NH}} \longrightarrow \underset{\text{NHCH}_2\text{CH}_2\text{CH}_2\text{CH}_2\text{CH}_2\text{CO}}{\text{NHCH}_2\text{CH}_2\text{CH}_2\text{CH}_2\text{CH}_2\text{CO}} \underset{\text{n}}{\text{NHCH}_2\text{CH}_2\text{CH}_2\text{CH}_2\text{CH}_2\text{CO}} \quad (1-11) $$

usually proceed by the chain polymerization mechanism, but the dependence of polymer molecular weight on conversion almost never follows the behavior in Fig. 1-1a. Ring-opening polymerizations often follow the behavior in Fig. 1-1c.

The International Union of Pure and Applied Chemistry [IUPAC, 1994] suggested the term polycondensation instead of step polymerization, but polycondensation is a narrower term than step polymerization since it implies that the reactions are limited to condensations—reactions in which small molecules such as water are expelled during polymerization. The term step polymerization encompasses not only condensations but also polymerizations in which no small molecules are expelled. An example of the latter is the reaction of diols and diisocyantes to yield polyurethanes (Eq. 1-6). The formation of polyurethanes follows the same reaction characteristics as the formation of polyesters, polyamides, and other polymerizations in which small molecules are expelled.

Ring-opening polymerizations point out very clearly that one must distinguish between the classification of the polymerization mechanism and that of the polymer structure. The two classifications cannot always be used interchangeably. Polymers such as the polyethers and polyamides produced in Eqs. 1-10 and 1-11, as well as those from other cyclic monomers, must be separately classified as to polymerization mechanism and polymer structure. These polymers are structurally classified as condensation polymers, since they contain functional groups (e.g., ether, amide) in the polymer chain. They, like the polyurethanes, are not classified as addition polymers by the use of Carothers' original classification. The situation is even more complicated for a polymer such as that obtained from $\epsilon$-caprolactam. The exact same polymer can be obtained by the step polymerization of the linear monomer $\epsilon$-aminocaproic acid. It should suffice at this point to stress that the terms condensation and step polymer or polymerization are not synonymous nor are the terms addition and chain polymer or polymerization, even though these terms are often used interchangeably. The classification of polymers based only on polymer structure or only on polymerization mechanism is often an oversimplification that leads to ambiguity and error. Both structure and mechanism are usually needed in order to clearly classify a polymer.

# 1-2 NOMENCLATURE OF POLYMERS

Polymer nomenclature leaves much to be desired. A standard nomenclature system based on chemical structure as is used for small inorganic and organic compounds is most desired.

10 INTRODUCTION

Unfortunately, the naming of polymers has not proceeded in a systematic manner until relatively late in the development of polymer science. It is not at all unusual of a polymer to have several names because of the use of different nomenclature systems. The nomenclature systems that have been used are based on either the structure of the polymer or the source of the polymer [i.e., the monomer(s) used in its synthesis] or trade names. Not only have there been several different nomenclature systems, but their application has not always been rigorous. An important step toward standardization was initiated in the 1970s by the International Union of Pure and Applied Chemistry.

# 1-2a Nomenclature Based on Source

The most simple and commonly used nomenclature system is probably that based on the source of the polymer. This system is applicable primarily to polymers synthesized from a single monomer as in addition and ring-opening polymerizations. Such polymers are named by adding the name of the monomer onto the prefix “poly” without a space or hyphen. Thus the polymers from ethylene and acetaldehyde are named polyethylene and polyacetaldehyde, respectively. When the monomer has a substituted parent name or a multiworded name or an abnormally long name, parentheses are placed around its name following the prefix “poly.” The polymers from 3-methyl-1-pentene, vinyl chloride, propylene oxide, chlorotrifluoroethylene, and ε-caprolactam are named poly(3-methyl-1-pentene), poly(vinyl chloride), poly(propylene oxide), poly(chlorotrifluoroethylene), and poly(ε-caprolactam), respectively. Other examples are listed in Table 1-2. The parentheses are frequently omitted in common usage when naming polymers. Although this will often not present a problem, it is incorrect and in some cases the omission can lead to uncertainty as to the structure of the polymer named. Thus the use of polyethylene oxide instead of poly(ethylene oxide) can be ambiguous in denoting one of the following possible structures:

$$ \begin{array}{c}\text{(CH}_2\text{CH}_2\text{)}_n\text{O}\text{+CH}_2\text{CH}_2\text{)}_n\\\text{II}\qquad\text{III}\end{array} $$

instead of the polymer, $+CH_2CH_2-O\rangle_n$, from ethylene oxide.

Some polymers are named as being derived from hypothetical monomers. Thus poly(vinyl alcohol) is actually produced by the hydrolysis of poly(vinyl acetate)

$$ \left[ \frac{\text{CH}_3\text{COO}}{\text{CH}_2-\text{CH}} \right]_n + n\text{H}_2\text{O} \longrightarrow \left[ \frac{\text{HO}}{\text{CH}_2-\text{CH}} \right]_n + n\text{CH}_3\text{COOH} \quad (1-12) $$

It is, however, named as a product of the hypothetical monomer vinyl alcohol (which in reality exists exclusively as the tautomer–acetaldehyde).

Condensation polymers synthesized from single reactants are named in a similar manner. Examples are the polyamides and polyesters produced from amino acids and hydroxy acids, respectively. Thus, the polymer from 6-aminocaproic acid is named poly(6-aminocaproic acid)

NOMENCLATURE OF POLYMERS

11

nH₂N–CH₂CH₂CH₂CH₂–COOH $\rightarrow$

6-Aminocaproic acid

$$ (NH-CO-CH_2CH_2CH_2CH_2)_n \quad (1-13) $$

Poly(6-aminocaproic acid)

It should be noted that there is an ambiguity here in that poly(6-aminocaproic acid) and poly(ε-caprolactam) are one and the same polymer. The same polymer is produced from two different monomers—a not uncommonly encountered situation.

# 1-2b Nomenclature Based on Structure (Non-IUPAC)

A number of the more common condensation polymers synthesized from two different monomers have been named by a semisystematic, structure-based nomenclature system other than the more recent IUPAC system. The name of the polymer is obtained by following the prefix poly without a space or hyphen with parentheses enclosing the name of the structural grouping attached to the parent compound. The parent compound is the particular member of the class of the polymer—the particular ester, amide, urethane, and so on. Thus the polymer from hexamethylene diamine and sebacic acid is considered as the substituted amide derivative of the compound sebacic acid, $HO_2C(CH_2)_8CO_2H$, and is named poly(hexamethylene sebacamide). Poly(ethylene terephthalate) is the polymer from ethylene glycol and terephthalic acid, $p-HO_2C-C_6H_4-CO_2H$. The polymer from trimethylene glycol and ethylene diisocyanate is poly(trimethylene ethylene-urethane)

$$ [HN - (CH_2)_6 - NHCO - (CH_2)_8 - CO]_n $$

Poly(hexamethylene sebacamide)

IV

[图片: O-CH2CH2-OCOCO-]
Poly(ethylene terephthalate)

V

$$ [O-CH_2CH_2CH_2-OCONH-CH_2CH_2-NHCO]_n $$

Poly(trimethylene ethyleneurethane)

VI

A suggestion was made to name condensation polymers synthesized from two different monomers by following the prefix poly with parentheses enclosing the names of the two reactants, with the names of the reactants separated by the term -co-. Thus, the polymer in Eq. 1-7 would be named poly(phenol-co-formaldehyde). This suggestion did not gain acceptance.

# 1-2c IUPAC Structure-Based Nomenclature System

The inadequacy of the preceding nomenclature systems was apparent as the polymer structures being synthesized became increasingly complex. The IUPAC rules allow one to name

12 INTRODUCTION

single-strand organic polymers in a systematic manner based on polymer structure (IUPAC, 1991, 1994, 2002, in press; Panico et al., 1993; Wilks, 2000). Single-strand organic polymers have any pair of adjacent repeat units interconnected through only one atom. All the polymers discussed to this point and the large majority of polymers to be considered in this text are single-strand polymers. Double-strand polymers have uninterrupted sequences of rings. A ladder polymer is a double-strand polymer in which adjacent rings have two or more atoms in common, for example, structure VII. Some aspects of double-strand polymers are considered in Secs. 2-14a and 2-17d.

[图片]
# VII

The basis of IUPAC polymer nomenclature system is the selection of a preferred constitutional repeating unit (abbreviated as CRU). The CRU is also referred to as the structural repeating unit. The CRU is the smallest possible repeating unit of the polymer. It is a bivalent unit for a single-strand polymer. The name of the polymer is the name of the CRU in parentheses or brackets prefixed by poly. The CRU is synonymous with the repeating unit defined in Sec. 1-1a except when the repeating unit consists of two symmetric halves, as in the polymers $-\left(-\mathrm{CH_2CH_2}\right)_{\pi}$ and $(-\mathrm{CF_2CF_2}\right)_{\pi}$. The CRU is $\mathrm{CH_2}$ and $\mathrm{CF_2}$, respectively, for polyethylene and polytetrafluoroethylene, while the repeating unit is $\mathrm{CH_2CH_2}$ and $\mathrm{CF_2CF_2}$, respectively.

The constitutional repeating unit is named as much as possible according to the IUPAC nomenclature rules for small organic compounds. The IUPAC rules for naming single-strand polymers dictate the choice of a single CRU so as to yield a unique name, by specifying both the seniority among the atoms or subunits making up the CRU and the direction to proceed along the polymer chain to the end of the CRU. A CRU is composed of two or more subunits when it cannot be named as a single unit. The following is a summary of the most important of the IUPAC rules for naming single-stand organic polymers:

1. The name of a polymer is the prefix poly followed in parentheses or brackets by the name of the CRU. The CRU is named by naming its subunits. Subunits are defined as the largest subunits that can be named by the IPUAC rules for small organic compounds.

2. The CRU is written from left to right beginning with the subunit of highest seniority and proceeding in the direction involving the shortest route to the subunit next in seniority.

3. The seniority of different types of subunits is heterocyclic rings > heteroatoms or acyclic subunits containing heteroatoms > carbocyclic rings > acyclic subunits containing only carbon. The presence of various types of atoms, groups of atoms, or rings that are not part of the main polymer chain but are substituents on the CRU do not affect this order of seniority.

4. For heterocyclic rings the seniority is a ring system having nitrogen in the ring > a ring system having a heteroatom other than nitrogen in the order of seniority defined by rule 5 below > a ring system having the greatest number of heteroatoms > a ring system having the largest individual ring > a ring system having the greatest variety of heteroatoms > a ring system having the greatest number of heteroatoms highest in the order given in rule 5.

5. For heteroatom(s) or acyclic subunits containing heteroatom(s), the order of decreasing priority is O, S, Se, Te, N, P, As, Sb, Bi, Si, Ge, Sn, Pb, B, Hg. (Any heteroatom

NOMENCLATURE OF POLYMERS

13

has higher seniority than carbon—rule 3.) The seniority of other heteroatoms within this order is determined from their positions in the periodic table.

6. For carbocyclic rings the seniority is a ring system having the greatest number of rings > the ring system having the largest individual ring > the ring system having the greatest number of atoms common to its rings.

7. For a given carbocyclic or heterocyclic ring system: (a) when rings differ only in degree of unsaturation, seniority increases with degree of unsaturation; (b) for the same ring system, seniority is higher for the ring system having the lowest location number (referred to as locant), which designates the first point of difference for ring junctions.

8. These orders of seniority are superseded by the requirement of minimizing the number of free valences in the CRU, that is, the CRU should be a bivalent unit wherever possible.

9. Where there is a choice subunits should be oriented so that the lowest locant results for substituents.

Let us illustrate some of these rules by naming a few polymers. For the polymer

$$ \sim\text{CHCH}_2\text{OCHCH}_2\text{OCHCH}_2\text{OCHCH}_2\text{O} \sim $$

VIII

the possible CRUs are

$$ \begin{array}{l}\text{---CHCH}_2\text{O}\text{---}\\\text{---CHF}\end{array} \quad \begin{array}{l}\text{---CH}_2\text{OCH}\text{---}\\\text{---F}\end{array} \quad \begin{array}{l}\text{---OCHCH}_2\text{---}\\\text{---F}\end{array} \\ \text{IX} \quad \text{X} \quad \text{XI} \\ \text{---OCH}_2\text{CH}\text{---}\\\text{---F}\end{array} \quad \begin{array}{l}\text{---CHOCH}_2\text{---}\\\text{---F}\end{array} \quad \begin{array}{l}\text{---CH}_2\text{CHO}\text{---}\\\text{---F}\end{array} \\ \text{XII} \quad \text{XIII} \quad \text{XIV} $$

Note that CRUs XII–XIV are simply the reverse of CRUs IX–XI. Application of the nomenclature rules dictates the choice of only one of these as the CRU. That oxygen has higher seniority than carbon (rule 5) eliminates all except XI and XII as the CRU. Application of rule 8 results in XI as the CRU and the name poly[oxy(1-fluoroethylene)]. Choosing XII as the CRU would result in the name poly[oxy(2-fluoroethylene)], which gives the higher locant for the fluorine substituent. The name poly[oxy(fluoromethylenemethylene)] is incorrect because it does not define the largest possible subunit (which is CHFCH₂ vs. CHF plus CH₂).

Rule 7 specifies –CH=CH– as the correct CRU in preference to =CH–CH=, since the former is bivalent, while the latter is tetravalent. The polymer –(CH=CH)ₙ is poly(ethene-1,2-diyl).

The higher seniority of heterocyclic rings over carbocyclic rings (rule 3) and the higher seniority with higher unsaturation for cyclic subunits (rule 7a) yield the CRU XV with the name poly(pyridine-2,4-diyl-1,4-phenylenecyclohexane-1,4-diyl).

[图片]
14

INTRODUCTION

The higher seniority of cyclic subunits over acyclic subunits (rule 3) and the higher seniority of a subunit with lower locant(s) relative to the same subunit with higher locant(s) (rule 7b) yield the CRU XVI with the name poly(cyclohexane-1,3-diylcyclohexane-1,4-diyl-1-methylpropane-1,3-diyl). Note that all acyclic subunits except CH₂ and CH₂CH₂ are named as alkane-α, ω-diyl. CH₂ and CH₂CH₂ subunits are named methylene and ethylene, respectively.

[图片: CH3ICHCH2CH2XVI]
In the IUPAC system locants are placed immediately before the part of the name to which they apply; for instance subunits such as pyridine-2,4-diyl and 1-methylpropane-1,3-diyl. One of the few exceptions is the phenylene subunit, for example, 1,4-phenylene in XV. The IUPAC nomenclature system is always evolving and some of the details (e.g., the names of some subunits) have changed in recent years. One should use caution when using less recent nomenclature references than those listed in this text.

The IUPAC nomenclature system recognizes that most of the common (commercial) polymers have source-based or semisystematic names that are well established by usage. IPUAC does not intend that such names be supplanted by the IUPAC names but anticipates that such names will be kept to a minimum. The IUPAC system is generally used for all except the common polymers. The IUPAC names for various of the common polymers are indicated below the more established source or semisystematic name in the following:

$$ \left( \text{CH}_2\text{CH}_2 \right)_n $$

Polyethylene or polyethene
Polymethylene

XVII

$$ \left( \begin{array}{c} \text{CHCH}_2 \\ \text{CH}_3 \end{array} \right)_n $$

Polypropylene or polypropene
Poly(1-methylethylene)

XVIII

$$ \left( \frac{\text{CHCH}_2}{\phi} \right)_n $$

Polystyrene
Poly(1-phenylethylene)

XIX

$$ \left( \begin{array}{c} \text{CHCH}_2 \\ \text{COOCH}_3 \end{array} \right)_n $$

Poly(methyl acrylate)
Poly[1-(methoxycarbonyl)ethylene]

XX

$$ (\text{OCH}_2)_n $$

Polyformaldehyde
Poly(oxymethylene)

XXI

[图片: -0]
Poly(phenylene oxide)
Poly(oxy-1,4-phenylene)

NOMENCLATURE OF POLYMERS

15

[NH(CH₂)₆NHCO(CH₂)₄CO]ₙ

XXIII

[NHCO(CH₂)₅]ₙ

XXIV

Poly(hexamethylene adipamide)
Poly(iminohexanedioyliminohexane-1,6-diyl)

Poly(ε-caprolactam) or poly(ε-aminocaproic acid) depending on the source of polymer Poly[imino(1-oxohexane-1,6-diyl)]

$$ [OCH_2CH_2O - CO - \bigcirc ]_n $$

XXV

Poly(ethylene terephthalate)
Poly(oxyethyleneoxyterephthaloyl)

The IUPAC nomenclature will be used in this book with some exceptions. One exception is the use of well-established, non-IUPAC names for most of the commonly encountered polymers of commercial importance. Another exception will be in not following rule 2 for writing the constitutional repeating unit (although the correct IUPAC name will be employed). Using the IUPAC choice of the CRU leads in some cases to structures that are longer and appear more complicated. Thus the IUPAC structure for the polymer in Eq. 1-3 is

[图片: OH0-C0-0C1-C0-0RXXVI]
which is clearly not as simple as

[图片: a0-COHo+R]
# XXVII

although both XXVI and XXVII denote the exact same structure. This type of problem arises only with certain polymers and then only when the drawn structure is to include the ends of the polymer chain instead of simply the repeating unit or the CRU. The CRU will also generally not be used in equations such as Eq. 1-9. The polymerization mechanism in such reactions involves the propagating center on the substituted carbon atom of the monomer. Using

$$R - \begin{bmatrix} CH_2-C(Y)_m-CH_2-C(Y)_m & \begin{bmatrix} H \\ - \\ - \\ \end{bmatrix} & \begin{bmatrix} H \\ - \\ - \\ \end{bmatrix} \\ Y & \begin{bmatrix} C(Y)_m-CH_2-C(Y)_m-CH_2-C(Y)_m & - \\ - & - \\ \end{bmatrix} \end{bmatrix}_n \quad (1-14)$$

16 INTRODUCTION

the CRU would yield Eq. 1-14 in place of Eq. 1-9, which appears unbalanced and confusing, at least to the beginning student, compared to

$$R \begin{bmatrix} \text{H} \\ \text{CH}_2-\text{C} \\ \text{Y} \end{bmatrix}_m \text{CH}_2-\text{C}^* \xrightarrow[\text{Y}]{\text{termination}} \quad \begin{bmatrix} \text{H} \\ \text{CH}_2-\text{C} \\ \text{Y} \end{bmatrix}_n \quad (1-9)$$

Equation 1-9 has the repeating unit written the same way on both sides, while Eq. 1-14 has the repeating unit reversed on the right side relative to what it is on the left side.

Before proceeding one needs to mention Chemical Abstracts (CA), a journal published by the American Chemical Society, that abstracts the world's chemical literature and has developed its own nomenclature rules. The CA rules are generally very close to the IUPAC rules, but there are some differences. Most of the differences are not important at the level of the discussions in this book. One difference that needs to be mentioned is the placement of locants. CA does not place locants immediately before the part of the name to which they apply. Thus, the CA name for the first subunit in XV is 2,4-pyridinedilyl instead of pyridine-2,4-diyl. The difference between IUPAC and CA is also seen in the placement of locants in naming vinyl monomers such as $CH_2=CHCH_2CH_3$. The IUPAC name is but-1-ene; the CA name is 1-butene. Most chemists tend to follow the CA placement of locants for small molecules. This text will generally follow the IUPAC rule for locants for CRU subunits, but the CA rule for monomers.

# 1-2d Trade Names and Nonnames

Special terminology based on trade names has been employed for some polymers. Although trade names should be avoided, one must be familiar with those that are firmly established and commonly used. An example of trade-name nomenclature is the use of the name nylon for the polyamides from unsubstituted, nonbranched aliphatic monomers. Two numbers are added onto the word “nylon” with the first number indicating the number of methylene groups in the diamine portion of the polyamide and the second number the number of carbon atoms in the diacyl portion. Thus poly(hexamethylene adipamide) and poly(hexamethylene sebacamide) are nylon 6,6 and nylon 6,10, respectively. Variants of these names are frequently employed. The literature contains such variations of nylon 6,6 as nylon 66, 66 nylon, nylon 6/6, 6,6 nylon, and 6-6 nylon. Polyamides from single monomers are denoted by a single number to denote the number of carbon atoms in the repeating unit. Poly(ecaprolactam) or poly(6-aminocaproic acid) is nylon 6.

In far too many instances trade-name polymer nomenclature conveys very little meaning regarding the structure of a polymer. Many condensation polymers, in fact, seem not to have names. Thus the polymer obtained by the step polymerization of formaldehyde and phenol is variously referred to a phenol-formaldehyde polymer, phenol-formaldehyde resin, phenolic, phenolic resin, and phenoplast. Polymers of formaldehyde or other aldehydes with urea or melamine are generally referred to as amino resins or aminoplasts without any more specific names. It is often extremely difficult to determine which aldehyde and which amino monomers have been used to synthesize a particular polymer being referred to as an amino resin. More specific nomenclature, if it can be called that, is afforded by indicating the two reactants as in names such as urea-formaldehyde resin or melamine-formaldehyde resin.

A similar situation exists with the naming of many other polymers. Thus the polymer XXVII is usually referred to as “the polycarbonate from bisphenol A” or polycarbonate. The

LINEAR, BRANCHED, AND CROSSLINKED POLYMERS

17

IUPAC name for this polymer is poly(oxycarbonyloxy-1,4-phenylenedimethylmethylene-1,4-phenylene).

[图片: 0-CO-0C(CH3)2XXVII]
# 1-3 LINEAR, BRANCHED, AND CROSSLINKED POLYMERS

Polymers can be classified as linear, branched, or crosslinked polymers depending on their structure. In the previous discussion on the different types of polymers and polymerizations we have considered only those polymers in which the monomer molecules have been linked together in one continuous length to form the polymer molecule. Such polymers are termed

[图片: LinearBranched (A)Branched (BBranched (C)Crossiinked]
# Fig. 1-2 Structure of linear, branched, and crosslinked polymers.

18 INTRODUCTION

linear polymers. Under certain reaction conditions or with certain kinds of monomers the polymers can be quite different.

Branched polymers, polymers with more than two chain ends per molecule, can form in both step and chain polymerizations. Branched polymer molecules are those in which there are side branches of linked monomer molecules protruding from various central branch points along the main polymer chain. The difference between the shapes of linear and branched polymer molecules can be seen from the structural representations in Fig. 1-2. The branch points are indicated by heavy dots. The illustrations show that there are several different kinds of branched polymers. The branched polymer can be comblike in structure with either long (A) or short (B) branches. When there is extensive branching, the polymer can have a dendritic structure in which there are branches protruding from other branches, that is, branched branches (C). The presence of branching in a polymer usually has a large effect on many important polymer properties. The most significant property change brought about by branching is the decrease in crystallinity. Branched polymers do not pack as easily into a crystal lattice as do linear polymers.

It is important to point out that the term branched polymer does not refer to linear polymers containing side groups that are part of the monomer structure. Only those polymers that contain side branches composed of complete monomer units are termed branched polymers. Thus polystyrene XXVIII is classified as a linear polymer, and not as a branched polymer,

[图片: ~CH2-CH-CH2-CH-CH2-CH-CH2-CH-CH2-CH~XXVIII]
because the phenyl groups are part of the monomer unit and are not considered as branches. Branched polystyrene would be the polymer XXIX in which one has one or more polystyrene branches protruding from the main linear polystyrene chain.

[图片: -CH2-CH-CH2-CH-CH2-CH~~CH2-CH-CH2-CH-CH2-C-CH2-CH-CH2-CH~]
XXIX

MOLECULAR WEIGHT

19

When polymers are produced in which the polymer molecules are linked to each other at points other than their ends, the polymers are said to be crosslinked (Fig. 1-2). Crosslinking can be made to occur during the polymerization process by the use of appropriate monomers. It can also be brought about after the polymerization by various chemical reactions. The crosslinks between polymer chains can be of different lengths depending on the crosslinking method and the specific conditions employed. One can also vary the number of crosslinks so as to obtain lightly or highly crosslinked polymers. When the number of crosslinks is sufficiently high, a three-dimensional or space network polymer is produced in which all polymer chains in a sample have been linked together to form one giant molecule. Light crosslinking is used to impart good recovery (elastic) properties to polymers to be used as rubbers. High degrees of crosslinking are used to impart high rigidity and dimensional stability (under conditions of heat and stress) to polymers such as the phenol-formaldehyde and urea-formaldehyde polymers.

# 1-4 MOLECULAR WEIGHT

The molecular weight of a polymer is of prime importance in the polymer's synthesis and application. Chemists usually use the term molecular weight to describe the size of a molecule. The more accurate term is molar mass, usually in units of $g \text{ mol}^{-1}$. The term molecular weight is the ratio of the average mass per formula unit of a substance to $\frac{1}{12} \text{th}$ of the mass of an atom of $^{12}\text{C}$ and is dimensionless (IUPAC, 1991, in press). This text will use molecular weight throughout irrespective of the units, because molecular weight is the more familiar term for most chemists.

The interesting and useful mechanical properties that are uniquely associated with polymeric materials are consequence of their high molecular weight. Most important mechanical properties depend on and vary considerably with molecular weight as seen in Fig. 1-3. There is a minimum polymer molecular weight (A), usually a thousand or so, to produce any significant mechanical strength at all. Above A, strength increases rapidly with molecular weight until a critical point (B) is reached. Mechanical strength increases more slowly above B and eventually reaches a limiting value (C). The critical point B generally corresponds to the minimum molecular weight for a polymer to begin to exhibit sufficient strength to be useful. Most practical applications of polymers require higher molecular weights to obtain higher strengths. The minimum useful molecular weight (B), usually in the range 5000–10,000, differs for different polymers. The plot in Fig. 1-3 generally shifts to the right as the magnitude of the intermolecular forces decreases. Polymer chains with stronger

[图片: |Molecular weight|Mechanical strength| |:---:|:---:| |A|0| |B|y| |C|z|]
# Fig. 1-3 Dependence of mechanical strength on polymer molecular weight.

20 INTRODUCTION

intermolecular forces, for example, polyamides and polyesters, develop sufficient strength to be useful at lower molecular weights than polymers having weaker intermolecular forces, for example, polyethylene.
