Repository: jeffsking/WKB-OB

File: RAW_FULL/ima_sync/个人知识库/WKB/Resources/Ebook/29_Principles_of_polymerization.pdf.md (part 3 of 32)
---
Properties other than strength also show a significant dependence on molecular weight. However, most properties show different quantitative dependencies on molecular weight. Different polymer properties usually reach their optimum values at different molecular weights. Further, a few properties may increase with molecular weight to a maximum value and then decrease with further increase in molecular weight. An example is the ability to process polymers into useful articles and forms (e.g., film, sheet, pipe, fiber). Processability begins to decrease past some molecular weight as the viscosity becomes too high and melt flow too difficult. Thus the practical aspect of a polymerizationization requires one carry out the process to obtain a compromise molecular weight—a molecular weight sufficiently high to obtain the required strength for a particular application without overly sacrificing other properties. Synthesizing the highest possible molecular weight is not necessarily the objective of a typical polymerizationization. Instead, one often aims to obtain a high but specified, compromise molecular weight. The utility of a polymerizationization is greatly reduced unless the process can be carried out to yield the specified molecular weight. The control of molecular weight is essential for the practical application of a polymerizationization process.

When one speaks of the molecular weight of a polymer, one means something quite different from that which applies to small-sized compounds. Polymers differ from the small-sized compounds in that they are polydisperse or heterogeneous in molecular weight. Even if a polymer is synthesized free from contaminants and impurities, it is still not a pure substance in the usually accepted sense. Polymers, in their purest form, are mixtures of molecules of different molecular weight. The reason for the polydispersity of polymers lies in the statistical variations present in the polymerization processes. When one discusses the molecular weight of a polymer, one is actually involved with its average molecular weight. Both the average molecular weight and the exact distribution of different molecular weights within a polymer are required in order to fully characterize it. The control of molecular weight and molecular weight distribution (MWD) is often used to obtain and improve certain desired physical properties in a polymer product.

Various methods based on solution properties are used to determine the average molecular weight of a polymer sample. These include methods based on colligative properties, light scattering, and viscosity [Heimenz, 1984; Morawetz, 1975; Slade, 1998; Sperling, 2001]. The various methods do not yield the same average molecular weight. Different average molecular weights are obtained because the properties being measured are biased differently toward the different-sized polymer molecules in a polymer sample. Some methods are biased toward the larger-sized polymer molecules, while other methods are biased toward the smaller-sized molecules. The result is that the average molecular weights obtained are correspondingly biased toward the larger-or smaller-sized molecules. The following average molecular weights are determined:

1. The number-average molecular weight $\bar{M}_n$ is determined by experimental methods that count the number of polymer molecules in a sample of the polymer. The methods for measuring $\bar{M}_n$ are those that measure the colligative properties of solutions—vapor pressure lowering (vapor pressure osmometry), freezing point depression (cryoscopy), boiling point elevation (ebulliometry), and osmotic pressure (membrane osmometry). The colligative properties are the same for small and large molecules when comparing solutions at the same molar (or mole fraction) concentration. For example, a 1-molal solution of a polymer of molecular weight $10^5$ has the same vapor pressure, freezing point, boiling point, and osmotic

MOLECULAR WEIGHT

21

pressure as a 1-molal solution of a polymer of molecular weight $10^3$ or a 1-molal solution of a small molecule such as hexane. $\bar{M}_n$ is defined as the total weight $w$ of all the molecules in a polymer sample divided by the total number of moles present. Thus the number-average molecular weight is

$$ \overline{M}_n = \frac{w}{\sum N_x} = \frac{\sum N_x M_x}{\sum N_x} \qquad (1-15) $$

where the summations are over all the different sizes of polymer molecules from $x = 1$ to $x = \infty$ and $N_x$ is the number of moles whose weight is $M_x$. Equation 1-15 can also be written as

$$ \overline{M}_n = \sum \underline{N}_x M_x \qquad (1-16) $$

where $\underline{N}_x$ is the mole fraction (or the number-fraction) of molecules of size $M_x$. The most common methods for measuring $\bar{M}_n$ are membrane osmometry and vapor pressure osmometry since reasonably reliable commercial instruments are available for those methods. Vapor pressure osmometry, which measures vapor pressure indirectly by measuring the change in temperature of a polymer solution on dilution by solvent vapor, is generally useful for polymers with $\bar{M}_n$ below 10,000–15,000. Above that molecular weight limit, the quantity being measured becomes too small to detect by the available instruments. Membrane osmometry is limited to polymers with $\bar{M}_n$ above about 20,000–30,000 and below 500,000. The lower limit is a consequence of the partial permeability of available membranes to smaller-sized polymer molecules. Above molecular weights of 500,000, the osmotic pressure of a polymer solution becomes too small to measure accurately. End-group analysis is also useful for measurements of $\bar{M}_n$ for certain polymers. For example, the carboxyl end groups of a polyester can be analyzed by titration with base and carbon-carbon double bond end groups can be analyzed by $^{1}$H NMR. Accurate end-group analysis becomes difficult for polymers with $\bar{M}_n$ values above 20,000–30,000.

2. Light scattering by polymer solutions, unlike coligative properties, is greater for larger-sized molecules than for smaller-sized molecules. The average molecular weight obtained from light-scattering measurements is the weight-average molecular weight $\bar{M}_w$ defined as

$$ \overline{M}_w = \sum w_x M_x \qquad (1-17) $$

where $w_x$ is the weight fraction of molecules whose weight is $M_x$. $\overline{M}_w$ can also be defined as

$$ \overline{M}_w = \frac{\sum c_x M_x}{\sum c_x} = \frac{\sum c_x M_x}{c} = \frac{\sum N_x M_x^2}{\sum N_x M_x} \qquad (1-18) $$

where $c_x$ is the weight concentration of $M_x$ molecules, $c$ is the total weight concentration of all the polymer molecules, and the following relationships hold:

$$w_x = \frac{c_x}{c} \qquad (1-19)$$

$$c_x = N_x M_x \qquad (1-20)$$

$$c = \sum c_x = \sum N_x M_x \qquad (1-21)$$

22 INTRODUCTION

Since the amount of light scattered by a polymer solution increases with molecular weight, this method becomes more accurate for higher polymer molecular weights. There is no upper limit to the molecular weight that can be accurately measured except the limit imposed by insolubility of the polymer. The lower limit of $\bar{M}_w$ by the light scattering method is close to 5000–10,000. Below this molecular weight, the amount of scattered light is too small to measure accurately.

3. Solution viscosity is also useful for molecular-weight measurements. Viscosity, like light scattering, is greater for the larger-sized polymer molecules than for smaller ones. However, solution viscosity does not measure $\bar{M}_w$ since the exact dependence of solution viscosity on molecular weight is not exactly the same as light scattering. Solution viscosity measures the viscosity-average molecular weight $\bar{M}_v$ defined by

$$ \bar{M}_v = \left[ \sum w_x M_x^a \right]^{1/a} = \left[ \frac{\sum N_x M_x^{a+1}}{\sum N_x M_x} \right]^{1/a} \quad (1-22) $$

where $a$ is a constant. The viscosity- and weight-average molecular weights are equal when $a$ is unity. $\bar{M}_v$ is less than $\bar{M}_w$ for most polymers, since $a$ is usually in the range 0.5–0.9. However, $\bar{M}_v$ is much closer to $\bar{M}_w$ than $\bar{M}_n$, usually within 20% of $\bar{M}_w$. The value of $a$ is dependent on the hydrodynamic volume of the polymer, the effective volume of the solvated polymer molecule in solution, and varies with polymer, solvent, and temperature.

More than one average molecular weight is required to reasonably characterize a polymer sample. There is no such need for a monodisperse product (i.e., one composed of molecules whose molecular weights are all the same) for which all three average molecular weights are the same. The situation is quite different for a polydisperse polymer where all three molecular weights are different if the constant $\alpha$ in Eq. 1-22 is less than unity, as is the usual case. A careful consideration of Eqs. 1-15 through 1-22 shows that the number-, viscosity-, and weight-average molecular weights, in that order, are increasingly biased toward the higher-molecular-weight fractions in a polymer sample. For a polydisperse polymer

$$ \bar{M}_w > \bar{M}_v > \bar{M}_n $$

with the differences between the various average molecular weights increasing as the molecular-weight distribution broadens. A typical polymer sample will have the molecular-weight distribution shown in Fig. 1-4. the approximate positions of the different average molecular weights are indicated on this distribution curve.

For most practical purposes, one usually characterizes the molecular weight of a polymer sample by measuring $\bar{M}_n$ and either $\bar{M}_w$ or $\bar{M}_v$. $\bar{M}_v$ is commonly used as a close approximation of $\bar{M}_w$, since the two are usually quite close (within 10–20%). Thus in most instances, one is concerned with the $\bar{M}_n$ and $\bar{M}_w$ of a polymer sample. The former is biased toward the lower-molecular-weight fractions, while the latter is biased toward the higher-molecular-weight fractions. The ratio of the two average molecular weights $\bar{M}_w/\bar{M}_n$ depends on the breadth of the distribution curve (Fig. 1-4) and is often useful as a measure of the polydispersity in a polymer. The value of $\bar{M}_w/\bar{M}_n$ would be unity for a perfectly monodisperse polymer. The ratio is greater than unity for all actual polymers and increases with increasing polydispersity.

The characterization of a polymer by $\bar{M}_n$ alone, without regard to the polydispersity, can be extremely misleading, since most polymer properties such as strength and melt viscosity are determined primarily by the size of the molecules that make up the bulk of the sample by weight. Polymer properties are much more dependent on the larger-sized molecules in a

MOLECULAR WEIGHT

23

[图片: MvWeight fraction, wxMuMolecular weight,Mx]
# Fig. 1-4 Distribution of molecular weights in a typical polymer sample.

sample than on the smaller ones. Thus, for example, consider a hypothetical mixture containing 95% by weight of molecules of molecular weight 10,000, and 5% of molecules of molecular weight 100. (The low-molecular-weight fraction might be monomer, a low-molecular-weight polymer, or simply some impurity.) The $\bar{M}_n$ and $\bar{M}_w$ are calculated from Eqs. 1-15 and 1-17 as 1680 and 9505, respectively. The use of the $\bar{M}_n$ value of 1680 gives an inaccurate indication of the properties of this polymer. The properties of the polymer are determined primarily by the 10,000-molecular-weight molecules that make up 95% of the weight of the mixture. The weight-average molecular weight is a much better indicator of the properties to be expected in a polymer. the utility of $\bar{M}_n$ resides primarily in its use to obtain an indication of polydispersity in a sample by measuring the ratio $\bar{M}_w/\bar{M}_n$.

In addition to the different average molecular weights of a polymer sample, it is frequently desirable and necessary to know the exact distribution of molecular weights. As indicated previously, there is usually a molecular weight range for which any given polymer property will be optimum for a particular application. The polymer sample containing the greatest percentage of polymer molecules of that size is the one that will have the optimum value of the desired property. Since samples with the same average molecular weight may possess different molecular weight distributions, information regarding the distribution allows the proper choice of a polymer for optimum performance. Various methods have been used in the past to determine the molecular weight distribution of a polymer sample, including fractional extraction and fractional precipitation. These methods are laborious and determinations of molecular weight distributions were not routinely performed. However, the development of size exclusion chromatography (SEC), also referred to as gel permeation chromatography (GPC) and the availability of automated commercial instruments have changed the situation. Molecular-weight distributions are now routinely performed in most laboratories using SEC.

Size exclusion chromatography involves the permeation of a polymer solution through a column packed with microporous beads of crosslinked polystyrene [Potschka and Dublin, 1996; Yau et al., 1979]. The packing contains beads of different-sized pore diameters. Molecules pass through the column by a combination of transport into and through the beads and through the interstitial volume (the volume between beads). Molecules that penetrate the beads are slowed down more in moving through the column than molecules that do not penetrate the beads; in other words, transport through the interstitial volume is faster than through

24 INTRODUCTION

the pores. The smaller-sized polymer molecules penetrate all the beads in the column since their molecular size (actually their hydrodynamic volume) is smaller than the pore size of the beads with the smallest-sized pores. A larger-sized polymer molecule does not penetrate all the beads since its molecular size is larger than the pore size of some of the beads. The larger the polymer molecular weight, the fewer beads that are penetrated and the greater is the extent of transport through the interstitial volume. The time for passage of polymer molecules through the column decreases with increasing molecular weight. The use of an appropriate detector (refractive index, viscosity, light scattering) measures the amount of polymer passing through the column as a function of time. This information and a calibration of the column with standard polymer samples of known molecular weight allow one to obtain the molecular weight distribution in the form of a plot such as that in Fig. 1-4. Not only does SEC yield the molecular weight distribution, but $\bar{M}_n$ and $\bar{M}_w$ (and also $\bar{M}_v$ if $a$ is known) are also calculated automatically. SEC is now the method of choice for measurement of $\bar{M}_n$ and $\bar{M}_w$ since the SEC instrument is far easier to use compared to methods such as osmometry and light scattering.

# 1-5 PHYSICAL STATE

## 1-5a Crystalline and Amorphous Behavior

Solid polymers differ from ordinary, low-molecular-weight compounds in the nature of their physical state or morphology. Most polymers show simultaneously the characteristics of both crystalline and amorphous solids [Keller et al., 1995; Mark et al., 1993; Porter and Wang, 1995; Sperling, 2001; Woodward, 1989; Wunderlich, 1973]. X-Ray and electron diffraction patterns often show the sharp features typical of three-dimensionally ordered crystalline solids as well as the diffuse, unordered features characteristic of amorphous solids. (Amorphous solids have sometimes been referred to as highly viscous liquids.) The terms crystalline and amorphous are used to indicate the ordered and unordered polymer regions, respectively. Different polymers show different degrees of crystalline behavior. The known polymers constitute a spectrum of materials from those that are completely amorphous to others that possess low to moderate to high crystallinity. The term semicrystalline is used to refer to polymers that are partially crystalline. Completely crystalline polymers are rarely encountered.

The exact nature of polymer crystallinity has been the subject of considerable controversy. The fringed-micelle theory, developed in the 1930s, considers polymers to consist of small-sized, ordered crystalline regions—termed crystallites—imbedded in an unordered, amorphous polymer matrix. Polymer molecules are considered to pass through several different crystalline regions with crystallites being formed when extended-chain segments from different polymer chains are precisely aligned together and undergo crystallization. Each polymer chain can contribute ordered segments to several crystallites. The segments of the chain in between the crystallites make up the unordered amorphous matrix. This concept of polymer crystallinity is shown in Fig. 1-5.

The folded-chain lamella theory arose in the last 1950s when polymer single crystals in the form of thin platelets termed lamella, measuring about 10,000 Å × 100 Å, were grown from polymer solutions. Contrary to previous expectations, X-ray diffraction patterns showed the polymer chain axes to be parallel to the smaller dimension of the platelet. Since polymer molecules are much longer than 100 Å, the polymer molecules are presumed to fold back and forth on themselves in an accordionlike manner in the process of crystallization. Chain

PHYSICAL STATE

25

[图片]
# Fig. 1-5 Fringed-micelle model of polymer crystallinity.

folding was unexpected, since the most thermodynamically stable crystal is the one involving completely extended chains. The latter is kinetically difficult to achieve and chain folding apparently the system's compromise for achieving a highly stable crystal structure under normal crystallization conditions. Two models of chain folding can be visualized. Chain folding is regular and sharp with a uniform fold period in the adjacent-reentry model (Fig. 1-6). In the nonadjacent-reentry or switchboard model (Fig. 1-7) molecules wander through the non-regular surface of a lamella before reentering the lamella or a neighboring lamella. In the chain-folded lamella picture of polymer crystallinity less than 100% crystallinity is attributed to defects in the chain-folding process. The defects may be imperfect folds, irregularities in packing, chain entanglements, loose chain ends, dislocations, occluded impurities, or numerous other imperfections. The adjacent reentry and switchboard models differ in the details of

[图片: 3323222230212232323220]
# Fig. 1-6 Adjacent reentry model of single crystal.

26

INTRODUCTION

[图片]
# Fig. 1-7 Switchboard model of single crystal.

what constitutes the chain-folding defects. The switchboard model indicates that most defects are at the crystal surfaces, while the adjacent-reentry model indicates that defects are located as much within the crystal as at the crystal surfaces.

Folded-chain lamella represent the morphology not only for single crystals grown from solution but also polymers crystallized from the melt—which is how almost all commercial and other synthetic polymers are obtained. Melt-crystallized polymers have the most prominent structural feature of polymer crystals—the chains are oriented perpendicular to the lamella face so that chain folding must occur. Chain folding is maximum for polymers crystallized slowly near the crystalline melting temperature. Fast cooling (quenching) gives a more chaotic crystallization with less chain folding. Melt crystallization often develops as a spherical or spherulitic growth as seen under the microscope. Nucleation of crystal growth occurs at various nuclei and crystal growth proceeds in a radical fashion from each nucleus until the growth fronts from neighboring structures impinge on each other. These spherical structures, termed spherulites, completely fill the volume of a crystallized polymer sample. Spherulites have different sizes and degrees of perfection depending on the specific polymer and crystallization conditions.

A spherulite is a complex, polycrystalline structure (Fig. 1-8). The nucleus for spherulitic growth is the single crystal in which a multilayered stack is formed, and each lamella extends to form a lamellar fibril. The flat ribbonlike lamellar fibrils diverge, twist, and branch as they grow outward from the nucleus. Growth occurs by chain folding with the polymer chain axes being perpendicular to the length of the lamellar fibril. The strength of polymers indicates that more than van der Waals forces hold lamellae together. There are interlamellar or intercrystalline fibrils (also termed tie molecules) between the lamellar fibrils within a spherulite and between fibrils of different spherulites. Some polymer molecules simultaneously participate in the growth of two or more adjacent lamellae and provide molecular links that reinforce the crystalline structure. The chain axes of tie molecules lie parallel to the long axes of the link—each link between lamellae is an extended-chain type of single crystal. The tie molecules are the main component of the modern picture of polymer crystallinity, which is a carryover from the fringed-micelle theory. The amorphous content of a semicrystalline, melt-crystallized polymer sample consists of the defects in the chain-folding structure, tie molecules, and the material that is either, because of entanglements, not included in the growing lamellar fibril or is rejected from it owing to its unacceptable nature; low-molecular-weight chains and nonregular polymer chain segments, for example, are excluded.

Some natural polymers such as cotton, slik, and cellulose have the extended-chain morphology, but their morphologies are determined by enzymatically controlled synthesis and crystallization processes. Extended-chain morphology is obtained in some synthetic

PHYSICAL STATE

27

[图片: Tie moleculesSingle crystanucleusAmorphousLamellar fibrilSpherulite]
# Fig. 1-8 Structural organization within a spherulite in melt-crystallized polymer.

polymers under certain circumstances. These include crystallization from the melt (or annealing for long time periods) under pressure or other applied stress and crystallization of polymers from the liquid crystalline state. The former has been observed with several polymers, including polyethylene and polytetrafluoroethylene. The latter is observed with polymers containing stiff or rigid-rod chains, such as poly(p-phenyleneterephthalamide) (Sec. 2-8f). Extended-chain morphology is also obtained in certain polymerizations involving conversion of crystalline monomer to crystalline polymer, for example, polymerization of diacetylenes (Sec. 3-16c).

A variety of techniques have been used to determine the extent of crystallinity in a polymer, including X-ray diffraction, density, IR, NMR, and heat of fusion [Sperling, 2001; Wunderlich, 1973]. X-ray diffraction is the most direct method but requires the somewhat difficult separation of the crystalline and amorphous scattering envelops. The other methods are indirect methods but are easier to use since one need not be an expert in the field as with X-ray diffraction. Heat of fusion is probably the most often used method since reliable thermal analysis instruments are commercially available and easy to use [Bershtein and Egorov, 1994; Wendlandt, 1986]. The difficulty in using thermal analysis (differential scanning calorimetry and differential thermal analysis) or any of the indirect methods is the uncertainty in the values of the quantity measured (e.g., the heat of fusion per gram of sample or density) for 0 and 100% crystalline samples since such samples seldom exist. The best technique is to calibrate the method with samples whose crystallinites have been determined by X-ray diffraction.

# 1-5b Determinants of Polymer Crystallinity

Regardless of the precise picture of order and disorder in polymers, the prime consideration that should be emphasized is that polymers have a tendency to crystallize. The extent of this crystallization tendency plays a most significant role in the practical ways in which polymers are used. This is a consequence of the large effect of crystallinity on the thermal, mechanical,

28 INTRODUCTION

and other important properties of polymers. Different polymers have different properties and are synthesized and used differently because of varying degrees of crystallinity. The extent of crystallinity developed in a polymer sample is a consequence of both thermodynamic and kinetic factors. In this discussion we will note the general tendency to crystallize under moderate crystallization conditions (that is, conditions that exclude extremes of time, temperature, and pressure). Thermodynamically crystallizable polymers generally must crystallize at reasonable rates if crystallinity is to be employed from a practical viewpoint. The extent to which a polymer crystallizes depends on whether its structure is conducive to packing into the crystalline state and on the magnitude of the secondary attractive forces of the polymer chains. Packing is facilitated for polymer chains that have structural regularity, compactness, streamlining, and some degree of flexibility. The stronger the secondary attractive forces, the greater will be the driving force for the ordering and crystallization of polymer chains.

Some polymers are highly crystalline primarily because their structure is conducive to packing, while others are crystalline primarily because of strong secondary attractive forces. For still other polymers both factors may be favorable for crystallization. Polyethylene, for example, has essentially the best structure in terms of its ability to pack into the crystalline state. Its very simple and perfectly regular structure allows chains to pack tightly and without any restrictions as to which segment of one chain need line up next to which other segment of the same chain or of another chain. The flexibility of the polyethylene chains is also conducive to crystallization in that the conformations required for packing can be easily achieved. Even though its secondary attractive forces are small, polyethylene crystallizes easily and to a high degree because of its simple and regular structure.

Polymers other than polyethylene have less simple and regular chains. Poly(ε-caprolactom) can be considered as a modified polyethylene chain containing the amide group in between every five methylenes. Poly(ε-caprolactom) and other polyamides are highly crystalline polymers. The amide group is a polar one and leads to much larger secondary attractive forces in polyamides (due to hydrogen bonding) compared to polyethylene; this is most favorable for crystallization. However, the polyamide chains are not as simple as those of polyethylene and packing requires that chain segments be brought together so that the amide groups are aligned. This restriction leads to a somewhat lessened degree of crystallization in polyamides than expected, based only on a consideration of the high secondary attractive forces. Crystallinity in a polymer such as a polyamide can be significantly increased by mechanically stretching it to facilitate the ordering and alignment of polymer chains.

Polymers such as polystyrene, poly(vinyl chloride), and poly(methyl methacrylate) show very poor crystallization tendencies. Loss of structural simplicity (compared to polyethylene) results in a marked decrease in the tendency toward crystallization. Fluorocarbon polymers such as poly(vinyl fluoride), poly(vinylidene fluoride), and polytetrafluoroethylene are exceptions. These polymers show considerable crystallinity since the small size of fluorine does not preclude packing into a crystal lattice. Crystallization is also aided by the high secondary attractive forces. High secondary attractive forces coupled with symmetry account for the presence of significant crystallinity in poly(vinylidene chloride). Symmetry alone without significant polarity, as in polyisobutylene, is insufficient for the development of crystallinity. (The effect of stereoregularity of polymer structure on crystallinity is postponed to Sec. 8-2a.)

Polymers with rigid, cyclic structures in the polymer chain, as in cellulose and poly(ethleneterephthalate), are difficult to crystallize. Moderate crystallization does occur in these cases, as a result of the polar polymer chains. Additional crystallization can be induced by mechanical stretching. Cellulose is interesting in that native cellulose in the form of cotton is much more crystalline than cellulose that is obtained by precipitation of cellulose from

PHYSICAL STATE

29

solution (Sec. 9-3a). The biosynthesis of cotton proceeds with an enzymatic ordering of the polymer chains in spite of the rigid polymer chains. Excess chain rigidity in polymers due to extensive crosslinking, as in phenol-formaldehyde and urea-formaldehyde polymers, completely prevents crystallization.

Chain flexibility also effects the ability of a polymer to crystallize. Excessive flexibility in a polymer chain as in polysiloxanes and natural rubber leads to an inability of the chains to pack. The chain conformations required for packing cannot be maintained because of the high flexibility of the chains. The flexibility in the cases of the polysiloxanes and natural rubber is due to the bulky Si—O and cis-olefin groups, respectively. Such polymers remain as almost completely amorphous materials, which, however, show the important property of elastic behavior.

# 1-5c Thermal Transitions

Polymeric materials are characterized by two major types of transition temperatures—the crystalline melting temperature $T_m$ and the glass transition temperature $T_g$. The crystalline melting temperature is the melting temperature of the crystalline domains of a polymer sample. The glass transition temperature is the temperature at which the amorphous domains of a polymer take on the characteristic properties of the glassy state—brittleness, stiffness, and rigidity. The difference between the two thermal transitions can be understood more clearly by considering the changes that occur in a liquid polymer as it is cooled. The translational, rotational, and vibrational energies of the polymer molecules decrease on cooling. When the total energies of the molecules have fallen to the point where the translational and rotational energies are essentially zero, crystallization is possible. If certain symmetry requirements are met, the molecules are able to pack into an ordered, lattice arrangement and crystallization occurs. The temperature at which this occurs in $T_m$. However, not all polymers meet the necessary symmetry requirements for crystallization. If the symmetry requirements are not met, crystallization does not take place, but the energies of the molecules continue to decrease as the temperature decreases. A temperature is finally reached—the $T_g$—at which long-range motions of the polymer chains stop. Long-range motion, also referred to as *segmental motion*, refers to the motion of a segment of a polymer chain by the concerted rotation of bonds at the ends of the segment. [Bond rotations about side chains, e.g., the $C-CH_3$ and $C-COOCH_3$ bonds in poly(methyl methacrylate), do not cease at $T_g$.]

Whether a polymer sample exhibits both thermal transitions or only one depends on its morphology. Completely amorphous polymers show only a $T_g$. A completely crystalline polymer shows only a $T_m$. Semicrystalline polymers exhibit both the crystalline melting and glass transition temperatures. Changes in properties such as specific volume and heat capacity occur as a polymer undergoes each of the thermal transitions. Figure 1-9 shows the changes in specific volume with temperature for completely amorphous and completely crystalline polymers (the solid lined plots). $T_m$ is a first-order transition with a discontinuous change in the specific volume at the transition temperature. $T_g$ is a second-order transition involving only a change in the temperature coefficient of the specific volume. (A plot of the temperature coefficient of the specific volume versus temperature shows a discontinuity.) The corresponding plot for a semicrystalline polymer consists of the plot for the crystalline polymer plus the dotted portion corresponding to the glass transition. A variety of methods have been used to determine $T_g$ and $T_m$, including dilatometry (specific volume), thermal analysis, dynamic mechanical behavior, dielectric loss, and broad-line NMR. The most commonly used method is differential scanning calorimetry (DSC). DSC reflects the change in heat capacity of a sample as a function of temperature by measuring the heat flow required

30 INTRODUCTION

[图片: Specific volume, mL g-1CrystallineAmorphousSemicrystallineTgTmTemperature]
# Fig. 1-9 Determination of glass transition and crystalline melting temperatures by changes in specific volume.

maintain a zero temperature differential between an inert reference material and the polymer sample.

The melting of a polymer takes place over a wider temperature range than that observed for small organic molecules such as benzoic acid, due to the presence of different-sized crystalline regions and the more complicated process for melting of large molecules. $T_m$, generally reported as the temperature for the onset of melting, is determined as the intersection from extrapolation of the two linear regions of Fig. 1-9 (before and after the onset). $T_g$ also occurs over a wide temperature range and is determined by extrapolation of the two linear regions, before and after $T_g$. The glass transition is a less well understood process than melting. There are indications that it is at least partially a kinetic phenomenon. The experimentally determined value of $T_g$ varies significantly with the timescale of the measurement. Faster cooling rates result in higher $T_g$ values. Further, significant densification still takes place below $T_g$ with the amount dependent on the cooling rate. Perhaps the best visualization of $T_g$ involves the existence of a modest range of temperatures at which there is cessation of segmental motion for polymer chain segments of different lengths (~5–20 chain atoms).

Some polymers undego other thermal transitions in addition to $T_g$ and $T_m$. These include crystal-crystal transitions (i.e., transition from one crystalline form to another and crystalline-liquid crystal transitions.

The values of $T_g$ and $T_m$ for a polymer affect its mechanical properties at any particular temperature and determine the temperature range in which that polymer can be employed. The $T_g$ and $T_m$ values for some of the common polymers are shown in Table 1–3 [Brandrup et al., 1999; Mark, 1999]. (These are the values at 1 atm pressure.) Consider the manner in

PHYSICAL STATE

31

# TABLE 1-3 Thermal Transitions of Polymers $^{a}$

|Polymer|Repeating Unit|$T_g (^\circ\text{C})$|$T_m (^\circ\text{C})$|
|---|---|---|---|
|Polydimethylsiloxane|$-\text{OSi(CH}_3)_2-$|-127|-40|
|Polyethylene|$-\text{CH}_2\text{CH}_2-$|-125|137|
|Polyoxymethylene|$-\text{CH}_2\text{O}-$|-83|181|
|Natural rubber(polyisoprene)|$-\text{CH}_2\text{C(CH}_3)\text{=CHCH}_2-$|-73|28|
|Polyisobutylene|$-\text{CH}_2\text{C(CH}_3)_2-$|-73|44|
|Poly(ethylene oxide)|$-\text{CH}_2\text{CH}_2\text{O}-$|-53|66|
|Poly(vinylidene fluoride)|$-\text{CH}_2\text{CF}_2-$|-40|185|
|Polypropene|$-\text{CH}_2\text{CH(CH}_3)-$|-1|176|
|Poly(vinyl fluoride)|$-\text{CH}_2\text{CHF}-$|41|200|
|Poly(vinylidenechloride)|$-\text{CH}_2\text{CCl}_2-$|-18|200|
|Poly(vinyl acetate)|$-\text{CH}_2\text{CH(OCOCH}_3)-$|32||
|Poly(chlorotrifluoroethylene)|$-\text{CF}_2\text{CFCl}-$||220|
|Poly(ε-caprolactam)|$-\text{(CH}_2)_5\text{CONH}-$|40|223|
|Poly(hexamethyleneadipamide)|$-\text{NH(CH}_2)_6\text{NHCO(CH}_2)_4\text{CO}-$|50|265|
|Poly(ethyleneterephthalate)|$-\text{OCH}_2\text{CH}_2\text{OCO}-\bigcirc\text{CO}-$|61|270|
|Poly(vinyl chloride)|$-\text{CH}_2\text{CHCl}-$|81|273|
|Polystyrene|$-\text{CH}_2\text{CH}\phi-$|100|250|
|Poly(methylmethacrylate)|$-\text{CH}_2\text{C(CH}_3)(\text{CO}_2\text{CH}_3)-$|105|220|
|Cellulose triacetate|$-\text{O}-\text{C}_6\text{H}_5\text{OAC}$||306|
|Polytetrafluoroethylene|$-\text{CF}_2\text{CF}_2-$|117|327|

ªData from Brandrup et al. [1999].

which $T_g$ and $T_m$ vary from one polymer to another. One can discuss the two transitions simultaneously since both are affected similarly by considerations of polymer structure. Polymers with low $T_g$ values usually have low $T_m$ values; high $T_g$ and high $T_m$ values are usually found together. Polymer chains that do not easily undergo bond rotation so as to pass through the glass transition would also be expected to melt with difficulty. This is reasonable, since similar considerations of polymer structure are operating in both instances. The two thermal transitions are generally affected in the same manner by the molecular symmetry, structural rigidity, and secondary attractive forces of polymer chains [Billmeyer, 1984; Mark et al., 1993; Sperling, 2001]. High secondary forces (due to high polarity or hydrogen bonding) lead to strong crystalline forces requiring high temperatures for melting. High secondary attractive forces also decrease the mobility of amorphous polymer chains, leading to

32 INTRODUCTION

high $T_g$. Decreased mobility of polymer chains, increased chain rigidity, and high $T_g$ are found where the chains are substituted with several substituents as in poly(methyl methacrylate) and polytetrafluoroethylene or with bulky substituents as in polystyrene. The $T_m$ values of crystalline polymers produced from such rigid chains would also be high. The effects of substituents are not always easy to understand. A comparison of polypropene, poly(vinyl chloride), and poly(vinyl fluoride) with polyisobutylene, poly(vinylidene chloride), and poly(vinylidene fluoride), respectively, shows the polymers from 1,1-disubstituted ethylenes have lower $T_g$ and $T_m$ values than do those from the monosubstituted ethylenes. One might have predicted the opposite result because of the greater polarity and molecular symmetry of the polymers from 1,1-disubstituted ethylenes. Apparently, the presence of two side groups instead of one separates polymer chains from each other and results in more flexible polymer chains. Thus, the effects of substituents on $T_g$ and $T_m$ depend on their number and identity.

The rigidity of polymer chains is especially high when there are cyclic structures in the main polymer chains. Polymers such as cellulose have high $T_g$ and $T_m$ values. On the other hand, the highly flexible polysiloxane chain (a consequence of the large size of Si) results in very low values of $T_g$ and $T_m$.
