Repository: jeffsking/WKB-OB

File: RAW_FULL/ima_sync/个人知识库/WKB/Resources/Ebook/INTRODUCTION_TO_PHYSICAL_POLYMER_SCIENCE.pdf.md (part 3 of 22)
---

I. M. Campbell, Introduction to Synthetic Polymers, Oxford University Press, Oxford, England, 2000.

C. E. Carraher Jr., Giant Molecules: Essential Materials for Everyday Living and Problem Solving, 2nd ed., Wiley-Interscience, Hoboken, NJ, 2003.

C. E. Carraher Jr., Seymour/Carraher's Polymer Chemistry: An Introduction, 6th ed., Dekker, New York, 2004.

M. Doi, Introduction to Polymer Physics, Oxford Science, Clarendon Press, Wiley, New York, 1996.

R. O. Ebewele, Polymer Science and Technology, CRC Press, Boca Raton, FL, 2000.

U. Eisele, Introduction to Polymer Physics, Springer, Berlin, 1990.

H. G. Elias, An Introduction to Polymer Science, VCH, Weinheim, 1997.

J. R. Fried, Polymer Science and Technology, 2nd ed., Prentice-Hall, Upper Saddle River, NJ, 2003.

U. W. Gedde, Polymer Physics, Chapman and Hall, London, 1995.

A. Yu. Grosberg and A. R. Khokhlov, Giant Molecules, Academic Press, San Diego, 1997.

A. Kumar and R. K. Gupta, Fundamentals of Polymers, McGraw-Hill, New York, 1998.

J. E. Mark, H. R. Allcock, and R. West, Inorganic Polymers, Prentice-Hall, Englewood Cliffs, NJ, 1992.

J. E. Mark, A. Eisenberg, W. W. Graessley, L. Mandelkern, E. T. Samulski, J. L. Koenig, and G. D. Wignall, Physical Properties of Polymers, 2nd ed., American Chemical Society, Washington, DC, 1993.

N. G. McCrum, C. P. Buckley, and C. B. Bucknall, Principles of Polymer Engineering, 2nd ed., Oxford Science, Oxford, England, 1997.

P. Munk and T. M. Aminabhavi, Introduction to Macromolecular Science, 2nd ed., Wiley-Interscience, Hoboken, NJ, 2002.

P. C. Painter and M. M. Coleman, Fundamentals of Polymer Science: An Introductory Text, 2nd ed., Technomic, Lancaster, 1997.

J. Perez, Physics and Mechanics of Amorphous Polymers, Balkema, Rotterdam, 1998.

A. Ram, Fundamentals of Polymer Engineering, Plenum Press, New York, 1997.

A. Ravve, Principles of Polymer Chemistry, 2nd ed., Kluwer, Norwell, MA, 2000.

F. Rodriguez, C. Cohen, C. K. Ober, and L. Archer, Principles of Polymer Systems, 5th ed., Taylor and Francis, Washington, DC, 2003.

M. Rubinstein, Polymer Physics, Oxford University Press, Oxford, 2003.

A. Rudin, The Elements of Polymer Science and Engineering, 2nd ed., Academic Press, San Diego, 1999.

M. P. Stevens, Polymer Chemistry: An Introduction, 3rd ed., Oxford University Press, New York, 1999.

G. R. Strobl, The Physics of Polymers, 2nd ed., Springer, Berlin, 1997.

A. B. Strong, Plastics Materials and Processing, 2nd ed., Prentice Hall, Upper Saddle River, NJ, 2000.

24

CHAIN STRUCTURE AND CONFIGURATION

# HANDBOOKS, ENCYCLOPEDIAS, AND DICTIONARIES

M. Alger, Polymer Science Dictionary, 2nd ed., Chapman and Hall, London, 1997.

G. Allen, ed., Comprehensive Polymer Science, Pergamon, Oxford, 1989.

Compendium of Macromolecular Nomenclature, IUPAC, CRC Press, Boca Raton, FL, 1991.

ASM, Engineered Materials Handbook, Volume 2: Engineering Plastics, ASM International, Metals Park, OH, 1988.

D. Bashford, ed., Thermoplastics: Directory and Databook, Chapman and Hall, London, 1997.

J. Brandrup, E. H. Immergut, and E. A. Grulke, eds., Polymer Handbook, 4th ed., Wiley-Interscience, New York, 1999.

S. H. Goodman, Handbook of Thermoset Plastics, 2nd ed., Noyes Publishers, Westwood, NJ, 1999.

C. A. Harper, ed., Handbook of Plastics, Elastomers, and Composites, McGraw-Hill, New York, 2002.

W. A. Kaplan, ed., Modern Plastics World Encyclopedia, McGraw-Hill, New York, 2004 (published annually).

H. G. Karian, ed., Handbook of Polypropylene and Polypropylene Composites, 2nd ed., Marcel Dekker, New York, 2003.

J. I. Kroschwitz ed., Encyclopedia of Polymer Science and Engineering, 3rd ed., Wiley, Hoboken, NJ, 2004.

J. E. Mark, ed., Polymer Data Handbook, Oxford University Press, New York, 1999.

J. E. Mark, ed., Physical Properties of Polymers Handbook, Springer, New York, 1996.

H. S. Nalwa, Encyclopedia of Nanoscience and Nanotechnology, 10 Vol., American Scientific Publications, Stevenson Ranch, CA, 2004.

O. Olabisi, ed., Handbook of Thermoplastics, Marcel Dekker, New York, 1997.

D. V. Rosato, Rosato's Plastics Encyclopedia and Dictionary, Hanser Publishers, Munich, 1993.

J. C. Salamone, ed., Polymer Materials Encyclopedia, CRC Press, Boca Raton, FL, 1996.

D. W. Van Krevelen, Properties of Polymers, 3rd ed., Elsevier, Amsterdam, 1997.

C. Vasile, ed., Handbook of Polyolefins, 2nd ed., Marcel Dekker, New York, 2000.

T. Whelen, Polymer Technology Dictionary, Chapman and Hall, London, 1992.

E. S. Wilks, ed., Industrial Polymers Handbook, Vol. 1-4, Wiley-VCH, Weinheim, 2001.

G. Wypych, Handbook of Fillers, 2nd ed., William Anderson, Norwich, NY, 1999.

# WEB SITES

Case-Western Reserve University, Department of Macromolecular Chemistry:
http://abalone.cwru.edu/tutorial/enhanced/main.htm

Chemical Abstracts: http://www.cas.org/EO/polymers.pdf

Conducts classroom teachers polymer workshops: http://www.polymerambassadors.org

STUDY PROBLEMS

25

Educational materials about polymers: http://matse1.mse.uiuc.edu/~tw/polymers/polymers.html

History of polymers, activities, and tutorials: http://www.chemheritage.org/EducationalServies/faces/poly/home.htm

Online courses in polymer science and engineering: http://agpa.uakron.edu

Pennsylvania College of Technology, Pennsylvania State University, and University of Massachusetts at Lowell: http://www.pct.edu/prep/

Polymer education at the K-12 level: http://www.uwsp.edu//chemistry/ipec.htm

Recycling of plastics: http://www.plasticbag.com/environmental/pop.html

Teacher's workshops in materials and polymers: http://matse1.mse.uiuc.edu/~tw

Teaching of plastics and science: http://www.teachingplastics.org

The American Chemical Society Polymer Education Committee site: http://www.polyed.org

The National Plastics Center & Museum main page; museum, polymer education, PlastiVan: http://www.plasticsmuseum.org

The Society of Plastics Engineers main page; training and education, scholarships: http://www.4spe.org

The Society of the Plastics Industry main page; information about plastics, environmental issues: http://www.plasticsindustry.org/outreach/environment/index.htm

University of Southern Mississippi, Dept. of Polymer Science, The Macrogalleria: http://www.psrc.usm.edu/macrog/index.html

World Wide Web sites for polymer activities and information: http://www.polymerambassadors.org/WWWsites2.htm

# STUDY PROBLEMS

1. Polymers are obviously different from small molecules. How does pol-ethylene differ from oil, grease, and wax, all of these materials being essen-tially —$CH_2$—?

2. Write chemical structures for polyethylene, polypropylene, poly(vinyl chloride), polystyrene, and polyamide 66.

3. Name the following polymers:

$$ \begin{array}{c|c|c|c|c|c|c|c|c|c|c|c|c|c|c|c|c|c|c|c|c|c|c|c|c|c|c|c|c|c|c|c|c|c|c|c|c|c|c|c|c|c|c|c|c|c|c|c|c|c|c|c|c|c|c|c|c|c|c|c|c|c|c|c|c|c|c|c|c|c|c|c|c|c|c|c|c|c|c|c|c|c|c|c|c|c|c|c|c|c|c|c|c|c|c|c|c|c|c|c|c|c|c|c|c|c|c|c|c|c|c|c|c|c|c|c|c|c|c|c|c|c|c|c|c|c|c|c|c|c|c|c|c|c|c|c|c|c|c|c|c|c|c|c|c|c|c|c|c|c|c|c|c|c|c|c|c|c|c|c|c|c|c|c|c|c|c|c|c|c|c|c|c|c|c|c|c|c|c|c|c|c|c|c|c|c|c|c|c|c|c|c|c|c|c|c|c|c|c|c|c|c|c|c|c|c|c|c|c|c|c|c|c|c|c|c|c|c|c|c|c|c|c|c|c|c|c|c|c|c|c|c|c|c|c|c|c|c|c|c|c|c

26

CHAIN STRUCTURE AND CONFIGURATION

4. What molecular characteristics are required for good mechanical properties? Distinguish between amorphous and crystalline polymers.

5. Show the synthesis of polyamide 610 from the monomers.

6. Name some commercial polymer materials by chemical name that are (a) amorphous, cross-linked, and above $T_g$; (b) crystalline at ambient temperatures.

7. Take any 10 books off a shelf and note the last page number. What are the number-average and weight-average number of pages of these books? Why is the weight-average number of pages greater than the number-average? What is the polydispersity index? Can it ever be unity?

8. Draw a log modulus–temperature plot for an amorphous polymer. What are the five regions of viscoelasticity, and where do they fit? To which regions do the following belong at room temperature: chewing gum, rubber bands, Plexiglas®?

9. Define the terms: Young's modulus, tensile strength, chain entanglements, and glass-rubber transition.

10. A cube 1 cm on a side is made up of one giant polyethylene molecule, having a density of 1.0 g/cm $^{3}$. (a) What is the molecular weight of this molecule? (b) Assuming an all trans conformation, what is the contour length of the chain (length of the chain stretched out)? Hint: The mer length is 0.254 nm.

# APPENDIX 1.1 NAMES FOR POLYMERS

The IUPAC Macromolecular Nomenclature Commission has developed a systematic nomenclature for polymers (A1, A2). The Commission recognized, however, that a number of common polymers have semisystematic or trivial names that are well established by usage. For the reader's convenience, the recommended trivial name (or the source-based name) of the polymer is given under the polymer structure, and then the structure-based name is given. For example, the trivial name, polystyrene, is a source-based name, literally "the polymer made from styrene." The structure-based name, poly(1-phenylethylene), is useful both in addressing people who may not be familiar with the structure of polystyrene and in cases where the polymer is not well known. This book uses a source-based nomenclature, unless otherwise specified. The following structures are IUPAC recommended.

APPENDIX 1.1 NAMES FOR POLYMERS

27

$$+CH_2CH_2\text{+}$$

polyethylene
poly(methylene)

$$ +\underset{|}{\text{CHCH}_2\rangle}_n $$

polypropylene
poly(1-methylethylene)

$$+CH_2-CH_3$$

polyisobutylene
poly(1,1-dimethylethylene)

$$ \begin{array}{l}\text{(CHCH}_2\text{)}_n\\\text{OH}\\\text{oly(vinyl alcohol)}\\\text{(1-hydroxyethylene)}\end{array} $$

$$ \begin{array}{c}+\text{CHCH}_2\text{+}_n\\\text{Cl}\\\text{poly(vinyl chloride)}\\\text{poly(1-chloroethylene)}\end{array} $$

$$+CH=CHCH_2CH_2\ge\text{CH=CHCH}_2CH_2\ge\text{CH=CHCH}_2CH_2\ge\text{CH=CHCH}_2CH_2\ge\text{CH=CHCH}_2CH_2\ge\text{CH=CHCH}_2CH_2\ge\text{CH=CHCH}_2CH_2\ge\text{CH=CHCH}_2CH_2\ge\text{CH=CHCH}_2CH_2\ge\text{CH=CHCH}_2CH_2\ge\text{CH=CHCH}_2CH_

polybutadiene$^{a}$
poly(1-butenylene)

$$+\underset{\text{CH}_3}{\text{C=CHCH}_2\text{CH}_2\text{CH}_2\text{CH}_3} $$

$$polyisoprene^{b}$$
$$poly(1-methyl-1-butenylene)$$

$$+CHCH_2 \rightleftharpoons CH_3CH_2O$$

$$ \text{polystyrene} \\ \text{poly(1-phenylethylene)} \\ \text{+CHCH}_2 \text{+}_n \\ \text{CN} \\ \text{polyacrylonitrile} \\ \text{poly(1-cyanoethylene)} $$

$$ \begin{array}{c}+\underset{1}{\text{CHCH}_2}\underset{n}{\text{OOCCH}_3}\\\text{poly(vinyl acetate)}\\\text{poly(1-acetoxyethylene)}\end{array} $$

$$ \text{poly(vinylidene Fluoride) } \text{poly(1,1-difluoroethylene)}$$

$^{a}$ Polybutadiene is usually written $+CH_2CH=CHCH_2\rangle_n$, that is, with the double bond in the center. The structure-based name is given.

$^{b}$ Polyisoprene is usually written $+CH_2C=CHCH_2+\eta$.

28

CHAIN STRUCTURE AND CONFIGURATION

$$ + \text{CF}_2\text{CF}_2 \rceil_n $$

poly(tetrafluoroethylene)
poly(difluoromethylene)

$$ \begin{array}{l}\underset{|}{\overset{+}{\text{CHCH}_2}\rightharpoonup_n}\\\text{COOCH}_3\\\text{y(methyl acrylate)}\\\text{ethoxycarbonyl)ethylene]}\end{array} $$

$$ +OCH_2\rangle_n $$

polyformaldehyde
poly(oxymethylene)

$$ \begin{array}{c}(-\text{NH(CH}_2)_6\text{NHCO(CH}_2)_4\text{CO}\rightharpoonup_n\\\text{polyamide}\ 66^a\\\text{poly(hexamethylene adipamide)}\\\text{oly(iminohexamethyleneiminoadipoyl)}\end{array} $$

$$ (OCH_2CH_2OOC - CO)_n $$

poly(ethylene terephthalate)
poly(oxyethyleneoxyterephthaloyl)

[图片: CH2n00C3H7]
[图片: poly(vinyl butyral)poly[(2-propyl-1,3-dioxane-46-diyl)methylene]
[图片: CH3|+C-CH2nCOOCH3]
$$ \begin{array}{l}\text{poly(methyl methacrylate)}\\\text{poly[1-(methoxycarbonyl)-}\\\text{1-methylethylene]}\end{array} $$

[图片: to]
poly(phenylene oxide)
poly(oxy-1,4-phenylene)

$$ +OCH_2CH_2\rceil_n $$

poly(ethylene oxide)
 poly(oxyethylene)

$$ +NHCO(CH_2)_5\stackrel{+}{n} $$

$$ \begin{array}{c}\text{polyamide } 6^b\\\text{poly}(\varepsilon\text{-caprolactam})\\\text{poly[imino(1-oxohexamethylene)]}\end{array} $$

$^{a}$Common name. Other ways this is named include nylon 6,6, 66-nylon, 6,6-nylon, and nylon 66.
$^{b}$Common name.

# REFERENCE

A1. E. S. Wilks, Polym. Prepr., 40(2), 6 (1999).

A2. N. A. Platé and I. M. Papisov, Pure Appl. Chem., 61, 243 (1989).

2

# CHAIN STRUCTURE AND CONFIGURATION

In the teaching of physical polymer science, a natural progression of material begins with chain structure, proceeds through morphology, and leads on to physical and mechanical behavior. To a significant measure, one step determines the properties of the next (1). Polymer chains have three basic properties:

1. The molecular weight and molecular weight distribution of the molecules. These properties are discussed in Chapter 3.

2. The conformation of the chains in space. The term conformation refers to the different arrangements of atoms and substituents of the polymer chain brought about by rotations about single bonds. Examples of different polymer conformations include the fully extended planar zigzag, helical, folded chain, and random coils. Some conformations of a random coil might be

$$ \mathcal{G} = \mathcal{H} = \mathcal{\Sigma} \qquad (2.1) $$

The methods of determining polymer chain conformation are discussed in Chapters 3 and 5.

30 CHAIN STRUCTURE AND CONFIGURATION

3. The configuration of the chain. The term “configuration” refers to the organization of the atoms along the chain. Some authors prefer the term “microstructure” rather than configuration. Configurational isomerism involves the different arrangements of the atoms and substituents in a chain, which can be interconverted only by the breakage and reformation of primary chemical bonds. The configuration of polymer chains constitutes the principal subject of this chapter.

# 2.1 EXAMPLES OF CONFIGURATIONS AND CONFORMATIONS

## 2.1.1 Head-to-Head and Head-to-Tail Configurations

Before proceeding with the development of theory and instruments, a simple but important example of chain configuration is given. This involves the difference between head-to-head and head-to-tail placement of the monomeric units, or mers, during polymerization. The head-to-tail structure of polystyrene may be written

[图片: ~CH2-CH -CH2-CH~(2.2)]
and its head-to-head structure may be written

[图片: ~CH2-CH-CH-CH2~(2.3)]
The thermodynamically and spatially preferred structure is usually the head-to-tail configuration, although most addition polymers contain a small percentage of head-to-head placements. If the synthesis is deliberately arranged so that the head-to-head configuration is obtained, the properties of the polymer are far different. Using poly-isobutylene as an example, Malanga and Vogl (2) showed that the melting temperature of the head-to-head configuration was 187°C, whereas the head-to-tail configuration could only be crystallized under stress, and then with a melting temperature of 5°C. The head-to-head and head-to-tail configurations cannot be interchanged without breaking primary chemical bonds.

### 2.1.2 Trans†-Gauche Conformations

The trans-gauche conformations of a polymer chain can be interchanged by simple rotation about the single bond linking the moieties. The trans and

2.2 THEORY AND INSTRUMENTS

31

gauche states are defined as follows: Consider a sequence of carbon-carbon single bonds delineated . . . $i-1, i, i+1, \dots$. The rotational angle of bond $i$ is defined as the angle between two planes, the first plane defined by bonds $i-1$ and $i$ and the second by bonds $i$ and $i+1$. The planar zigzag conformation, where the angle between the two planes is zero, is called the trans state, $t$. When the angle between the two planes is $\pm 120^\circ$, the gauche plus, $g^+$, and gauche minus, $g^-$, states are defined:

[图片: c-c-c_cC0CCC一C(2.4)g+tgttt]
The bond symbol → means pointed out of the paper toward the reader. The trans and gauche positions are located 120° apart on an imaginary cone of rotation, where the preferred positioning avoids groups on the neighboring chain carbon atoms, the trans being the more extended conformation. The trans and gauche conformations are discussed further in Section 2.8. For C—C bond lengths of 0.154 nm, and C—C—C bond angles of 109°, the mer length of many addition polymers may be taken as 0.254 nm. See Section 6.3.

# 2.2 THEORY AND INSTRUMENTS

Koenig (3) defines the microstructure of a polymer in terms of its conforma- tion and configuration. The term conformation has taken on two separate meanings: (a) the long-range shape of the entire chain, which is discussed in Chapter 5, and (b) the several possibilities of rotating atoms or short segments of chain relative to one another, to be discussed later. The term configuration includes its composition, sequence distribution, steric configuration, geomet- ric and substitutional isomerism, and so on, and is the major concern of this chapter.

The several aspects of polymer chain microstructure have been studied by both chemical and physical methods. Koenig (3) describes several of these methods, which are summarized in Tables 2.1 and 2.2.

# 2.2.1 Chemical Methods of Determining Microstructure

The most basic method of characterizing any material uses elemental analysis (Table 2.1). Elemental analysis helps identify unknowns, confirms new syntheses, and yields information on the purity of the polymer.

Functional group analysis relates to those reactions that polymers undergo, either intentionally or accidentally. Selective degradation refers to those chemical reactions that a polymer undergoes which cut particular bonds. These may

32

CHAIN STRUCTURE AND CONFIGURATION

# Table 2.1 Chemical methods of determining polymer chain microstructure (3)

|Method|Application|Reference|
|---|---|---|
|Elemental analysis|Gross composition of polymers and copolymers, yielding the percent composition of each element; C, H, N, O, S, and so on.|(a)|
|Functional group analysis|Reaction of a specific group with a known reagent. Acids, bases, and oxidizing and reducing agents are common. Example: titration of carboxyl groups.|(b, c)|
|Selective degradation|Selective scissions of particular bonds, frequently by oxidation or hydrolysis. Example: ozonalysis of polymers containing double bonds.|(d)|
|Cyclization reactions|Sequence analysis through formation of lactones, lactams, imides, $\alpha$-tetralenes, and endone rings.|(e)|
|Cooperative reactions|Sequence analysis using reactions of one group with a neighboring group.|(f)|

References: (a) F. E. Critchfield and D. P. Johnson, Anal. Chem., 33, 1834 (1961). (b) S. Siggia, Quantitative Organic Analysis via Functional Groups, 3rd ed., Wiley, New York, 1963. (c) N. Bikales, Characterization of Polymers, Encyclopedia of Polymer Science and Technology, Wiley-Interscience, New York, 1971, p. 91 (d) R. Hill, J. R. Lewis, and J. Simonsen, Trans. Faraday Soc., 35, 1073 (1939). (e) M. Tanaka, F. Nishimura, and T. Shono, Anal. Chim. Acta, 74, 119 (1975). (f) J. J. Gonzales and P. C. Hammer, Polym. Lett., 14, 645 (1976).

be main chain or side chain. Similarly, cyclization reactions and cooperative reactions enable particular sequences to be identified. It must be emphasized that all these methods of characterization are widely used throughout the field of chemistry for big and little molecules alike. This last statement holds also for the physical methods.

# 2.2.2 General Physical Methods

The more important physical methods of characterizing the microstructure of a polymer are summarized in Table 2.2. Nuclear magnetic resonance, infrared, and Raman spectroscopy are considered in the following sections (4).

Ultraviolet and visible light spectroscopy makes use of the quantized nature of the electronic structure of molecules. One example that is commonly observed by eye is the yellow color of polymeric materials that have been slightly degraded by heat or oxidation. Frequently this is due to the appearance of conjugated double bonds (5). For example, the 10-polyene conjugated structure absorbs light at 473 nm in the blue region.

Mass spectroscopy makes use of polymer degradation, and particular masses emerging are identified. For example, polymers having higher alkane side groups usually have a mass peak at 43 g/mol, oxygen as alcohol or ether at 31, 45, or 59 g/mol, and so on (6). Mass spectrometry also provides a powerful method of identifying residual volatile chemicals, which is becoming increasingly important in reducing air pollutants. Mass spectrometry further provides a newer method of determining polymer molecular weights; see

2.2 THEORY AND INSTRUMENTS

33

# Table 2.2 Physical methods of determining polymer chain microstructure (3)

|Method|Application|Reference|
|---|---|---|
|Nuclear magnetic resonance|Determination of steric configuration in homopolymers; composition of copolymers, including proteins; chemical functionality, including oxidation products; determination of structural and geometric and substitutional isomerism, conformation, and copolymer microstructure.|(a–c)|
|Infrared and Raman spectroscopy (considered together)|Molecular identification: determination of chemical functionality; chain and sequence length; quantitative analysis; stereochemical configuration; chain conformation.|(d, e)|
|Ultraviolet and visible light spectroscopy|Sequence length; conformation and spatial analysis.|(f)|
|Mass spectroscopy|Polymer degradation mechanisms; order and randomness of block copolymers, side groups, impurities.|(g)|
|Electron spectroscopy (ESCA)|Microstructure of polymers, particularly surfaces.|(h)|
|X-ray and electron diffraction (considered together)|Identification of repeat unit in crystalline polymers; inter- and intramolecular spacings; chain conformation and configuration.|(i)|

References: (a) F. Bovey, High Resolution NMR of Macromolecules, Academic Press, New York, 1972. (b) C. C. McDonald, W. D. Phillips, and J. D. Glickson, J. Am. Chem. Soc., 93, 235 (1971). (c) J. C. Randall, J. Polym. Sci. Polym. Phys. Ed., 13, 889 (1975). (d) J. Haslam, H. A. Willis, and M. Squirrell, Identification and Analysis of Plastics, 2nd ed., Ileffe, London, 1972. (e) J. L. Koenig, Appl. Spectrosc. Rev., 4, 233 (1971). (f) Y. C. Wang and M. A. Winnik, Macromolecules, 23, 4731 (1990). (g) J. L. Koenig, Spectroscopy of Polymers, 2nd ed., Elsevier, Amsterdam, 1999. (h) D. T. Clark and W. J. Feast, J. Macromol. Sci., C12, 192 (1975). (i) G. Natta, Makromol. Chem., 35, 94 (1960).

Section 3.10. Electron spectroscopy for chemical applications (ESCA) is a relatively new method useful for surface analysis of polymers; see Section 12.3. X-ray (7) and electron diffraction methods are most useful for determining the structure of polymers in the crystalline state and are discussed in Chapter 6. These methods do, however, provide a wealth of information relative to the inter- and intramolecular spacings, which can be interpreted in terms of conformations and configurations.

# 2.2.3 Infrared and Raman Spectroscopic Characterization

The total energy of a molecule, consists of contributions from the rotational, vibrational, electronic, and electromagnetic spin energies. These states define the temperature of the system. Specific energies may be increased or decreased by interaction with electromagnetic radiation of a specified wave-

34

CHAIN STRUCTURE AND CONFIGURATION

length. In the following discussion, it is important to remember that all such interactions are quantized; that is, only specific energy levels are permitted.

Infrared spectra are obtained by passing infrared radiation through the sample of interest and observing the wavelength of absorption peaks. These peaks are caused by the absorption of the electromagnetic radiation and its conversion into specific molecular motions, such as C—H stretching.

The older, conventional instruments are known as dispersive spectrometers, where the infrared radiation is divided into frequency elements by the use of a monochromator and slit system. Although these instruments are still in use today, the recent introduction of Fourier transform infrared (FT-IR) spectrometers has revitalized the field (4). The FT-IR system is based on the Michelson interferometer. The total spectral information is contained in an interferogram from a single scan of a movable mirror. There are no slits, and the amount of infrared energy falling on the detector is greatly enhanced. Together with the use of modern computer techniques, an entirely new breed of instrument has been created.

Raman spectra (8) are obtained by a variation of a light-scattering technique whereby visible light is passed into the sample. In addition to light of the same wavelength being scattered, there is an inelastic component. The physical cause involves the light's exchanging energy with the molecule. This inelastic scattering causes light of slightly longer or shorter wavelengths to be scattered. As above, there is an increase or decrease in a specific molecular motion.

Raman and infrared spectroscopy are complementary because they are governed by different selection rules (4,7,9). In order for Raman scattering to occur, the electric field of the light must induce a dipole moment by changing the polarizability of the molecule. By contrast, infrared requires an intrinsic dipole moment to exist, which must change with molecular vibration.

The fields have advanced way beyond the simple determination of spectra and correlating particular bands with particular chemical groups. Today, specific motions are calculated. For an example, see Figure 2.1 (4). Here, two conformational displacements of polystyrene are shown—one near 550 cm$^{-1}$ in the infrared spectrum, and one near 225 cm$^{-1}$ in the Raman spectrum. These motions illustrate a degree of coupling between the ring and backbone vibrations.

# 2.2.4 Nuclear Magnetic Resonance Methods

Although X-ray (7), Raman spectroscopy (8), and infrared methods (9) are at the disposal of the polymer scientist for structural analyses, by far the most powerful method is nuclear magnetic resonance (NMR). Briefly, when the spin quantum number of a nucleus is $\frac{1}{2}$ or greater, it possesses a magnetic moment. A proton has a spin of $\frac{1}{2}$ and is widely used in NMR studies. When placed in a magnetic field $H_0$, it can occupy either of two energy levels, which corresponds to its magnetic moment, $\mu$, being aligned with or against

2.2 THEORY AND INSTRUMENTS

35

[图片: A modeObsCalc545567]
# Figure 2.1 Motions associated with the 567 cm $^{-1}$ infrared peak of polystyrene. Quite different motions are associated with the Raman peak at 225 cm $^{-1}$, not shown.

the field. The energy differences in the two orientations are given by Bovey et al. (10):

$$ \Delta E = h\nu = 2\mu H_0 \quad (2.5) $$

The quantity $\Delta$E indicates the energy that must be absorbed to raise the nuclei in the lower state up to the higher level and is emitted in the reverse process. The separation of energy levels is proportional to the magnetic field strength. In a field of 9400 gauss, the resonant frequency for protons is about 40 MHz. For field strengths of the order of 10,000 gauss and up, the frequency, v, is in the microwave region.

In a molecule containing many atoms, the field on any one of these is altered by the presence of the others:

$$ \Delta E = 2\mu(H_0 + H_L) \quad (2.6) $$

Where $H_L$ is the local field with a strength of 5 to 10 gauss. It is these changes that are important in NMR characterization.

Other nuclei besides hydrogen ($^{1}$H) that have a spin of $\frac{1}{2}$ or greater, and are used in NMR studies, include deuterium ($^{2}$H), fluorine ($^{19}$F), carbon-13 ($^{13}$C), nitrogen-14 and -15 ($^{14}$N and $^{15}$N), and phosphorus-31 ($^{13}$P). Much higher resolutions are often possible with these nuclei, allowing exact sequences of structures to be determined along the chain.

A new technique for $^{13}$C NMR is the so-called magic angle method, which uses oriented specimens spun around an axis at $\theta = 54.7^{\circ}$ to reduce line broadening due to anisotropic contributions. This particular angle arises because the broadening component is proportional to the quantity $3 \cos^2 \theta - 1$, where $\theta$ is the angle between the line connecting the nuclei and the direction of the magnetic field in isotropic compositions. At 54.7° this quantity is zero.

36

CHAIN STRUCTURE AND CONFIGURATION

While the fundamental unit for determining shifts in NMR peaks is the change in frequency in hertz, an important practical scale is based on the position of the tetramethylsilane peak, leading to the $\tau$ scale (see Figure 2.6). This scale is now outmoded, and being replaced by scales based on shifts of parts per million, ppm (see Figure 2.8).

# 2.3 STEREOCHEMISTRY OF REPEATING UNITS

## 2.3.1 Chiral Centers

Early in the history of organic compounds, two substances were sometimes found that appeared to be chemically identical except that they rotated plane-polarized light equally, but in opposite directions. With the development of the tetrahedral carbon bond model, it gradually became clear that the two isomers were mirror images of each other. As an illustration, the two possible spatial configurations of the compound

$$ \begin{array}{c}\text{H}\\\text{Br}-\text{C}-\text{Cl}\\\text{CH}_3\end{array}\qquad(2.7) $$

form the mirror images shown in Figure 2.2 (11). The cause of the optical activity is the asymmetric carbon in the center, known as a chiral center. The two different compounds are known as enantiomorphs, or enantiomers. The important point is that the two mirror images are nonsuperimposable, and the two compounds are really different.

[图片: CCBrCICBrCH3CH3Mirror]
# Figure 2.2 Two optical isomers of the same compound as mirror images (11).

2.3 STEREOCHEMISTRY OF REPEATING UNITS

37

# 2.3.2 Tacticity in Polymers

The polymerization of a monosubstituted ethylene, such as a vinyl compound, leads to polymers in which every other carbon atom is a chiral center. This is often marked with an asterisk for emphasis:

$$CH_2=C \rightarrow -CH_2-C*- \quad (2.8)$$

Such carbon atoms are referred to as pseudochiral centers in long-chain polymers because the polymers do not in fact exhibit optical activity (12). The reason for the lack of optical activity can be seen through a closer examination of the substituents on such a pseudochiral center:

$$ \begin{array}{c|c}\text{H} &\\\text{~C^*}\text{~}\text{~}&(2.9)\\\text{R}&\end{array} $$

The two chain segments are indicated by $\dots$ and $\dots$ and in general will be of unequal length. The first few atoms of the two chain segments attached to C* are responsible for the optical activity, not those farther away. These near atoms are seen to be the same, and hence the polymer is optically inactive.

The two mirror image configurations remain distinguishable, however. The different possible spatial arrangements are called the tacticity of the polymer. If the R groups on successive pseudochiral carbons all have the same configuration, the polymer is called isotactic (see Figure 2.3) (12). When the pseudochiral centers alternate in configuration from one repeating unit to the next, the polymer is called syndiotactic. If the pseudochiral centers do not have any particular order, but in fact are statistical arrangements, the polymer is said to be atactic.

Figure 2.3 portrays the general three-dimensional structure of the polymer (12). Using Fischer–Hirshfelder or similar models, the actual differences between isotactic and syndiotactic poly(vinyl chloride) can be illustrated (see Figure 2.4). A two-dimensional analogue can be made using what are known as Fisher projections. In these projections the R groups are placed either up or down. All up (or all down) indicates the isotactic structure:

[图片: HHHHHHHH|-9-9-0-0-0c(2.10)||T||YHHHYH]
38

CHAIN STRUCTURE AND CONFIGURATION

[图片: IsotocticRHRHRRHHHHHHHHHH]
[图片: HRHxxhRHRxyH]
[图片: SyndiotocticRHRRHHRHHHHHHHHH]
[图片: HHRHhRHHRxHR]
[图片: AtocticRRRRHHHHHHHHHHH]
[图片: HRHRHHHHHHHHHRHR]
# Figure 2.3 Three different configurations of a monosubstituted polyethylene,

$$ (+CH_2-CHR)_n $$

The dotted and triangular lines represent bonds to substitutents below and above the plane of the carbon-carbon backbone chain, respectively (12).

Alternating up and down indicates syndiotactic:

$$ \begin{array}{c|c|c|c|c|c|c|c|c|c|c|c|c|c|c|c|c|c|c|c|c|c|c|c|c|c|c|c|c|c|c|c|c|c|c|c|c|c|c|c|c|c|c|c|c|c|c|c|c|c|c|c|c|c|c|c|c|c|c|c|c|c|c|c|c|c|c|c|c|c|c|c|c|c|c|c|c|c|c|c|c|c|c|c|c|c|c|c|c|c|c|c|c|c|c|c|c|c|c|c|c|c|c|c|c|c|c|c|c|c|c|c|c|c|c|c|c|c|c|c|c|c|c|c|c|c|c|c|c|c|c|c|c|c|c|c|c|c|c|c|c|c|c|c|c|c|c|c|c|c|c|c|c|c|c|c|c|c|c|c|c|c|c|c|c|c|c|c|c|c|c|c|c|c|c|c|c|c|c|c|c|c|c|c|c|c|c|c|c|c|c|c|c|c|c|c|c|c|c|c|c|c|c|c|c|c|c|c|c|c|c|c|c|c|c|c|c|c|c|c|c|c|c|c|c|c|c|c|c|c|c|c|c|c|c|c|c|c|c|c|c|c

and random up and down indicates atactic:

$$ \begin{array}{c|c|c|c|c|c|c|c|c|c|c|c|c|c|c|c|c|c|c|c|c|c|c|c|c|c|c|c|c|c|c|c|c|c|c|c|c|c|c|c|c|c|c|c|c|c|c|c|c|c|c|c|c|c|c|c|c|c|c|c|c|c|c|c|c|c|c|c|c|c|c|c|c|c|c|c|c|c|c|c|c|c|c|c|c|c|c|c|c|c|c|c|c|c|c|c|c|c|c|c|c|c|c|c|c|c|c|c|c|c|c|c|c|c|c|c|c|c|c|c|c|c|c|c|c|c|c|c|c|c|c|c|c|c|c|c|c|c|c|c|c|c|c|c|c|c|c|c|c|c|c|c|c|c|c|c|c|c|c|c|c|c|c|c|c|c|c|c|c|c|c|c|c|c|c|c|c|c|c|c|c|c|c|c|c|c|c|c|c|c|c|c|c|c|c|c|c|c|c|c|c|c|c|c|c|c|c|c|c|c|c|c|c|c|c|c|c|c|c|c|c|c|c|c|c|c|c|c|c|c|c|c|c|c|c|c|c|c|c|c|c|c

In specifying the tacticity of the polymer, the prefixes it and st are placed before the name or structure to indicate isotactic and syndiotactic structures,

2.3 STEREOCHEMISTRY OF REPEATING UNITS

39

[图片]
# Figure 2.4 Isotactic and syndiotactic structures of poly(vinyl chloride). Allyn and Bacon Molecular Model Set for Organic Chemistry.

respectively. For example, it-polystyrene means that the polystyrene is isotactic. Such polymers are known as stereoregular polymers. The absence of these terms denotes the corresponding atactic structure.

The structures shown in equations (2.10) to (2.12) result in profoundly different physical and mechanical behavior. The isotactic and syndiotactic structures are both crystallizable because of their regularity along the chain. However, their unit cells and melting temperatures are not the same. Atactic polymers, on the other hand, are usually completely amorphous unless the side group is so small or so polar as to permit some crystallinity.†

# 2.3.3 Meso- and Racemic Placements

The Fisher projection in equation (2.10) shows that the placement of the groups corresponds to a meso- (same) or $m$ placement of a pair of consecutive pseudochiral centers. The syndiotactic structure in equation (2.11) corresponds to a racemic (opposite) or $r$ placement of the corresponding pair of pseudochiral centers. It must be emphasized that the $m$ or $r$ notation refers to the configuration of one pseudochiral center relative to its neighbor. Several possible configurational sequences are illustrated in Figure 2.5 (13). Each of these, and even more complicated combinations, can be distinguished through NMR studies, as described later.

40

CHAIN STRUCTURE AND CONFIGURATION

[图片: CONFIGURATIONAL SEQUENCESDYADSPENTADSDESIGNATIONPROJECTIONDESIGNATIONPROJECTIONMESO mmmmm(ISOTACTIC)RACEMICrmmmrTRIADSrmmrISOTACTIC.mmmmrmmmrrHETEROTACTIC.mrrmrm(HETEROTACTICSYNDIOTACTIC.rrTETRADSrmrrammmmrrmammrba+rrrmrmrrrrrb(SYNDIOTACTICalmrm1aarrmbarrr]
# Figure 2.5 Configurational sequences in monosubstituted ethylenes projected in two dimensions (13).

# 2.3.4 Proton Spectra by NMR

The 40-MHz $^{1}$H spectrum of two samples of poly(methyl methacrylate) are illustrated in Figure 2.6 (13). The sample marked (a) was prepared via free radical polymerization methods (see Chapter 1). The sample marked (b) was synthesized by a then new method, anionic polymerization. The anionic polymerization method was thought to make samples predominantly isotactic, whereas free radical methods resulted in atactic polymers.

The peaks in Figure 2.6 were assigned as follows (14). The large peak at the left of both (a) and (b) is that of the chloroform solvent. The methyl ester group appears at 6.40 $\tau$ in both spectra and is unchanged by the chain configuration. At 8.78 $\tau$, 8.95 $\tau$, and 9.09 $\tau$ are three $\alpha$-methyl peaks whose relative heights vary greatly with the method of synthesis. Note that the peak at 8.78 $\tau$ is much larger in (b) than in (a), and the peak at 9.09 $\tau$ is the more prominent in (a). (The $\tau$ values and the $\tau$ scale refer to a system in which the tetramethylsilane peak is assigned the arbitrary value of +10.000 ppm by definition and is shown on the extreme right in Figure 2.6. These $\tau$ values, measured for thousands of organic compounds in carbon tetrachloride solution, are widely used for comparison and identification.)

2.3 STEREOCHEMISTRY OF REPEATING UNITS

41

[图片: 未能识别到文本内容]
# Figure 2.6 The 40-MHz NMR proton spectra of poly(methyl methacrylate) in chloroform. (a) Atactic polymer prepared using a free radical initiator. (b) Isotactic polymer prepared using n-butyllithium initiator by anionic polymerization (14).

The peak at 8.78 $\tau$ was assigned to the configuration wherein the $\alpha$-methyl groups of the monomer residues are flanked on both sides by mers of the same configuration—that is, all $m$-placement. The most prominent peak in the free radical polymerized polymers, at 9.09 $\tau$ is attributed to $\alpha$-methyl groups of central monomer units in syndiotactic, $r$-placement configuration. The peak at 8.95 $\tau$ is assigned to $\alpha$-methyl groups in heterotactic configurations, meaning that the central mer in a triad has opposite configurations at either end. On noting that free radical polymerizations, especially those at low temperatures, tend to be predominantly syndiotactic, the assignment becomes clear. In these early materials, however, the structures were not all one configuration, especially the anionically prepared polymer.

Returning to Figure 2.5, the relative frequencies of the several possibilities have certain necessary relationships (see Table 2.3) (15). For example, considering the triad relationships,

$$ mm + mr + rr = 1 \quad (2.13) $$

if the polymer is entirely isotactic, the terms $mr$ and $rr$ are both zero. These algebraic relationships provide a quantitative basis for determining the probability of certain sequences occurring.

42

CHAIN STRUCTURE AND CONFIGURATION

# Table 2.3 Algebraic relations among sequence frequencies (15)

|Dyad|(m) + (r) = 1|
|---|---|
|Triad|(mm) + (mr) + (rr) = 1|
|Dyad-triad|(m) = (mm) + $\frac{1}{2}$(mr)(r) = (rr) + $\frac{1}{2}$(mr)|
|Triad-tetrad|(mm) = (mmm) + $\frac{1}{2}$(mmr)(mr) = (mmr) + 2(mrr) = (mrr) + 2(mrm)(rr) = (rrr) + $\frac{1}{2}$(mrr)|
|Tetrad-tetrad|sum = 1(mmr) + 2(mrr) = 2(mrm) + (mrr)sum = 1|
|Pentad-pentad|sum = 1(mmm) + 2(rmmr) = (mmmr) + (mmrr)(mrr) + 2(mrrm) = (rrmr) + (rrmm)(mmr) = (mmm) + $\frac{1}{2}$(mmmr)(mmr) = (mmm) + 2(rmmr) = (mmmr) + (mmr)(rmr) = $\frac{1}{2}$(mrmr) + $\frac{1}{2}$(mrr)(mrm) = $\frac{1}{2}$(mrmr) + $\frac{1}{2}$(mrmr)(rrm) = 2(mrmr) + (mrrr) = (mmrr) + (rmrr)(rrr) = (rrrr) + $\frac{1}{2}$(mrrr)|

There are, of course, other types of stereregular polymers. Some of these are briefly described in Appendix 2.1.

# 2.4 REPEATING UNIT ISOMERISM

## 2.4.1 Optical Isomerism

There is one important class of polymers that do exhibit strong optical activity, as opposed to the above tactic structures. These are the polymers in which the chiral center is surrounded by different atoms or groups, and a true local center of asymmetry exists.

An example is poly(propylene oxide),

$$ + \text{O} - \text{C}^* - \text{CH}_2 + \text{H} \quad (2.14) $$

where the chiral center is surrounded by —H, —CH₃, —CH₂—, and —O—.

## 2.4.2 Geometric Isomerism
