Repository: jeffsking/WKB-OB

File: RAW_FULL/ima_sync/个人知识库/WKB/Resources/Ebook/polymer-science-and-technology_compress.pdf.md (part 3 of 30)
---
$$ \begin{array}{c|c|c|c|c|c|c|c|c|c|c|c|c|c|c|c|c|c|c|c|c|c|c|c|c|c|c|c|c|c|c|c|c|c|c|c|c|c|c|c|c|c|c|c|c|c|c|c|c|c|c|c|c|c|c|c|c|c|c|c|c|c|c|c|c|c|c|c|c|c|c|c|c|c|c|c|c|c|c|c|c|c|c|c|c|c|c|c|c|c|c|c|c|c|c|c|c|c|c|c|c|c|c|c|c|c|c|c|c|c|c|c|c|c|c|c|c|c|c|c|c|c|c|c|c|c|c|c|c|c|c|c|c|c|c|c|c|c|c|c|c|c|c|c|c|c|c|c|c|c|c|c|c|c|c|c|c|c|c|c|c|c|c|c|c|c|c|c|c|c|c|c|c|c|c|c|c|c|c|c|c|c|c|c|c|c|c|c|c|c|c|c|c|c|c|c|c|c|c|c|c|c|c|c|c|c|c|c|c|c|c|c|c|c|c|c|c|c|c|c|c|c|c|c|c|c|c|c|c|c|c|c|c|c|c|c|c|c|c|c|c|c

# azobisisobutyronitrile (AIBN)

$$ \begin{array}{c|c|c}\begin{array}{c}\text{CH}_3\\\text{CH}_3\end{array}&\begin{array}{c}\text{CH}_3\\\text{C-O-O-C-CH}_3\end{array}\longrightarrow&\begin{array}{c}\text{CH}_3\text{---C-O}\cdot\\\text{CH}_3\end{array}\end{array}\qquad(2.4) $$

di-t-butylperoxide

The thermal decomposition of benzoyl peroxide, which takes place between 60 and 90°C, involves the homolytic cleavage of the O–O bond to yield benzoyl free radicals that may react to yield phenyl radicals and carbon dioxide. An example of photochemically induced free-radical formation is the decomposition of azo-bisisobutyronitrile by short-wavelength visible light or near-ultraviolet radiation at temperatures as low as 0°C, where no thermal initiation occurs.

In free-radical polymerization carried out in aqueous medium, the decomposition of peroxide or persulfate is greatly accelerated by the presence of a reducing system. This method of free-radical initiation is referred to as redox initiation. The initiation resulting from the thermal decomposition of organic compounds discussed above is appropriate only for polymerizations carried out at room temperature or higher. The enhanced rate of free-radical formation in redox reactions permits polymerization at relatively lower temperatures. Typical redox reactions for emulsion polymerization are shown in Equations 2.5–2.7.

$$ S_2O_8^{2-} + HSO_3^- \rightarrow SO_4^{2-} + SO_4^- \Sigma + HSO_3 \Sigma \quad (2.5) $$

$$ S_2O_8^{2-} + S_2O_3^- \rightarrow SO_4^{2-} + SO_4^- \Sigma + S_2O_3^- \Sigma \quad (2.6) $$

$$HSO_3^- + Fe^{3+} \rightarrow HSO_3 \Sigma + Fe^{2+} \quad (2.7)$$

Persulfate ion initiator (e.g., from K₂S₂O₈) reacts with a reducing agent such as a bisulfite ion (e.g., from NaHSO₃) to produce radicals for redox initiation (Equations 2.5 and 2.6). Ferric ion may also be used as a source of radicals (Equation 2.7). Other redox reactions involve the use of alkyl hydroxides and a reducing agent such as ferrous ion (Equation 2.8).

[图片: CHCHOOC-OOH +Fe2C-O·+Fe3+(2.8)CHCH]
As indicated earlier, free-radical polymerization of some monomers can be initiated by heating or exposing the monomers to light or high-energy irradiation such as X-rays, γ-rays, and α-rays. High-energy irradiation of monomers can be carried out either in bulk or in solution. It is certainly not as selective as photolytic initiation.

When choosing an initiator for free-radical polymerization, the important parameters that must be considered are the temperature range to be used for the polymerization and the reactivity of the radicals formed. The presence of certain promoters and accelerators and the nature of the monomer often affect the rate of decomposition of initiators. For example, the decomposition of benzoyl peroxide may be accelerated at room temperature by employing ternary or quaternary amines. Free-radical initiation

processes do not require stringent exclusion of atmospheric moisture, but can be inhibited by substances such as oxygen. Free radicals are inactivated by reaction with oxygen to form peroxides or hydroperoxides. For monomers such as styrene and methylmethacrylate that are susceptible to such inhibition, initiation reactions are carried out in an oxygen-free atmosphere such as nitrogen. It must be emphasized also that organic peroxides, when subjected to shock or high temperature, can detonate. Therefore these compounds must be handled with caution.

The initiation of polymerization occurs in two successive steps. The first step involves the formation of radicals according to the processes discussed above. This may be represented broadly as:

$$ \text{I-I} \rightarrow 2\text{I}. \qquad (2.9) $$

The second step is the addition of the initiator radical to a vinyl monomer molecule:

$$ I \cdot + \mathrm{CH_2} = \begin{array}{c} \mathrm{H} \\ | \\ \mathrm{I} - \mathrm{CH_2} - \mathrm{C} \cdot \\ | \\ \mathrm{R} \end{array} \longrightarrow I - \mathrm{CH_2} (2.10) $$

Initiator fragments have been shown by end-group analysis to become part of the growing chain. In commercial practice, 60 to 100% of all the free radicals generated do initiate polymerization.

# B. PROPAGATION

During propagation, the initiated monomer described above adds other monomers — usually thousands of monomer molecules — in rapid succession. This involves the addition of a free radical to the double bond of a monomer, with regeneration of another radical. The active center is thus continuously relocated at the end of the growing polymer chain (Equation 2.11).

$$I - CH_2-C(·)+CH_2=CHR \longrightarrow I-CH_2-CH-CH_2-C(·)(2.11)$$

Propagation continues until the growing chain radical is deactivated by chain termination or transfer as discussed below.

The substituted carbon atom is regarded as the head and the unsubstituted carbon atom the tail of the vinyl monomer. There are, therefore, three possible ways for the propagation step to occur: head-to-tail (Equation 2.11), head-to-head (Equation 2.12), and tail-to-tail (Equation 2.13). A random distribution of these species along the molecular chain might be expected. It is found, however, that head-to-tail linkages in which the substituents occur on alternate carbon atoms predominate; only occasional interruptions of this arrangement by head-to-head and tail-to-tail linkages occur. In addition, exclusive head-to-head or tail-to-tail arrangements of monomers in the chain are now known.

$$I - CH_2-C(CH_2) = CHR \longrightarrow I - CH_2-C(CH_2)(R-R) \quad (2.12)$$

$$I - CH_2-C(OH)_2 = CH_2 = CHR \longrightarrow I-C-CH_2-CH_2-C(OH)_2 \quad (2.13)$$

# C. TERMINATION

In termination, the growth activity of a polymer chain radical is destroyed by reaction with another free radical in the system to produce polymer molecule(s). Termination can occur by the reaction of the polymer radical with initiator radicals (Equation 2.14). This type of termination process is unproductive and can be controlled by maintaining a low rate for initiation.

$$I-\bigwedge-\mathrm{CH}_2-\mathrm{C}+\mathrm{I}^{\prime}\longrightarrow I-\bigwedge-\mathrm{CH}_2-\mathrm{C}-\mathrm{C}-\mathrm{I}^{\prime}\qquad(2.14)$$

The termination reactions that are more important in polymer production are combination (or coupling) and disproportion. In termination by combination, two growing polymer chains react with the mutual destruction of growth activity (Equation 2.15), while in disproportion a labile atom (usually hydrogen) is transferred from one polymer radical to another (Equation 2.16).

$$I \rightleftharpoons CH_2-C\cdots+C-CH_2\rightleftharpoons I\longrightarrow I-CH_2-C-C-CH_2\rightleftharpoons I\qquad (2.15)$$

$$I \rightleftharpoons CH_2-C \cdot + \cdot C-CH_2 \rightleftharpoons I \rightleftharpoons I-CH+C=CH-CH-I \quad (2.16)$$

Coupling reactions produce a single polymer, while disproportion results in two polymers from the two reacting polymer chain radicals. The predominant termination reaction depends on the nature of the reacting monomer and the temperature. Since disproportion requires energy for breaking of chemical bonds, it should become more pronounced at high reaction temperatures; combination of growing polymer radicals predominates at low temperatures.

# D. CHAIN TRANSFER

Ideally, free-radical polymerization involves three basic steps: initiation, propagation, and termination, as discussed above. However, a fourth step, called chain transfer, is usually involved. In chain-transfer reactions, a growing polymer chain is deactivated or terminated by transferring its growth activity to a previously inactive species, as illustrated in Equation 2.17.

$$I-\sqrt{-CH_2-C^*+TA} \longrightarrow I-\sqrt{-CH_2-C-T+A^*} \qquad (2.17)$$

The species, TA, could be a monomer, polymer, solvent molecule, or other molecules deliberately or inadvertently introduced into the reaction mixture. Depending on its reactivity, the new radical, A, may or may not initiate the growth of another polymer chain. If the reactivity of A is comparable to that of the propagating chain radical, then a new chain may be initiated. If its reactivity toward a monomer is less than that of the propagating radical, then the overall reaction rate is retarded. If A is unreactive toward the monomer, the entire reaction could be inhibited. Transfer reactions do not result in the creation or destruction of radicals; at any instant, the overall number of growing radicals remains unchanged. However, the occurrence of transfer reactions results in the reduction of the average polymer chain length, and in the case of transfer to a polymer it may result in branching.

# E. DIENE POLYMERIZATION

Conjugated dienes such as butadiene (1), chloroprene (2), and isoprene (3) constitute a second group of unsaturated compounds that can undergo polymerization through their double bonds.

$$ \text{CH}_2=\text{CH}-\text{CH}=\text{CH}_2 \quad \text{CH}_2=\begin{array}{c|c|c|c|c|c|c|c|c|c|c|c|c|c|c|c|c|c|c|c|c|c|c|c|c|c|c|c|c|c|c|c|c|c|c|c|c|c|c|c|c|c|c|c|c|c|c|c|c|c|c|c|c|c|c|c|c|c|c|c|c|c|c|c|c|c|c|c|c|c|c|c|c|c|c|c|c|c|c|c|c|c|c|c|c|c|c|c|c|c|c|c|c|c|c|c|c|c|c|c|c|c|c|c|c|c|c|c|c|c|c|c|c|c|c|c|c|c|c|c|c|c|c|c|c|c|c|c|c|c|c|c|c|c|c|c|c|c|c|c|c|c|c|c|c|c|c|c|c|c|c|c|c|c|c|c|c|c|c|c|c|c|c|c|c|c|c|c|c|c|c|c|c|c|c|c|c|c|c|c|c|c|c|c|c|c|c|c|c|c|c|c|c|c|c|c|c|c|c|c|c|c|c|c|c|c|c|c|c|c|c

(1) (2) (3)

These structures contain double bonds in the 1,2 and 3,4 positions, each of which may participate independently in polymerization giving rise to 1,2 and 3,4 units. A further possibility is that both bonds are involved in polymerization through conjugate reactions, resulting in 1,4 units. These structures are shown in Equation 2.18.

$$ \begin{array}{c|c|c|c|c|c|c|c|c|c|c|c|c|c|c|c|c|c|c|c|c|c|c|c|c|c|c|c|c|c|c|c|c|c|c|c|c|c|c|c|c|c|c|c|c|c|c|c|c|c|c|c|c|c|c|c|c|c|c|c|c|c|c|c|c|c|c|c|c|c|c|c|c|c|c|c|c|c|c|c|c|c|c|c|c|c|c|c|c|c|c|c|c|c|c|c|c|c|c|c|c|c|c|c|c|c|c|c|c|c|c|c|c|c|c|c|c|c|c|c|c|c|c|c|c|c|c|c|c|c|c|c|c|c|c|c|c|c|c|c|c|c|c|c|c|c|c|c|c|c|c|c|c|c|c|c|c|c|c|c|c|c|c|c|c|c|c|c|c|c|c|c|c|c|c|c|c|c|c|c|c|c|c|c|c|c|c|c|c|c|c|c|c|c|c|c|c|c|c|c|c|c|c|c|c|c|c|c|c|c|c|c|c|c|c|c|c|c|c|c|c|c|c|c|c|c|c|c|c|c|c|c|c|c|c|c|c|c|c|c|c|c

$$ \begin{array}{l}1,4\longrightarrow-\mathrm{CH_2}\quad\mathrm{CH_2}\longrightarrow\\\quad\mathrm{C=C}\quad\\\quad\mathrm{X=H}\quad\\\quad\mathrm{cis-1,4-unit}\\\quad\quad-\mathrm{CH_2}\quad\mathrm{H}\\\quad\quad\mathrm{C=C}\quad\\\quad\quad\mathrm{X=CH_2}\longrightarrow\\\quad\quad\mathrm{trans-1,4-unit}\end{array} $$

Diene polymerization thus gives rise to polymers that contain various isomeric units. With symmetrical dienes such as butadiene, the 1,2 and 3,4 units are identical. The 1,4 unit may occur in the cis or trans configuration. A diene polymer contains more than one of these structural units. The relative abundance of each unit in the polymer molecule depends on the nature of the initiator, experimental conditions, and the structure of the diene. The proportion of each type of structure incorporated into the polymer chain influences both thermal and physical properties. For example, butadiene can be polymerized by free-radical addition at low temperature to produce a polymer that consists almost entirely of trans-1,4 units and only about 20% 1,2 units. As the temperature is increased, the relative proportion of cis-1,4 units increases while the proportion of 1,2 structure remains fairly constant. Anionic diene polymerization with lithium or organolithium initiators like n-butyllithium in nonpolar solvents such as pentane or hexane yields polymers with high cis-1,4 content. When higher alkali metal initiators or more polar solvents are used, the relative amount of cis-1,4 units decreases. Stereoregularity can also be controlled by the use of coordination catalysts like Ziegler-Natta catalysts. Heterogeneous Alfin catalysts — which are combinations of alkenyl sodium compounds, alkali metal halides, and an alkoxide — give high-molecular-weight polymers with high content of trans-1,4 units.

As noted above, all chain-reaction polymerizations involve essentially the same number of steps. The main distinguishing feature between chain-reaction polymerizations, however, is by the initiation mechanism, which may be a free-radical, ionic (cationic or anionic), or coordination. The time between initiation and termination of a given chain is typically from a few tenths of a second to a few seconds. During this time thousands or tens of thousands of monomers add to the growing chain.

The structural unit in addition polymers is chemically identical to the monomer employed in the polymerization reaction, as exemplified by the following reaction of a generalized vinyl monomer:

[图片: HRH|RICCC=C(2.18A)n一HXHXn]
Here R and X are monofunctional groups, R may be a hydrogen atom (H), or an alkyl group (e.g., $-\text{CH}_3$), while X may be any group (e.g., -Cl, -CN). The structural unit is evidently structurally identical to the starting monomer. Monomers generally employed in addition polymerizations are unsaturated (usually with double bonds). Because of the identical nature of the chemical formulas of monomers and the polymers derived from them, addition polymers generally take their names from the starting monomer — ethylene → polyethylene, propylene → polypropylene, etc. (Table 2.1). The backbone of addition polymer chains is usually composed of carbon atoms.

# Table 2.1 Some Representation Addition Polymers

[图片: HHHHIIC-C=CCnIHRHRpolymermonomer]
|R|Monomer|Polymer|
|---|---|---|
|H|Ethylene|Polyethylene|
|$CH_3$|Propylene|Polypropylene|
|Cl|Vinyl chloride|Poly(vinyl chloride)|
|CN|Acrylonitrile|Polyacrylonitrile|

[图片: O]
[图片: 0|C=OCH]
[图片: C=O|OCH]
# Table 2.1 (continued) Some Representation Addition Polymers

|R1|R2|R3|R4|Monomer|Polymer|
|---|---|---|---|---|---|
|H|H|CH3|C=O|O|CH3|Methyl methacrylate|Poly(methyl methacrylate)|
|H|H|Cl|Cl|Vinylidene chloride|Poly(vinylidene chloride)|
|H|H|F|F|Vinylidene fluoride|Poly(vinylidene fluoride)|
|F|F|F|F|Tetrafluoro-ethylene|Polytetrafluoroethylene|

# Example 2.1: Explain the following observations.

a. α-Methylstyrene polymerizes much less readily than styrene.

b. Chain-transfer reactions reduce the average chain length of the polymer.

# Solutions:

a. The reactivity of a vinyl monomer depends on the nature of the substituents on the monomer double bond. Substituents may either enhance the monomer reactivity by activating the double bond, depress the reactivity of the resulting radical by resonance stabilization, or provide steric hindrance at the reaction site.

[图片: MonomerRadicalCHCH3|一CH2=CCH2=CO(Str.2)x-methylstyrene]
[图片: HH|CH2=C一CH2-C·styrene]
The reactivities of α-methylstyrene and styrene radicals are essentially the same due to their similar resonance stabilization. However, the activation of the double bond by the phenyl group is compensated somewhat by the presence of the electron-donating methyl group in α-methylstyrene. The methyl group also provides steric hindrance at the reactive site. Consequently, α-methylstyrene is less reactive than styrene.

b. Chain transfer may be to a solvent, initiator or monomer. During chain-transfer reactions, for each radical chain initiated, the number of polymer molecules increases except in the case of transfer to a polymer. In other words, the average number of monomer molecules consumed by each chain radical (DP) or the average polymer chain length decreases with chain-transfer reactions.

# III. IONIC AND COORDINATION POLYMERIZATIONS

As noted earlier, chain-reaction polymerization may be classified as free-radical, cationic, anionic, or coordination polymerization depending on the nature of the reactive center. The growing polymer molecule is associated with counterions in ionic (cationic and anionic) polymerization or with a coordination complex in coordination polymerization. Ionic polymerizations involve chain carriers or reactive centers that are organic ions or charged organic groups. In anionic polymerization, the growing chain end carries a negative charge or carbanions, while cationic polymerization involves a growing chain end with a positive charge or carbonium (carbenium) ion. Coordination polymerization is thought to involve the formation of a coordination compound between the catalyst, monomer, and growing chain.

The mechanisms of ionic and coordination polymerizations are more complex and are not as clearly understood as those of free radical polymerization. Here, we will briefly highlight the essential features of these mechanisms, and more details will be given in Chapter 7. Initiation of ionic polymerization usually involves the transfer of an ion or an electron to or from the monomer. Many monomers can polymerize by more than one mechanism, but the most appropriate polymerization mechanism for each monomer is related to the polarity of the monomers and the Lewis acid-base strength of the ion formed.

## A. CATIONIC POLYMERIZATION

Monomers with electron-donating groups like isobutylene form stable positive charges and are readily converted to polymers by cationic catalysts. Any strong Lewis acid like boron trifluoride ($BF_3$) or Friedel-Crafts catalysts such as $AlCl_3$ can readily initiate cationic polymerization in the presence of a cocatalyst like water, which serves as a Lewis base or source of protons. During initiation, a proton adds to the monomer to form a carbonium ion, which forms an association with the counterion. This is illustrated for isobutylene and boron trifluoride in Equation 2.19:

$$BF_3 \cdot H_2O + CH_2 = \begin{array}{c} CH_3 \\ | \\ | \\ | \\ | \\ | \end{array} \rightarrow CH_3 - \begin{array}{c} CH_3 \\ | \\ | \\ | \\ | \\ | \end{array} [\text{BF}_3\text{OH}]^\ominus \quad (2.19)$$

Propagation involves the consecutive additions of monomer molecules to the carbonium ion at the growing chain end. Termination in cationic polymerization usually involves rearrangement to produce a polymer with an unsaturated terminal unit and the original complex or chain transfer to a monomer and possibly to the polymer or solvent molecule. Unlike free-radical polymerization, termination by combination of two cationic polymer growing chains does not occur.

Cationic polymerizations are usually conducted in solutions and frequently at temperatures as low as -80 to -100°C. Polymerization rates at these low temperature conditions are usually fast. The cation and the counterion in cationic polymerization remain in close proximity. If the intimate association between the ion pair is too strong, however, monomer insertion during propagation will be prevented. Therefore the choice of solvent in cationic polymerization has to be made carefully; a linear increase in polymer chain length and an exponential increase in the reaction rate usually occur as the dielectric strength of the solvent increases.

## B. ANIONIC POLYMERIZATION

Monomers that are suitable for anionic polymerization generally contain electron-withdrawing substituent groups. Typical monomers include styrene, acrylonitrile, butadiene, methacrylates, acrylates, ethylene oxide, and lactones. The initiator in anionic polymerization may be any compound providing a strong nucleophile, including Grignard reagents and other organometallic compounds. Initiation involves

the addition of the initiator to the double bond of the monomer, as illustrated for styrene and butyllithium in Equation 2.20.

$$ n - C_4H_9^- \text{Li}^+ + \text{CH}_2 = \text{CH}_2 \longrightarrow n - C_4H_9 - \text{CH}_2 - \text{CH}^- \text{Li}^+ \quad (2.20) $$

The reaction produces a carbonion at the head end to which is associated the positively charged lithium counterion. Propagation occurs by the successive insertion of monomer molecules by anionic attack of the carbonion. No chain transfer or branching occurs in anionic polymerization, particularly if reactions are carried out at low temperatures. Termination of the growth activity of the polymer chain takes place either by the deliberate or accidental introduction into the system of oxygen, carbon dioxide, methanol, water, or other molecules that are capable of reacting with the active chain ends. We note that in anionic polymerization as well as free-radical polymerization, the initiator or part of it becomes part of the resulting polymer molecule, attached to the nongrowing chain end. This contrasts with cationic polymerization where the catalyst is necessary for initiation and propagation, but is regenerated at the termination step.

In some systems, termination can be avoided if the starting reagents are pure and the polymerization reactor is purged of all oxygen and traces of water. This produces polymer molecules that can remain active even after all the monomer molecules are consumed. When fresh monomer is added, polymerization resumes. Such polymeric molecules are referred to as “living polymers” because of the absence of termination. Since the chain ends grow at the same rate, the molecular weight of living polymers is determined simply by the ratio of monomer concentration to that of the initiator (Equation 2.21).

$$ \text{Degree of Polymerization (DP)} = \frac{[\text{monomer}]}{[\text{initiator}]} \qquad (2.21) $$

Polymers produced by living polymerization are characterized by very narrow molecular weight distribution (Poisson distribution). The polydispersity D is given by Equation 2.22

$$ D = \overline{M}_w / \overline{M}_n = 1 + 1/DP \quad (2.22) $$

where $\overline{M}_w$ and $\overline{M}_n$ are the weight-average molecular weight and number-average molecular weight, respectively.

As discussed in Chapter 7, the absence of termination in living polymerization permits the synthesis of unusual and unique block polymers — star- and comb-shaped polymers. Living polymerization can also be employed to introduce a variety of desired functional groups at one or both ends of polymeric chains both in homo- and block polymers. In particular, living polymerization techniques provide the synthetic polymer chemist with a vital and versatile tool to control the architecture of a polymer; complicated macromolecules can be synthesized to meet the rigid specification imposed by a scientific or technological demand.

# C. COORDINATION POLYMERIZATION

As we shall see in Chapter 4, monomers with side groups asymmetrically disposed with respect to the double bond are capable of producing polymers in which the side groups have a specific stereochemical or spatial arrangement (isotactic or syndiotactic). In both cationic and anionic polymerizations, the association of initiating ion and counterion permits a preferential placement of asymmetric substituted monomers, the extent of which depends on the polymerization conditions. Unbranched and stereospecific polymers are also produced by the use of Ziegler–Natta catalysts. These are complex catalyst systems derived from a transition metal compound from groups IVB to VIIIIB of the periodic table and an organometallic compound usually from a group IA or IIIA metal. A typical catalyst complex is that formed by trialkyl aluminum and titanium trichloride as shown below:

[图片: CIRRlTAlCHCIR(Str.3)]
Monoolefins such as propylene and dienes such as butadiene and isoprene can be polymerized using Ziegler–Natta coordination catalysts. The catalysts function by forming transient π-complexes between the monomers and the transition metal species. The initiating species is a metal–alkyl complex and propagation involves the consecutive insertion of monomer molecules into a polarized titanium–carbon bond. Coordination polymerizations may be terminated by introducing poisons such as water, hydrogen, aromatic alcohols, or metals like zinc into the reacting system.

# IV. STEP-GROWTH POLYMERIZATION

Step-growth polymerization involves a series of reactions in which any two species (monomers, dimers, trimers, etc.) can react at any time, leading to a larger molecule. Most step-growth polymerizations, as we shall see presently, involve a classical condensation reaction such as esterification, ester interchange, or amidization. In step-growth polymerization, the stepwise reaction occurs between pairs of chemically reactive or functional groups on the reacting molecules. In most cases, step-growth polymerization is accompanied by the elimination of a small molecule such as water as a by-product. A typical step-growth polymerization of the condensation type is the formation of a polyester through the reaction of a glycol and a dicarboxylic acid, as shown in Equation 2.23

$$ \begin{array}{l} n\text{HO} - \text{R} - \text{OH} + n\text{HOOC} - \text{R}' - \text{COOH} \\ \\ n\text{H} - \begin{bmatrix} \text{O} & \text{O} \\ \text{R} - \text{O} - \text{C} - \text{R}' - \text{C} \\ \text{n} \end{bmatrix} \text{OH} + n\text{H}_2\text{O} \end{array} \quad (2.23) $$

where R and R' are the unreactive part of the molecules.

Step-growth polymerizations generally involve either one or more types of monomers. In either case, each monomer has at least two reactive (functional) groups. In cases where only one type of monomer is involved, which is known as A-B step-growth polymerization, the functional groups on the monomer are different and capable of intramolecular reactions. An example is the formation of an aliphatic polyester by the self-condensation of ω-hydroxycaproic acid (Equation 2.24).

$$nHO - (CH_2)_5-C-OH \longrightarrow [-(CH_2)_5-\begin{bmatrix} O \\ \parallel \\ C-O \end{bmatrix}_n^+ 2nH_2O \quad (2.24)$$

Here, each molecule contains two different functional groups: a hydroxyl group (–OH) and a carboxylic acid group (–COOH). These react to form a series of ester linkages (–C–O–) shown in the shaded box. In those cases where more than one type of molecule is involved, the functional groups on each type of monomer are the same, but capable of intermolecular reaction with the other type of monomer. This is known as the A–A/B–B step-growth polymerization and is exemplified by the preparation of poly(ethylene terephthalate) and nylon 6,6 (Equations 2.25 and 2.26).

[图片: 00=OnHO-CC-OH+nHO-CH2CH2-OHterephthalic acidethylene glycol0OC+2nHO(2.25)CH2CH2-O-Jnpoly(ethylene terephthalate)]
$$nH_2N - (CH_2)_6 - NH_2 + nHO - C(CH_2)_4 - C(OH) \rightarrow \text{Hexamethylenediamine} \quad \text{adipic acid}$$

$$ \begin{bmatrix} \frac{H}{N-(\text{CH}_2)_6} & \frac{O}{CH_2)_4} & \frac{H}{C} \\ \frac{N}{n} & \frac{O}{n} & \frac{H}{2} \end{bmatrix} + 2nH_2O \quad (2.26) $$

In Equation 2.25, for example, poly(ethylene terephthalate) is formed from the condensation of a dicarboxylic acid and a diol.

Step-growth polymerizations can be divided into two main categories: polycondensation, in which a small molecule is eliminated at each step, as discussed above; and polyaddition, in which, as the name suggests, monomers react without the elimination of a small molecule. These are shown in Equations 2.27 and 2.28, respectively, where R and R' are the nonreactive portions of the molecules.

$$ \text{A-R-A+B-R'-B \rightarrow A-R-R'-B+AB} \quad (2.27) $$

$$ \text{A-R-A+B-R'-B \rightarrow A-R-AB-R'-B} \qquad (2.28) $$

An example of polyaddition-type step-growth polymerization is the preparation of polyurethane by the ionic addition of diol (1,4 butanediol) to a diisocyanate (1,6 hexane diisocyanate) (Equation 2.29).

[图片: nHO-(CH2)4-OH+nO=C=N一(CH2)6-N=C=O1,4-butanediol1,6-hexane diisocyanatebasiccatalys0HH0II|I。(2.29)0一(CH2)4--0-C-N(CH2)6-一polyurethane]
Another example of polyaddition-type step-growth polymerization is the preparation of polyurea from the reaction of diisocyanate and diamine, as shown in Equation 2.30.

[图片: nH2N-(CH2)6一NH2+nO=C=N一(CH2)6-N=C=Ohexamethylenediaminehexamethylene diisocyanatebasiccatalystHHOHH0|||IN-C(2.30)N-C-N-N-(CH2)6--(CH2)6-polyurea]
The characteristic linkage (group) in each of the above classes of polymers shown in the boxes has been summarized in Table 2.2.

In contrast to addition polymers, the structural unit in step-growth polymers is not identical chemically to the structure of the starting monomer(s). Consequently, step-growth polymers derive their names from the reactive type (characteristic interunit linkage) involved in the polymerization process. In the reaction between the glycol and dicarboxylic acid, for instance, the resulting polymer is a polyester, in consonance with the general name of reactions between hydroxyl groups (–OH) and carboxylic acid groups (–COOH)(Table 2.2).

By extension of this argument, the chemical structures of condensation polymers are not readily derived from the names of the polymers. Furthermore, the backbone of condensation polymers is heterogeneous, being generally composed of carbon plus other atoms, usually nitrogen and oxygen (Table 2.3) and sometimes sulfur and silicon. As we shall see later, this has serious implications for the resultant polymer properties. The main distinguishing features between addition and condensation polymerizations are summarized in Table 2.3.

Example 2.2: Unsaturated polyester resins, which are used as the matrix component of glass-fiber composites, may be obtained by the copolymerization of maleic anhydride and diethylene glycol. The low-molecular-weight product is soluble in styrene. Describe, with the aid of equations, the possible structures of the prepolymer and that of the polymer resulting from benzoyl peroxide-initiated polymerization of a solution of the prepolymer in styrene.

# TABLE 2.2 Some Functional Groups and Their Characteristic Interunit Linkage in Polymers

|ReactantsFunctional Group|CharacteristicInterunit Linkage|Polymer Type|
|---|---|---|
|—OH + —COOH|O||—C—O—|Polyester|
|—NH₂ + —COOH|O H||—C—N|Polyamide|
|—OH + —NCO|O H||—O—C—N|Polyurethane|
|—NH₂ + —NCO|H O H||—N—C—N—|Polyurea|
|—COOH + —COOH|O ||—C—O—C—|Polyanhydride|
|—OH + —OH|—O—|Polyether|
|—CH—CH∼O—O—|—O—|Polyether|
|—HO—C—OH|O||—O—C—O—|Polycarbonate|

# TABLE 2.3 Distinguishing Features of Chain and Step Polymerization Mechanisms

|Chain Polymerization|Step Polymerization|
|---|---|
|Only growth reaction adds repeating unit one at a time of the chain. Monomer concentration decreases steadily throughout reaction.|Any two molecular species present can react. Monomer disappears early in reaction: at DP 10, less than 1% monomer remains.|
|High polymer is formed at once; polymer molecular weight changes little throughout reaction.|Polymer molecular weight rises steadily throughout reaction.|
|Reaction mixture contains only monomer, high polymer, and about 10-5 part of growing chains.|At any stage all molecular species are present in a calculable distribution.|

From Billmeyer, F. W., Jr., Textbook of Polymer Science, 3rd ed., Interscience, New York, 1984. With permission.

Solution:

[图片: OC+HO- CH2CH2-0-CH2CH2-OH0COMaleic anhydrideDiethylene glycol(Str.4)00CCH=CH-C-0-CH2CH2-O-CH2CH2-0-~~--prepolymerbenzoylCHCH2=peroxide00C-O-CH2CH2-0-CH2CH2-0-~~-C-CH-CH-CH2-CHO:C0-CH-CH-C-0-CH2CH2-0-CH2CH2-0-~~Cross-linked polymer]
Maleic anhydride is unsaturated. Its reaction with diethylene glycol leads to a prepolymer with residual double bonds on the main chain. These participate in cross-linking reactions with styrene during initiation with benzoyl peroxide. The result is a network polymer.

# A. TYPICAL STEP-GROWTH POLYMERIZATIONS

## 1. Polyesters

Polyesters form a large class of commercially important polymers. A typical polyester is poly(ethylene terephthalate) (PETP), the largest volume synthetic fiber. It is also used as film (mylar) and in bottle applications. We have already discussed in the preceding section one of the routes for the preparation of PETP. The traditional route for the production of commercial PETP is through two successive ester interchange reactions, as shown below:

[图片: 00OxCH3O-CC-OCH3+2xHO-CH2CH2-OHdimethyl terephthalateethylene glycocatalyst150-200℃00=OC(Str. 5)CH2CH2-0一C-OCH2CH2CH2O-H+2xCH3OHXcatalyst260-300℃00OC-C-0-CH2CH2-0一+ nx HO-CH2CH2-OHnxpoly(ethylene terephthalate]
In the first step, a 1:2 molar ratio of dimethyl terephthalate to ethylene glycol is heated at temperatures near 200°C in the presence of a catalyst such as calcium acetate. During this stage, methanol is evolved and an oligomeric product (x = 1 to 4) is obtained. The second step involves a temperature increase to about 300°C. This results in the formation of high polymer with the evolution of ethylene glycol.

Poly(ethylene terephthalate) is a linear polyester obtained from the reaction of difunctional monomers. Branched or network polyesters are obtained if at least one of the reagents is tri- or multifunctional. This can be achieved either by the use of polyols such as glycerol in the case of saturated polyesters (glyptal) or by the use of unsaturated dicarboxylic acids such as maleic anhydride in the case of unsaturated polyester. In the preparation of glyptal, glycerol and phthalic anhydride react to form a viscous liquid initially, which on further reaction hardens as a result of network formation (Equation 2.31).

[图片: OHC0+HO-CH2CHCH2-OH一ClOH0GlyceroPhthalic anhydride~-O-CH2CHCH2-0-~(2.31)c=0C=0I●~-0-CH2CHCH2-0-~I0I]
Glyptal is used mainly as an adhesive. Glyptal modified with natural or synthetic oils is known as an alkyd resin, which is a special polyester of great importance in the coatings industry. A typical alkyd resin comprises the following reagents:

[图片: 0C0+HO- CH2CHCH2-OH+RCOOHCOHII0Phthalic anhydrideGlycero(2.32)Fatty acidoC-0-CH2CHCH2-o-80~-0--20OO1C=OIR]
The fatty acid RCOOH may be derived from vegetable drying oils (e.g., soybean, linseed oils) or from nondrying oils (e.g., coconut oil).

# 2. Polycarbonates

Polycarbonates are a special class of polyesters derived from carbonic acid (HO–C–OH) and have the following general structure:

$$ \left[ \begin{array}{c} \text{O} \\ \parallel \\ \text{R-O-C-O} \end{array} \right]_{n} \qquad (\text{Str. 6}) $$

Polycarbonates are the second largest by volume engineering thermoplastics next to polyamides. Their preparation involves the linking together of aromatic dihydroxy compounds, usually 2,2-bis(4-hydroxyphenyl) propane or bisphenol A, by reacting them with a derivative of carbonic acid such as phosgene (Equation 2.33) or diphenyl carbonate (Equation 2.34).

$$ n\text{HO} - \text{C(OH)}_3 \xrightarrow{\text{CH}_3} \text{C(OH)}_3 + n\text{Cl} - \text{C(OH)}_3 \longrightarrow (2.33) $$

# bisphenol A

# phosgene

[图片: CH0一O2nHCl0OCC-+0-CH]
# polycarbonate

$$ n\text{HO} \cdot \bigcirc \begin{array}{c} \text{CH}_3 \\ \text{C} \\ \text{CH}_3 \end{array} \cdot \bigcirc \begin{array}{c} \text{OH} + \text{PhO} - \text{C} - \text{OPH} \longrightarrow \text{CH}_3 $$

# bisphenol A diphenyl carbonate

[图片: CHO3=OOC2nPhOH0C0-CHnpolycarbonate]
The reaction of bisphenol A with phosgene involves bubbling the phosgene into a solution of bisphenol A in pyridine at 20 to 35°C and isolation of the resulting polymer by precipitation in water or methanol. In the reaction of Bisphenol A with diphenyl carbonate, a prepolymer is formed initially by heating the mixture at 180 to 220°C in vacuum. Then the temperature is raised slowly to 280 to 300°C at reduced pressure to ensure the removal of the final traces of phenol.

# 3. Polyamides

Polyamides, or nylons, as they are commonly called, are characterized by the presence of amide linkages (–CONH–) on the polymer main chain. Theoretically, a large number of polyamides can be synthesized based on four main synthetic routes: (1) condensation reaction between a dicarboxylic acid and a diamine,

(2) reaction between a diacid chloride and a diamine, (3) dehydration–condensation reactions of amino acids, and (4) ring-opening polymerization of lactams. Chemically, nylons may be divided into two categories: those based on synthetic routes (1) and (2); and those based on routes (3) and (4). The commercial use of nylons is centered around two products: nylon 6,6 from the first category, and nylon 6 from the second. We now expatiate our earlier discussion of the preparation of nylon 6,6, while the preparation of nylon 6 will be deferred to a subsequent section.

As with other polyamides, the classical route for the synthesis of nylon 6,6 is the direct reaction between a dicarboxylic acid (adipic acid) and a diamine (hexamethylenediamine). In practice, however, to achieve an exact stoichiometric equivalence between the functional groups, a 1:1 salt of the two reactants is prepared initially and subsequently heated at a high temperature to form the polyamide. For nylon 6,6, an intermediate hexamethylene diammonium adipate salt is formed. A slurry of 60 to 80% of the recrystallized salt is heated rapidly. The steam that is released is purged by air. Temperature is then raised to 220°C and finally to 270 to 280°C when the monomer conversion is about 80 to 90% while maintaining the steam pressure generated during polymerization at 200 to 250 psi. The pressure is subsequently reduced to atmospheric pressure, and heating is continued until completion of polymerization:

[图片: 00IIIHO-C一(CH2)4-C-OH+H2N-(CH2)6-NHadipic acidhexamethylenediamineheat00IIII日日田H2N-(CH2)6-NH30-C一(CH2)4-C-0(Str. 7)hexamethylene diammonium adipate saltheatO0HH|-C一(CH2)4-C-N一(CH2)6-N-2H2O+nylon 6,6]
Since the polymerization reaction occurs above the melting points of both reactants and the polymer, the polymerization process is known as melt polymerization.

Other polyamides of commercial importance are nylons that are higher analogs of the more common types: nylons 11; 12; 6,10; and 6,12. The numerals in the trivial names refer to the number of carbon atoms in the monomer(s). In designating A-A/B-B nylons, the first number refers to the number of carbon atoms in the diamine while the second number refers to the total number of carbon atoms in the acid. For example, nylon 6,10 is poly(hexamethylene sebacamide) (Equation 2.35).

[图片: 00IIInH2N一(CH2)6-NH2+ nHO-C一(CH2)8-C一OHhexamethylenediaminesebacic acidHH00一|N一(CH2)6-N-C一(CH2)8-C2nH2O一+-npoly(hexamethylene sebacamide)(2.35)(nylon 6,10)]
In the 1960s aromatic polyamides were developed to improve the flammability and heat resistance of nylons. Poly(m-phenyleneisophthalamide), or Nomex, is a highly heat resistant nylon obtained from the solution or interfacial polymerization of a metasubstituted diacid chloride and a diamine (Equation 2.36).

[图片: O0H2NNH2C1-CC-CIO+m-phenylenediaminisophthaloyl chloride-HClHH|00一(2.36)NNC一Cpoly(m-phenyleneisophthalamide(Nomex]
The corresponding linear aromatic polyamide is Kevlar aramid which decomposes only above 500°C (Equation 2.37).

[图片: 00-HCIOOH2N+Cl-CC-CINH2p-phenylenediamineterephthaloyl chloride]
[图片: HH00I|O(2.37)一CC-N-poly(p-phenyleneterephthalamide)(Kevlar]
The high thermooxidative stability of Kevlar is due to the absence of aliphatic units in its main chain. The material is highly crystalline and forms a fiber whose strength and modulus are higher than that of steel on an equal weight basis.

# 4. Polyimides
