Repository: jeffsking/WKB-OB

File: RAW_FULL/ima_sync/个人知识库/WKB/Resources/Ebook/29_Principles_of_polymerization.pdf.md (part 4 of 32)
---
Although $T_g$ and $T_m$ depend similarly on molecular structure, the variations in the two transition temperature do not always quantitative parallel each other. Table 1-3 shows the various polymers listed in order of increasing $T_g$ values. The $T_m$ values are seen to generally increase in the same order, but there are many polymers whose $T_m$ values do not follow in the same exact order. Molecular symmetry, chain rigidity, and secondary forces do not affect $T_g$ and $T_m$ in the same quantitative manner. Thus polyethylene and polyoxymethylene have low $T_g$ values because of their highly flexible chains; however, their simple and regular structures yield tightly packed crystal structures with high $T_m$ values. An empirical consideration of ratio $T_g/T_m$ (Kelvin temperatures) for various polymers aids this discussion. The $T_g/T_m$ ratio is approximately 1/2 for symmetric polymers [e.g., poly(vinylidene chloride)], but the ratio is closer to 3/4 for unsymmetric polymers (e.g., poly[vinyl chloride]). This result indicates that $T_m$ is more dependent on molecular symmetry, while $T_g$ is more dependent on secondary forces and chain flexibility.

It should be evident that some of the factors that decrease the crystallization tendecy of a polymer also lead to increased values of $T_m$ (and also $T_g$). The reason for this is that the extent of crystallinity developed in a polymer is both kinetically and thermodynamically controlled, while the melting temperature is only thermodynamically controlled. Polymers with rigid chains are difficult or slow to crystallize, but the portion that does crystallize will have a high melting temperature. (The extent of crystallinity can be significantly increased in such polymers by mechanical stretching to align and crystallize the polymer chains.) Thus compare the differences between polyethylene and poly(hexamethylene adipamide). Polyethylene tends to crystallize easier and faster than the polyamide because of its simple and highly regular structure and is usually obtained with greater degrees of crystallinity. On the other hand, the $T_m$ of the polyamide is much higher (by ~130°C) than that of polyethylene because of the much greater secondary forces.

# 1-6 APPLICATIONS OF POLYMERS

## 1-6a Mechanical Properties

Many polymer properties such as solvent, chemical, and electrical resistance and gas permeability are important in determining the use of a specific polymer in a specific application. However, the prime consideration in determining the general utility of a polymer is its

APPLICATIONS OF POLYMERS

33

mechanical behavior, that is, its deformation and flow characteristics under stress. The mechanical behavior of a polymer can be characterized by its stress-strain properties [Billmeyer, 1984; Nielsen and Landel, 1994]. This often involves observing the behavior of a polymer as one applies tension stress to it in order to elongate (strain) it to the point where it ruptures (pulls apart). The results are usually shown as a plot of the stress versus elongation (strain). The stress is usually expressed in newtons per square centimeter (N cm $^{-2}$) or megapascals (MPa) where 1 MPa = 100 N cm $^{-2}$. The strain is the fractional increase in the length of the polymer sample (i.e., $\Delta L/L$, where $L$ is the original, unstretched sample length). The strain can also be expressed as the percent elongation, $\Delta L/L \times 100\%$. Although N cm $^{-2}$ is the SI unit for stress, psi (pounds per square inch) is found extensively in the literature. The conversion factor is 1 N cm $^{-2} = 1.450$ psi. SI units will be used throughout this text with other commonly used units also indicated.

Several stress-strain plots are shown in Fig. 1-10. Four important quantities characterize the stress-strain behavior of a polymer:

1. Modulus. The resistance to deformation as measured by the initial stress divided by $\Delta L/L$.

[图片: |材料|应变 (ΔL/L)|应力 (N cm⁻²)| |:---:|:---:|:---:| |Fiber|0|>10⁵| |Rigid plastic|0.1|~10⁴| |Flexible plastic|1|~10³| |Elastomer|6|~10³|]
# Fig. 1-10 Stress-strain plots for a typical elastomer, flexible plastic, rigid plastic, and fiber.

34 INTRODUCTION

2. Ultimate Strength or Tensile Strength. The stress required to rupture the sample.

3. Ultimate Elongation. The extent of elongation at the point where the sample ruptures.

4. Elastic Elongation. The elasticity as measured by the extent of reversible elongation.

Polymers vary widely in their mechanical behavior depending on the degree of crystallinity, degree of crosslinking, and the values of $T_g$ and $T_m$. High strength and low extensibility are obtained in polymers by having various combinations of high degrees of crystallinity or crosslinking or rigid chains (characterized by high $T_g$). High extensibility and low strength in polymers are synonymous with low degrees of crystallinity and crosslinking and low $T_g$ values. The temperature limits of utility of a polymer are governed by its $T_g$ and/or $T_m$. Strength is lost at or near $T_g$ for an amorphous polymer and at or near $T_m$ for a crystalline polymer.

An almost infinite variety of polymeric materials can be produced. The polymer scientist must have an awareness of the properties desired in the final polymer in order to make a decision about the polymer to be synthesized. Different polymers are synthesized to yield various mechanical behaviors by the appropriate combinations of crystallinity, crosslinking, $T_g$, and $T_m$. Depending on the particular combination, a specific polymer will be used as a fiber, flexible plastic, rigid plastic, or elastomer (rubber). Commonly encountered articles that typify these uses of polymers are clothing and rope (fiber), packaging films and seat covers (flexible plastic), eyeglass lenses and housings for appliances (rigid plastic), and rubber bands and tires (elastomer). Table 1-4 shows the uses of many of the common polymers. Some polymers are used in more than one category because certain mechanical properties can be manipulated by appropriate chemical or physical means, such as by altering the crystallinity or adding plasticizers (Sec. 3-14c-1) or copolymerization (Sec. 3-14b, Chap. 6). Some polymers are used as both plastics and fibers, other as both elastomers and plastics.

# TABLE 1-4 Use of Polymers

|Elastomers|Plastics|Fibers|
|---|---|---|
|Polyisoprene|Polyethylene||
|Polyisobutylene|Polytetrafluoroethylene||
||Poly(methyl methacrylate)||
||Phenol-formaldehyde||
||Urea-formaldehyde||
||Melamine-formaldehyde||
||[图片]|[图片]  Polyacrylonitrile|

APPLICATIONS OF POLYMERS

35

# 1-6b Elastomers, Fibers, and Plastics

The differences between fibers, plastics, and elastomers can be seen in the stress-strain plots in Fig. 1-10. The modulus of a polymer is the initial slope of such a plot; the tensile strength and ultimate elongation are the highest stress and elongation values, respectively. Elastomers are the group of polymers that can easily undergo very large, reversible elongations (≤ 500–1000%) at relatively low stresses. This requires that the polymer be completely (or almost completely) amorphous with a low glass transition temperature and low secondary forces so as to obtain high polymer chain mobility. Some degree of crosslinking is needed so that the deformation is rapidly and completely reversible (elastic). The initial modulus of an elastomer should be very low (<100 N cm $^{-2}$), but this should increase fairly rapidly with increasing elongation; otherwise, it would have no overall strength and resistance to rupture at low strains. Most elastomers obtain the needed strength via crosslinking and the incorporation of reinforcing inorganic fillers (e.g., carbon black, silica). Some elastomers undergo a small amount of crystallization during elongation, especially at very high elongations, and this acts as an additional strengthening mechanism. The $T_m$ of the crystalline regions must be below or not significantly above the use temperature of the elastomer in order that the crystals melt and deformation be reversible when the stress is removed. Polyisoprene (natural rubber) is a typical elastomer—it is amorphous, is easily crosslinked, has a low $T_g$ (-73°C), and has a low $T_m$ (28°C). Crosslinked (moderately) polyisoprene has a modulus that is initially less than 70 N cm $^{-2}$; however, its strength increases to about 1500 N cm $^{-2}$ at 400% elongation and about 2000 N cm $^{-2}$ at 500% elongation. Its elongation is reversible over the whole elongation range, that is, up to just prior to the rupture point. The extent of crosslinking and the resulting strength and elongation characteristics of an elastomer cover a considerable range depending on the specific end use. The use of an elastomer to produce an automobile tire requires much more crosslinking and reinforcing fillers than does the elastomer used for producing rubber bands. The former application requires a stronger rubber with less tendency to elongate than the latter application. Extensive crosslinking of a rubber converts the polymer to a rigid plastic.

Fibers are polymers that have very high resistance to deformation—they undergo only low elongations (<10–50%) and have very high moduli (>35,000 N cm $^{-2}$) and tensile strengths (>35,000 N cm $^{-2}$). A polymer must be very highly crystalline and contain polar chains with strong secondary forces in order to be useful as a fiber. Mechanical stretching is used to impart very high crystallinity to a fiber. The crystalline melting temperature of a fiber must be above 200°C so that it will maintain its physical integrity during the use temperatures encountered in cleaning and ironing. However, $T_m$ should not be excessively high—not higher than 300°C—otherwise, fabrication of the fiber by melt spinning may not be possible. The polymer should be soluble in solvents used for solution spinning of the fiber but not in dry-cleaning solvents. The glass transition temperature should have an intermediate vlaue; too high a $T_g$ interferes with the stretching operation as well as with ironing, while too low a $T_g$ would not allow crease retention in fabrics. Poly(hexamethylene adipamide) is a typical fiber. It is stretched to high crystallinity, and its amide groups yield very strong secondary forces due to hydrogen bonding; the result is very high tensile strength (70,000 N cm $^{-2}$), very high modulus (500,000 N cm $^{-2}$), and low elongation (<20%). The $T_m$ and $T_g$ have optimal values of 265 and 50°C, respectively. [The use of polypropene as a fiber is an exception to the generalization that polar polymers are required for fiber applications. The polypropene used as a fiber has a highly stereoregular structure and can be mechanically stretched to yield a highly oriented polymer with the strength characteristics required of a fiber (see Sec. 8-11d).]

36

INTRODUCTION

Plastics represent a large group of polymers that have a wide range of mechanical behaviors in between those of the elastomers and fibers. There are two types of plastics—flexible plastics and rigid plastics. The flexible plastics possess moderate to high degrees of crystallinity and a wide range of $T_m$ and $T_g$ values. They have moderate to high moduli (15,000–350,000 N cm$^{-2}$), tensile strengths (1500–7000 N cm$^{-2}$), and ultimate elongations (20–800%). The more typical members of this subgroup have moduli and tensile strengths in the low ends of the indicated ranges with elongations in the high end. Thus polyethylene is a typical flexible plastic with a tensile strength of 2500 N cm$^{-2}$, a modulus of 20,000 N cm$^{-2}$, and an ultimate elongation of 500%. Other flexible plastics include polypropene and poly(hexamethylene adipamide). Poly(hexamethylene adipamide) is used as both a fiber and a flexible plastic. It is a plastic when it has moderate crystallinity, while stretching converts it into a fiber. Many flexible plastics under large ultimate elongations—some as large as those of elastomers. However, they differ from elastomers in that only a small portion (approximately <20%) of the ultimate elongation is reversible. The elongation of a plastic past the reversible region results in its permanent deformation, that is, the plastic will retain its elongated shape when the stress is removed.

The rigid plastics are quite different from the flexible plastics. The rigid plastics are characterized by high rigidity and high resistance to deformation. They have high moduli (70,000–350,000 N cm$^{-2}$) and moderate to high tensile strengths (3000–8500 N cm$^{-2}$), but more significantly, they undergo very small elongations (<0.5–3%) before rupturing. The polymers in this category are amorphous polymers with very rigid chains. The high chain rigidity is achieved in some cases by extensive crosslinking, for example, phenol-formaldehyde, urea-formaldehyde, and melamine-formaldehyde polymers. In other polymers the high rigidity is due to bulky side groups on the polymer chains resulting in high $T_g$ values, for example, polystyrene ($T_g = 100^{\circ}\text{C}$) and poly(methyl methacrylate ($T_g = 105^{\circ}\text{C}$).

# REFERENCES

Bershtein, V. A. and V. M. Egorov, Differential Scanning Calorimetry of Polymers: Physics, Chemistry, Analysis, Ellis-Horwood, New York, 1994.

Billmeyer, F. W., Jr., Textbook of Polymer Science, Chaps. 11, 12, Wiley-Interscience, New York, 1984.

Brandrup, J., E. H. Immergut, and E. A. Grulke, Polymer Handbook, 4th ed., Wiley-Interscience, New York, 1999.

Carothers, W. H., J. Am. Chem. Soc., 51, 2548 (1929).

Flory, P. J., Principles of Polymer Chemistry, Chap. 2, Cornell Univ. Press, Ithaca, N. Y., 1953.

Heimenz, P. C., Polymer Chemistry, Marcel Dekker, New York, 1984.

IUPAC, Pure Appl. Chem., 66, 2483 (1994); Pure Appl. Chem., 74, 1921 (2002).

IUPAC, Compendium of Macromolecular Terminology and Nomenclature (referred to as The Purple Book), 1st ed., Blackwell Scientific, Oxford, 1991; 2nd ed., in press.

Keller, A., M. Warner, and A. H. Windle, eds., Self-order and Form in Polymeric Materials, Chapman & Hall, London, 1995.

Mark, J. E., ed., Polymer Data Handbook, Oxford Univ. Press, London, 1999.

Mark, J. E., A. Eisenberg, W. W. Graessley, L. Mandelkern, E. T. Samulski, J. L. Koenig, and G. D. Wignall, Physical Properties of Polymers, 2nd ed., American Chemical Society, Washington, D.C., 1993.

Morawetz, H., Macromolecules in Solution, Chaps. IV-VI, Wiley-Interscience, New York, 1975.

Nielsen, L. E. and R. F. Landel, Mechanical Properties of Polymers and Composites, 2ndded., Marcel Dekker, New York, 1994.

PROBLEMS

37

Panico, R., W. H. Powell, and J.-C. Richer, eds., A Guide to IUPAC Nomenclature of Organic Compounds, Blackwell Scientific, Oxford, 1993.

Porter, R. S. and L. H. Wang, Rev. Macromol. Chem. Phys., C35(1), 63 (1995).

Potschka, M. and P. L. Dublin, eds., Strategies in Size Exclusion Chromatography, American Chemical Society, Washington, D.C., 1996.

Slade, P. E., ed., Polymer Molecular Weights, Springer, Berlin, 1998.

Sperling, L. H., Introduction to Physical Polymer Science, 3rd ed., Wiley-Interscience, New York, 2001.

Wendlandt, W. W., Thermal Analysis, 3rd ed., Wiley, New York, 1986.

Wilks, E. S., Prog. Polym. Sci., 25, 9 (2000).

Woodward, A. E., Atlas of Polymer Morphology, Hanser Verlag, Munich, 1989.

Wunderlich, B., Macromolecular Physics, Vols. 1–3, Academic Press, New York, 1973.

Yau, W. W., J. J. Kirkland, and D. D. Bly, Modern Size Exclusion Liquid Chromatography. Practice of Gel Permeation and Gel Filtration Chromatography, Wiley, New York, 1979.

# PROBLEMS

1-1 Show by equations the overall chemical reactions involved in the synthesis of polymers from

a. $CH_2=CH-CO_2H$

b. $\square_0$

c. $H_2N-(CH_2)_5-NH_2 + ClCO-(CH_2)_5-COCl$

d. $HO-(CH_2)_5-CO_2H$

$$ e. \quad \mathrm{CH_3-CH_2-NCO} + \mathrm{HO-CH_2CH_2-OH} $$

f. $CH_2=CH-F$

1-2 What is the structure of the repeating unit in each of the polymers in Problem 1-1? Can any other monomer(s) be used to obtain the same polymer structure for any of these polymer?

1-3 Classify the polymers as to whether they are condensation or addition polymers. Classify the polymerizations as to whether they are step, chain, or ring-opening polymerizations.

1-4 How would you experimentally determine whether the polymerization of an unknown monomer X was proceeding by a step or a chain mechanism?

1-5 Name each of the polymers in Problem 1-1 by the IUPAC system. Indicate alternate names where applicable based on the polymer source, non-IUPAC structure system, or trade names.

1-6 Name each of the following polymers by the IUPAC system

a. $+OCH_n/CH_2COOCH_3$

38

INTRODUCTION

[图片: b.CH200CH2CH2CH3]
[图片: C.NHCH]
[图片: d.f]
1-7 A sample of polystyrene is composed of a series of fractions of different-sized molecules:

|Fraction|Weight Fraction|Molecular Weight|
|---|---|---|
|A|0.10|12,000|
|B|0.19|21,000|
|C|0.24|35,000|
|D|0.18|49,000|
|E|0.11|73,000|
|F|0.08|102,000|
|G|0.06|122,000|
|H|0.04|146,000|

Calculate the number-average and weight-average molecular weights of this polymer sample. Draw a molecular weight distribution curve analogous to Fig. 1-4.

1-8 Indicate how the extent of polymer crystallinity is affected by chemical structure.

1-9 Define $T_m$ and $T_g$ and indicate how they are affected by chemical structure.

1-10 Describe the differences in the properties and uses of flexible plastics, rigid plastics, fibers, and elastomers. What types of chemical structures are typical of each?

CHAPTER 2

# STEP POLYMERIZATION

Many of the common condensation polymers are listed in Table 1-1. In all instances the polymerization reactions shown are those proceeding by the step polymerization mechanism. This chapter will consider the characteristics of step polymerization in detail. The synthesis of condensation polymers by ring-opening polymerization will be subsequently treated in Chap. 7. A number of different chemical reactions may be used to synthesize polymeric materials by step polymerization. These include esterification, amidation, the formation of urethanes, aromatic substitution, and others. Polymerization usually proceeds by the reactions between two different functional groups, for example, hydroxyl and carboxyl groups, or isocyanate and hydroxyl groups.

All step polymerizations fall into two groups depending on the type of monomer(s) employed. The first involves two different bifunctional and/or polyfunctional monomers in which each monomer possesses only one type of functional group. (A polyfunctional monomer is a monomer with more than one functional group per molecule. A bifunctional monomer is one with two functional groups per molecule.) The second involves a single monomer containing both types of functional groups. The synthesis of polyamides illustrates both groups of polymerization reactions. Thus polyamides can be obtained from the reaction of diamines with diacids

$$nH_2N-R-NH_2 + nHO_2C-R'-CO_2H \longrightarrow H-(NH-R-NHCO-R'-CO}_nOH + (2n-1)H_2O \quad (2-1a)$$

or from the reaction of amino acids with themselves:

$$nH_2N-R-CO_2H \longrightarrow H(\text{NH}-\text{R}-\text{CO})_n\text{OH} + (n-1)H_2\text{O} \quad (2-1b)$$

40

STEP POLYMERIZATION

The two groups of reactions can be represented in a general manner by the equations

$$nA-A + nB-B \longrightarrow \left(\begin{array}{c}A-AB-B\end{array}\right)_n \quad (2-2)$$

$$nA-B \longrightarrow \left(-\begin{array}{c}A-B+\end{array}\right)_n \quad (2-3)$$

where A and B are the two different types of functional groups. The characteristics of these two polymerization reactions are very similar. The successful synthesis of high polymers (i.e., polymer of sufficiently high molecular weight to be useful from the practical viewpoint) using any step polymerization reaction generally is more difficult than the corresponding small molecule reaction, since high polymers can be achieved only at very high conversions (>98–99%). A conversion of 90%, which would be considered excellent for the synthesis of ethyl acetate or methyl benzamide, is a disaster for the synthesis of the corresponding polyester or polyamide. The need for very high conversions to synthesize high polymer places several stringent requirements on any reaction to be used for polymerization—a favorable equilibrium and the absence of cyclization and other side reactions. These stringent requirements are met by a relatively small fraction of the reactions familiar to and used by chemists to synthesize small molecules. An additional requirement for achieving high molecular weights is the need for the A and B functional groups to be present at very close to stoichiometric amounts.

# 2-1 REACTIVITY OF FUNCTIONAL GROUPS

## 2-1a Basis for Analysis of Polymerization Kinetics

The kinetics of polymerization are of prime interest from two viewpoints. The practical synthesis of high polymers requires a knowledge of the kinetics of the polymerization reaction. From the theoretical viewpoint the significant differences between step and chain polymerizations reside in large part in their respective kinetic features.

Step polymerization proceeds by a relatively slow increase in molecular weight of the polymer. Consider the synthesis of a polyester from a diol and a diacid. The first step is the reaction of the diol and diacid monomers to form dimer:

$$\begin{align*} HO-R-OH + HO_2C-R'-CO_2H &\rightarrow \\ HO-R-OCO-R'-CO_2H + H_2O &\end{align*} \qquad (2-4)$$

The dimer then forms trimer by reaction with diol monomer

$$HO-R-OCO-R'-CO_2H + HO-R-OH \longrightarrow HO-R-OCO-R'-COO-R-OH + H_2O \quad (2-5)$$

and also with diacid monomer:

$$ \begin{array}{l}HO-R-OCO-R^{\prime}-CO_2H + HO_2C-R^{\prime}-CO_2H \longrightarrow \\ HO_2C-R^{\prime}-COO-R-OCO-R^{\prime}-CO_2H + H_2O \end{array} \quad (2-6) $$

Dimer reacts with itself to form tetramer:

$$ \begin{array}{l}2HO-R-OCO-R^{\prime}-CO_2H \longrightarrow \\ HO-R-OCO-R^{\prime}-COO-R-OCO-R^{\prime}-CO_2H + H_2O \end{array} \qquad (2-7) $$

REACTIVITY OF FUNCTIONAL GROUPS

41

The tetramer and trimer proceed to react with themselves, with each other, and with monomer and dimer. The polymerization proceeds in this stepwise manner with the molecular weight of the polymer continuously increasing with time (conversion). Step polymerizations are characterized by the disappearance of monomer early in the reaction far before the production of any polymer of sufficiently high molecular weight (approximately >5000–10,000) to be of practical utility. Thus for most step polymerizations there is less than 1% of the original monomer remaining at a point where the average polymer chain contains only ~10 monomer units. As will be seen in Chap. 3, the situation is quite different in the case of chain polymerization.

The rate of a step polymerization is, therefore, the sum of the rates of reaction between molecules of various sizes, that is, the sum of the rates for reactions such as

[图片: Modimernomer+monomerDimertrimer+monomerDimer+dimertetramerTrimer+monomertetramerTrimerdimer+pentamerTrimertrimerhexamer+Tetramer+monomerpentamerTetramer+dimerhexamerTetramertrimer+heptamerTetramer+tetrameroctamerPentamer+trimeroctamer(2-8a)Pentamer+tetramernonamer]
which can be expressed as the general reaction

$$n\text{-mer} + m\text{-mer} \longrightarrow (n + m)\text{-mer} \quad (2-8b)$$

The reaction mixture at any instance consists of various-sized diol, diacid, and hydroxy acid molecules. Any HO-containing molecule can react with any COOH-containing molecule. This is a general characteristic of step polymerization.

The kinetics of such a situation with innumerable separate reactions would normally be difficult to analyze. However, kinetic analysis is greatly simplified if one assumes that the reactivities of both functional groups of a bifunctional monomer (e.g., both hydroxyls of a diol) are the same, the reactivity of one functional group of a bifunctional reactant is the same irrespective of whether the other functional group has reacted, and the reactivity of a functional group is independent of the size of the molecule to which it is attached (i.e., independent of the values of n and m). These simplifying assumptions, often referred to as the concept of equal reactivity of functional groups, make the kinetics of step polymerization identical to those for the analogous small molecule reaction. As will be seen shortly, the kinetics of a polyesterification, for example, become essentially the same as that for the esterification of acetic acid with ethanol.

# 2-1b Experimental Evidence

These simplifying assumptions are justified on the basis that many step polymerizations have reaction rate constants that are independent of the reaction time or polymer molecular

42

STEP POLYMERIZATION

# TABLE 2-1 Rate Constants for Esterification (25°C) in Homologous Compounds $^{a,b}$

|Molecular Size (x)|$k \times 10^4$ for $H(CH_2)_xCO_2H$|$k \times 10^4$ for $(CH_2)_x(CO_2H)_2$|
|---|---|---|
|1|22.1||
|2|15.3|6.0|
|3|7.5|8.7|
|4|7.5|8.4|
|5|7.4|7.8|
|6||7.3|
|8|7.5||
|9|7.4||
|11|7.6||
|13|7.5||
|15|7.7||
|17|7.7||

a Rate constants are in units of $L \text{ mol}^{-1} \text{ s}^{-1}$.

$^{b}$ Data from Bhide and Sudborough [1925].

weight. It is, however, useful to examine in more detail the experimental and theoretical justifications for these assumptions. Studies of the reactions of certain nonpolymeric molecules are especially useful for understanding polymerization kinetics [Flory, 1953]. The independence of the reactivity of a functional group on molecular size can be observed from the reaction rates in a homologous series of compounds differing from each other only in molecular weight. Consider, for example, the rate constant data in the first column in Table 2-1 for the esterification of a series of homologous carboxylic acids [Bhide and Sudborough, 1925]:

$$ \mathrm{H(CH_2)_xCO_2H} + \mathrm{C_2H_5OH} \xrightarrow{\mathrm{HCl}} \mathrm{H(CH_2)_xCO_2C_2H_5} + \mathrm{H_2O} \quad (2-9) $$

It is evident that, although there is a decrease in reactivity with increased molecular size, the effect is significant only at a very small size. The reaction rate constant very quickly reaches a limiting value at $x = 3$, which remains constant and independent of molecular size. Analogous results are found for the polyesterification of sebacoyl chloride with $\alpha, \omega$-alkane diols [Ueberreiter and Engel, 1977]:

$$ \mathrm{HO(CH_2)_xOH} + \mathrm{Cl-OC(CH_2)_8CO-Cl} \xrightarrow{\mathrm{HCl}} [\mathrm{O(CH_2)_xOCO(CH_2)_8CO}]_n \quad (2-10) $$

The rate constant for esterification is independent of $x$ for the compounds studied (Table 2-2). Examples of similar behavior can be found for other reactions [Rand et al., 1965]. The results for sebacoyl chloride offer direct evidence of the concept of functional group reactivity being independent of molecular size, since the rate constant is independent of $n$ as well as $x$.

The independence of functional group reactivity of molecular size is contrary to the general impression that was widely held in the early years of polymer science. There was a general misconception of decreased reactivity with increased molecular size. This was due

REACTIVITY OF FUNCTIONAL GROUPS

43

# TABLE 2-2 Rate Constants for Polyesterification (26.9°C) of Sebacoyl Chloride with $\alpha$, $\omega$-Alkane Diols in Dioxane<sup>a, b</sup>

|Molecular Size (x)|$k \times 10^3$ for $HO(CH_2)_xOH$|
|---|---|
|5|0.60|
|6|0.63|
|7|0.65|
|8|0.62|
|9|0.65|
|10|0.62|

a Rate constants are in units of $L \text{ mol}^{-1} \text{ s}^{-1}$.

$^{b}$ Data from Ueberreiter and Engel [1977].

in large part to the fact that reactions with the larger-sized species were often attempted without adjusting concentrations so as to have equivalent concentrations of the reacting functional groups. In many instances the low or difficult solubility of the higher-molecular-weight reactants in a homologous series was responsible for the observed, apparent low reactivity. These effects are still pitfalls to be avoided.

# 2-1c Theoretical Considerations

There is theoretical justification for the independence of the reactivity of a functional group of molecular size [Rabinowitch, 1937]. The common misconception regarding the alleged low reactivity of groups attached to large molecules comes from the lower diffusion rates of the latter. However, the observed reactivity of a functional group is dependent on the collision frequency of the group, not on the diffusion rate of the whole molecule. The collision frequency is the number of collisions one functional group makes with other functional groups per unit of time. A terminal functional group attached to a growing polymer has a much greater mobility than would be expected from the mobility of the polymer molecule as a whole. The functional group has appreciable mobility due to the conformational rearrangements that occur in nearby segments of the polymer chain. The collision rate of such a functional group with neighboring groups will be about the same as for small molecules.

The lowered mobility of the polymer molecule as a whole alters the time distribution of collisions. A lower diffusion rate means that any two functional groups will undergo more total collisions before diffusing apart. Thus in any particular time interval (which is long compared to the interval required for diffusion of a group from one collision partner to the next) the number of partners with which a functional group undergoes collisions is less for a group attached to a polymer chain than for one attached to a small molecule. But, most significantly, their overall collision frequencies are the same in the two cases. If the diffusion of a functional group from one collision partner to the next were too slow to maintain the concentration of the reactive pairs of functional groups at equilibrium, one would observe decreased reactivity for the functional group. The opposite is the case, since reaction between two functional groups in a step polymerization occurs only about once in every $10^{13}$ collisions [Flory, 1953]. During the time interval required for this many collisions, sufficient diffusion of the molecule and of the functional group occurs to maintain the equilibrium concentration of collision pairs of functional groups. The net result of these

44

STEP POLYMERIZATION

considerations is that the reactivity of a functional group will be independent of the size of the molecule to which it is attached. Exceptions to this occur when the reactivities of the groups are very high and/or the molecular weights of the polymer are very high. The polymerization becomes diffusion-controlled in these cases because mobility is too low to allow maintenance of the equilibrium concentration of reactive pairs and of their collision frequencies.

# 2-1d Equivalence of Groups in Bifunctional Reactants

The equivalence of the reactivities of the two functional groups in bifunctional reactants has also been demonstrated in many systems. The second column in Table 2-1 shows data for the esterification of a homologous series of dibasic acids:

$$ \begin{aligned} & \mathrm{HO_2C-(CH_2)_x-CO_2H + 2C_2H_5OH \longrightarrow} \\ & \mathrm{C_2H_5O_2C-(CH_2)_x-CO_2C_2H_5 + 2H_2O} \end{aligned} \quad (2-11) $$

The rate constants tabulated are the averages of those for the two carboxyl groups in each dibasic acid. The rate constants for the two carboxyls were the same within experimental error. Further, a very important observation is that the reactivity of one of the functional groups is not dependent on whether the other has reacted. As in the case of the monocarboxylic acids, the reactivity of the carboxyl group quickly reaches a limiting value. Similar results were observed for the polyesterification of sebacoyl chloride (Table 2-2).

It should not be concluded that the reactivity of a functional group is not altered by the presence of a second group. The data show that at small values of $x$ up to 4 or 5, there is an effect of the second group. In most instances the effect disappears fairly rapidly with increasing molecular size as the two functional groups become isolated from each other. Thus the rate constant for the esterification of the dibasic acid with $x = 6$ is the same as that for the monobasic acids. It might appear at first glance that polymerizations involving bifunctional reagents with low $x$ values would present a problem. However, the difference in reactivities of the functional groups of a bifunctional reagent compared to the functional group in a monofunctional reagent is not an important consideration in handling the kinetics of step polymerization. The most significant considerations are that the reactivity of a functional group in a bifunctional monomer is not altered by the reaction of the other group, and that the reactivities of the two functional groups are the same and do not change during the course of the polymerization.

# 2-2 KINETICS OF STEP POLYMERIZATION

Consider the polyesterification of a diacid and a diol to illustrate the general form of the kinetics of a typical step polymerization. Simple esterification is a well-known acid-catalyzed reaction and polyesterification follows the same course [Otton and Ratton, 1988; Vancso-Szmercsanyi and Makay-Bodi, 1969]. The reaction involves protonation of the carboxylic acid,

$$ \underset{k_2}{\overset{\text{O}}{\rightleftharpoons}}\text{C}-\text{OH} + \text{HA} \xrightarrow{k_1} \underset{+}{\overset{\text{O}}{\rightleftharpoons}}\text{C}-\text{OH}(\text{A}^-) \quad (2-12) $$

KINETICS OF STEP POLYMERIZATION

45

followed by reaction of the protonated species I with the alcohol to yield the ester

$$ \begin{array}{c}\underset{k_4}{\overset{\mathrm{OH}}{\rightleftharpoons}}\underset{k^+}{\overset{\mathrm{C}}{\overset{\mathrm{I}}{\mathrm{OH}}}}+\underset{(\mathrm{A}^-)}{\overset{\mathrm{C}}{\rightleftharpoons}}\underset{\mathrm{II}}{\overset{\mathrm{k_3}}{\rightleftharpoons}}\overset{\mathrm{C}}{\overset{\mathrm{I}}{\rightleftharpoons}}\overset{\mathrm{C}}{\overset{\mathrm{I}}{\rightleftharpoons}}\overset{\mathrm{C}}{\overset{\mathrm{I}}{\rightleftharpoons}}\overset{\mathrm{C}}{\overset{\mathrm{I}}{\rightleftharpoons}}\overset{\mathrm{C}}{\overset{\mathrm{I}}{\rightleftharpoons}}\overset{\mathrm{C}}{\overset{\mathrm{I}}{\rightleftharpoons}}\overset{\mathrm{C}}{\overset{\mathrm{I}}{\rightleftharpoons}}\overset{\mathrm{C}}{\overset{\mathrm{I}}{\rightleftharpoons}}\overset{\mathrm{C}}{\overset{\mathrm{I}}{\rightleftharpoons}}\overset{\mathrm{C}}{\overset{\mathrm{I}}{\rightleftharpoons}}\overset{\mathrm{C}}{\overset{\mathrm{I}}{\rightleftharpoons}}\overset{\mathrm{C}}{\overset{\mathrm{I}}{\rightleftharpoons}}\overset{\mathrm{C}}{\overset{\mathrm{I}}{\rightleftharpoons}}\overset{\mathrm{C}}{\overset{\mathrm{I}}{\rightleftharpoons}}\overset{\mathrm{C}}{\overset{\mathrm{I}}{\rightleftharpoons}}\overset{\mathrm{C}}{\overset{\mathrm{I}}{\rightleftharpoons}}\overset{\mathrm{C}}{\overset{\mathrm{I}}{\rightleftharpoons}}\overset{\mathrm{C}}{\overset{\mathrm{I}}{\rightleftharpoons}}\ov

$$ \begin{array}{c}\underset{\text{O}}{\overset{\text{OH}}{\rightleftharpoons}}\quad\underset{\text{O}}{\overset{k_5}{\rightleftharpoons}}\quad\underset{\text{O}}{\overset{\text{OH}}{\rightleftharpoons}}\quad\underset{\text{O}}{\overset{\text{OH}}{\rightleftharpoons}}\quad\underset{\text{O}}{\overset{\text{OH}}{\rightleftharpoons}}\quad\underset{\text{O}}{\overset{\text{OH}}{\rightleftharpoons}}\quad\underset{\text{O}}{\overset{\text{OH}}{\rightleftharpoons}}\quad\underset{\text{O}}{\overset{\text{OH}}{\rightleftharpoons}}\quad\underset{\text{O}}{\overset{\text{OH}}{\rightleftharpoons}}\quad\underset{\text{O}}{\overset{\text{OH}}{\rightleftharpoons}}\quad\underset{\text{O}}{\overset{\text{OH}}{\rightleftharpoons}}\quad\underset{\text{O}}{\overset{\text{OH}}{\rightleftharpoons}}\quad\underset{\text{O}}{\overset{\text{OH}}{\rightleftharpoons}}\quad\underset{\text{O}}{\overset{\text{OH}}{\rightleftharpoons}}\quad\underset{\text{O}}{\overset{\text{OH}}{\rightleftharpoons}}\quad\underset{\text{O}}{\overset{\text{OH}}{\rightleftharpoons}}\quad\underset{\text{O}}{\overset{\text{OH}}{\rightl

In the above equations $\cdots$ and $\cdots$ are used to indicate all acid or alcohol species in the reaction mixture (i.e., monomer, dimer, trimer, . . ., n-mer). Species I and II are shown in the form of their associated ion pairs since polymerization often takes place in organic media of low polarity. (A $^{-}$ is the negative counterion derived from the acid HA. Polyesterifications, like many other step polymerizations, are equilibrium reactions. However, from the practical viewpoint of obtaining high yields of high-molecular-weight product such polymerizations are run in a manner so as to continuously shift the equilibrium in the direction of the polymer. In the case of a polysterification this is easily accomplished by removal of the water that is a by-product of the reaction species II (Eq. 2-14). Under these conditions the kinetics of polymerization can be handled by considering the reactions in Eqs. 2-13 and 2-14 to be irreversible. (A consideration of the kinetics of a reversible step polymerization is given in Sec. 2-4c.)

The rate of a step polymerization is conveniently expressed in terms of the concentrations of the reacting functional groups. Thus the polyesterification can be experimentally followed by titrating for the unreacted carboxyl groups with a base. The rate of polymerization $R_p$ can then be expressed as the rate of disappearance of carboxyl groups -d[COOH]/dt. For the usual polyesterification, the polymerization rate is synonomous with the rate of formation of species II; that is, $k_4$ is vanishingly small (since the reaction is run under conditions that drive Eqs. 2-13 and 2-14 to the right), and $k_1, k_2$, and $k_5$ are large compared to $k_3$. An expression for the reaction rate can be obtained following the general procedures for handling a reaction scheme with the characteristics described [Moore and Pearson, 1981]. The rate of polymerization is given by

$$ R = \frac{-d[\text{COOH}]}{dt} = k_3[\text{C}^+(\text{OH})_2][\text{OH}] \quad (2-15) $$

where [COOH], [OH], and $[C^+(OH)_2]$ represent the concentrations of carboxyl, hydroxyl, and protonated carboxyl (I) groups, respectively. The concentration terms are in units of moles of the particular functional group per liter of solution.

Equation 2-15 is inconvenient in that the concentration of protonated carboxylic groups is not easily determined experimentally. One can obtain a more convenient expression for $R_p$ by substituting for $C(OH)_2$ from the equilibrium expression

$$ K = \frac{k_1}{k_2} = \frac{[\text{C(OH)}_2]}{[\text{COOH}][\text{HA}]} \quad (2-16) $$

46

STEP POLYMERIZATION

for the protonation reaction (Eq. 2-12). Combination of Eqs. 2-15 and 2-16 yields

$$ \frac{-d[\text{COOH}]}{dt} = k_3 K[\text{COOH}][\text{OH}][\text{HA}] \quad (2-17) $$

Two quite different kinetic situations arise from Eq. 2-17 depending on the identity of HA, that is, on whether a strong acid such as sulfuric acid or p-toluenesulfonic acid is added as an external catalyst.

# 2-2a Self-Catalyzed Polymerization

In the absence of an externally added strong acid the diacid monomer acts as its own catalyst for the esterification reaction. For this case [HA] is replaced by [COOH] and Eq. 2-17 can be written in the usual form [Flory, 1953]

$$ \frac{-d[\text{COOH}]}{dt} = k[\text{COOH}]^2[\text{OH}] \quad (2-18) $$
