Repository: jeffsking/WKB-OB

File: RAW_FULL/ima_sync/个人知识库/WKB/Resources/Ebook/INTRODUCTION_TO_PHYSICAL_POLYMER_SCIENCE.pdf.md (part 4 of 22)
---

The most important examples in this class are the cis and trans isomerism about double bonds. Take polybutadiene as an example,

2.4 REPEATING UNIT ISOMERISM

43

$$ \left( \begin{array}{c} \text{CH}_2 \\ \text{C=C} \\ \text{H} \\ \text{H} \end{array} \right)_n + \left( \begin{array}{c} \text{CH}_2 \\ \text{C=C} \\ \text{H} \\ \text{H} \end{array} \right)_n + \text{trans-polybutadiene} \quad (2.15) $$

The cis-trans isomerism arises because rotation about the double bond is impossible without disrupting the structure. Thus the formula on the left of equation (2.15) is written cis-polybutadiene. The reader should note that the cis-trans isomerism is entirely different from the trans-gauche structures written in equation (2.4).

The cis and trans formulas are both crystallizable when appearing in pure form, but with different melting temperatures. If a mixture of cis and trans isomers occurs, crystallization may be suppressed, similar to the atactic polymers.

# 2.4.3 Substitutional Isomerism

In the synthesis of diene type polymers, yet another type of isomerism may occur, that of 1,2 versus 1,4 addition:

[图片: HHHHHHlCl-C-C-C=C-C-(2.16HHHC-HCH21,2-polybutadiene1,4-polybutadiene]
In the case of 1,2 addition, polymerization is similar to that of vinyl structures. Note that if the diene is substituted, as in isoprene,

$$ \begin{array}{c|c|c}\begin{array}{ccc}\text{H}&\text{H}&\text{H}\\\end{array}&\begin{array}{c|c}\text{C}=\text{C}-\text{C}=\text{C}&\end{array}&\\\begin{array}{c|c}\text{H}&\text{CH}_3&\text{H}\end{array}&\end{array}\qquad(2.17) $$

1,2, 1,4, and 3,4 polymerizations are each distinguished. Of course, the 1,4 polymerizations also exhibit the cis-trans isomerism simultaneously. All these may appear together in various percentages in a given preparation.

# 2.4.4 Infrared and Raman Spectroscopic Characterization

Historically studies of the selective absorption of infrared radiation preceded the Raman effect, although the latter has played a critical role in the analysis of chemical structures. A very large number of polymers have now been characterized by infrared (16) and Raman (17).

44

CHAIN STRUCTURE AND CONFIGURATION

[图片: 未能识别到文本内容]
# Figure 2.7 Medium infrared spectra of bisphenol A polycarbonate. Based on Ref. 16, vol. 1, p. 241.

For infrared, the most important region has been the medium infrared region, stretching from 2.5 to 50 µm (4000 to 200 cm $^{-1}$). For example, the infrared spectra of bisphenol A polycarbonate, an engineering plastic, is shown in Figure 2.7. The structure of the mer is

[图片: CH3OIIt0C0-CCH3]
Its principal absorption bands include those at 832 cm $^{-1}$ due to ring C—H bending, at 1164 and 1231 cm $^{-1}$ due to C—O stretching, 1506 cm $^{-1}$ due to skeletal ring vibrations, and 1776 cm $^{-1}$ due to C=O stretching (18).

By examining the area under each curve, quantitative analyses can be made. Since the physical and mechanical properties of polymers composed of various mers and their isomers differ, careful determination of the configuration of each preparation is made daily in many chemical industries. Of course, for new polymer syntheses infrared and Raman spectra provide primary evidence as to the exact structure prepared.

Much additional information can be obtained from infrared and Raman spectra. When a polymer is in the crystalline state, the chains are aligned. If the polymer is melted, the chain conformation becomes disordered. The spectra change accordingly. Many new frequencies appear arising from the new conformations in the melt, and some of the frequencies characteristic of the crystalline state disappear.

For example, in the solid state one structure predominates for poly(ethylene oxide), the tgt conformation. The O—C bond is trans, the C—C bond is gauche, and the C—O bond is trans. As illustrated in Table 2.4 (18), all possible conformations exist in the molten state—tgt, tgg, ggg, ttt, ttg, and

2.5 COMMON TYPES OF COPOLYMERS

45

# Table 2.4 IR and Raman spectra of molten poly(ethylene oxide) (18)

|IR Frequency (cm-1)|Raman Frequency (cm-1)|Assignment|Form|Models (Tentative)|
|---|---|---|---|---|
|1485sh||CH2 scissor|t|ttt,ttg,gtg|
|1460m|1470s|CH2 scissor|g|tgt,tgg,ggg|
||1448sh|CH2 scissor|g|tgg,ggg|
|1352m|1352m|CH2 wag|g|ggg|
|1326 (m)|1326w|CH2 wag|t|ttt,ttg,gtg|
|1296m|1292m|CH2 twist|g,t|All|
||1283s|CH2 twist|t|ttt,ttg,gtg|
|1249m||CH2 twist|g|tgg,ggg|
||1239m|CH2 twist|t||
|1140sh|1134s|C-O,C-C|g,t|All|
|1107 (s)||C-O,C-C,CH2 rock|g,t|All|
||1052m(P)|C-O,C-C|t|tgg|
|1038 (m)||C-O,C-C,CH2 rock|t|tt|
|992w||C-O,C-C,CH2 rock|t|tt,ttg|
|945 (m)||C-O,C-C,CH2 rock|g|tgt|
|~915|919sh|CH2 rock,C-O,C-C|g|tgg,ggg|
|886|884 (mw)(P)|CH2 rock|g|ggg|
|855 (m)|-|CH2 rock|g|tgg,ggg|
||834m(P)|CH2 rock|t|ttt,ttg,gtg|
|~810 (sh)|807m(P)|CH2 rock|g|tgg|
||556w||||
||524w||||
||261 (P)||||

gtg. The intensities of the Raman line at 807 cm $^{-1}$ indicate that the tgg isomer predominates.

# 2.5 COMMON Types OF COPOLYMERS

In the discussion above, polymers made from only one kind of monomeric unit, or mer, were considered. Many kinds of polymers contain two kinds of mers. These can be combined in various ways to obtain interesting and often highly useful materials. Some of the basic copolymer nomenclature is presented in Table 2.5 (19,20). If three mers—A, B, and C—are considered, some of the possible copolymers are also named in Table 2.5. The connectives in copolymer nomenclature will be defined below.

## 2.5.1 Unspecified Copolymers

An unspecified sequence arrangement of different monomeric units in a polymer is represented by

46

CHAIN STRUCTURE AND CONFIGURATION

# Table 2.5 Some copolymer terminology (19,20)

|Type|Connective|Example|
|---|---|---|
|Short Sequences|Short Sequences|Short Sequences|
|Unspecified|-co-|poly(A-co-B)|
|Statistical|-stat-|poly(A-stat-B)|
|Random|-ran-|poly(A-ran-B)|
|Alternating|-alt-|poly(A-alt-B)|
|Periodic|-per-|poly(A-per-B-per-C)|
|Long Sequences|Long Sequences|Long Sequences|
|Block|-block-|poly A-block-poly B|
|Graft|-graft-|poly A-graft-poly B|
|Star|-star-|star-poly A|
|Blend|-blend-|poly A-blend-poly B|
|Starblock|-star- ... -block-|star-poly A-block-poly B|
|Networks|Networks|Networks|
|Cross-linked|-net-|net-poly A|
|Interpenetrating|-inter-|cross-poly A-inter-net-poly B|
|AB-cross-linked|-net-|poly A-net-poly B|

$$ \text{poly}(A-co-B) \qquad (2.18) $$

Thus an unspecified copolymer of styrene and methyl methacrylate is named

$$ \text{poly[styrene-co-(methyl methacrylate)]} \qquad (2.19) $$

In the older literature, -co- was used to indicate a random copolymer, where the mers were added in random order, or perhaps addition preference was dictated by thermodynamic or spatial considerations. These are now distinguished from one another. Dendrimers, polycatenanes, and other novel structures are described in Section 14.5.

# 2.5.2 Statistical Copolymers

Statistical copolymers are copolymers in which the sequential distribution of the monomeric units obeys known statistical laws. The term –stat–embraces a large proportion of those copolymers that are prepared by simultaneous polymerization of two or more monomers in admixture. Thus the term –stat– is now preferred over –co– for most usage.

The arrangement of mers in a statistical copolymer of $A$ and $B$ might appear as follows:

$$\cdots-A-A-B-A-B-B-A-B-A-A-B-A-A-B-A-A-B-A-A-B-A-A-B-A-A-B-A-A-B-A-A-B-A-A-B-A-A-B-A-A-B-A-A-B-A-A-B-A-A-B-A-A-B-A-A-B-A-A-B-A-A-B-A-A-B-A-A-B-A-A-B-A-A-B-A-A-B-A-A-B-A-A-B-A-A-B-A-A-B-A-A-B-A-A-B-A-A-B-A-A-B-A-A-B-A-A-B-A-A-B-A-A-B-A-A-B-A-A-B-A-A-B-A-A-B-A-A-B-A-A-B-A-A-B-A-A-B-A-A-B-A-A-B-A-A-B-A-A-B-A-A-B-A-A-B-A-A-B-A-A-B-A-A-B-A-A-B-A-A-B-A-A-B-A-A-B-A-A-B-A-A-B-A-A-B-A-A-B-A-A-B-A-

2.6 NMR IN MODERN RESEARCH

47

The statistical arrangement of mers A and B is indicated by

$$ \text{poly}(A-stat-B) \quad (2.21) $$

See Table 2.5.

## 2.5.3 Random Copolymers

A random copolymer is a statistical copolymer in which the probability of finding a given monomeric unit at any given site in the chain is independent of the nature of the neighboring units at that position. Stated mathematically, the probability of finding a sequence . . . ABC . . . of monomeric units A, B, C, . . ., P(.. ABC..) is

$$ P(\dots ABC\dots) = P(A) \cdot P(B) \cdot P(C) \dots = \prod_i P(i), \quad i = A, B, C \dots \quad (2.22) $$

where $P(A)$, $P(B)$, $P(C)$, and so on, are the unconditional probabilities of the occurrence of the various monomeric units.

## 2.5.4 Alternating Copolymers

In the discussion above, various degrees of randomness were assumed. An alternating copolymer is just the opposite, comprising two species of monomeric units distributed in alternating sequence:

$$\dots - A - B - A - B - A - B - A - B - \dots \quad (2.23)$$

Alternating copolymerization is caused either by A or B being unable to add itself, or the rate of addition of the other monomer being much faster than the addition of itself. An important example of an alternating copolymer is

$$ \text{poly[styrene-alt-(maleic anhydride)]} \qquad (2.24) $$

# 2.5.5 Periodic Copolymers

The alternating copolymer is the simplest case of a periodic copolymer. For three mers,

$$ \dots - A - B - C - A - B - C - A - B - C - \dots \quad (2.25) $$

the structure is indicated by

$$ \text{poly}(A-per-B-per-C) \quad (2.26) $$

## 2.6 NMR IN MODERN RESEARCH

## 2.6.1 Dilute Solution Studies: Mer Distribution

The definitions above of statistical and random copolymers are idealized. In reality, significant nonrandomness may exist. Since the physical and mechani-

48

CHAIN STRUCTURE AND CONFIGURATION

cal behavior of polymers sometimes depends critically on the exact order or lack of order in the copolymer structure, this demands special attention. Randall and Hsieh (21) studied the $^{13}$C NMR spectrum of a series of copolymers of ethylene and 1-hexene,

$$CH_2=CH-CH_2-CH_2-CH_2-CH_3$$

(see Figure 2.8) in dilute solution (21). These data were analyzed in the form of sequence distributions, where E and H represent the two mers, respectively. The resulting triad distributions from this copolymer and another are shown in Table 2.6 (21). Since both of these polymers are rich in ethylene, it is not unexpected that the triad sequence EEE predominates. More interesting are the other triad concentrations, which describe the statistical arrangements of the two mers along the chain.

With the information given in Table 2.6, a “run number” may be calculated. A run number, first introduced by Harwood and Ritchey (22), is defined as the average number of like mer sequences or “runs” occurring in a copolymer per 100 mers. This is calculated as follows:†

[图片: A7のIo2F1403020PPM, TMS 10]
# Figure 2.8 The 50.3 MHz $^{13}$C NMR spectrum for an 83/17 ethylene/1-hexene copolymer. The temperature was 125°C, and the concentration was 15% by weight in 1,2,4-trichlorobenzene (21). $\tau(8.14) = 1.86$ PPM. Each of the peaks are identified with one of the distinguishable sets of hydrogen in the copolymer.

†Note that the number of runs of both kinds of mers is twice that calculated here.

2.6 NMR IN MODERN RESEARCH

49

# Table 2.6 Triad distributions in two ethylene/1-hexene copolymers (21)

||83/17 Copolymer|97/3 Copolymer|
|---|---|---|
|(EHE)|0.098|0.031|
|(EHH)|0.053|0.000|
|(HHH)|0.022|0.000|
|(HEH)|0.043|0.000|
|(HEE)|0.164|0.061|
|(EEE)|0.620|0.908|

Note: These copolymers are typical of the “linear low density polyethylenes,” LLDPE, used to make shopping bags, etc.

$$ (H) = (HHH) + (EHH) + (EHE) \qquad (2.27) $$

$$ (E) = (EEE) + (HEE) + (HEH) \qquad (2.28) $$

$$ \begin{aligned} \text{Run number} &= (\frac{1}{2})(HE) \\ &= (EHE) + \frac{1}{2}(EHH) \\ &= (HEH) + \frac{1}{2}(HEE) \end{aligned} \qquad (2.29) $$

The average sequence lengths can then be calculated as follows:

$$ \text{Average "E" sequence length} = (E)/\text{run number} \quad (2.30) $$

$$ \text{Average "H" sequence length} = (H)/\text{run number} \quad (2.31) $$

# 2.6.2 High-Resolution NMR in the Solid State

While dilute solution $^{1}$H and $^{13}$C NMR spectra measured under classical Fourier transform conditions tend to be sharp and narrow, similar NMR spectra on solid polymers are usually very broad. Recent advances, however, have made solid-state techniques more valuable to polymer science (23). Improvements include dipolar decoupling, crosspolarization, CP, high-powered decoupling, DD, and magic-angle spinning techniques, MAS, which are often combined (24). Beyond studies of homopolymers and statistical copolymers, solid-state NMR can characterize polymer blends and composites, which frequently have supermolecular organization that disappears in solution. Since most polymers are used in the solid state, studies showing how the polymer is organized, and how organization changes with processing, provide much needed basic and engineering information.

Such studies may combine $^{1}$H and $^{13}$C spectra to obtain more detailed information. For example, two-dimensional WISE (WIdeline SEparation) experiments allow information obtained from the isotropic chemical shift in the $^{13}$C spectra and the proton line shape in the $^{1}$H spectra, respectively, to be displayed; see Figure 2.9 (25). In Figure 2.9 an NMR spectra of poly(n-butyl acry-

50

CHAIN STRUCTURE AND CONFIGURATION

[图片: PMMAPBuA:CHenH.[CC0o-CHCH-CH2-CH80OCH3H-'H Dipolar-Dipolar Coupling100 kHz2513C Chemical Shifppmso75]
# Figure 2.9 A 2D WISE spectrum of a blend of poly(n-butyl acrylate) and poly(methyl methacrylate), with assignment of $^{13}$C chemical shifts.

late)-blend-poly(methyl methacrylate) is displayed. (See Section 2.7 for the definition of blend.) The material was synthesized in latex form (see Section 4.5) using two sequential free-radical polymerizations: first, poly(n-butyl acrylate) was synthesized, and then poly(methyl methacrylate), forming a coreshell structure. This spectrum reveals the existence of a pure poly(n-butyl acrylate) phase, a pure poly(methyl methacrylate) phase, and an interphase region where the two components are mixed. The strength of a film formed from such a latex depends on the thickness of the interphase; see Chapter 13.

Two-dimensional NMR studies of polymer solutions (26) can also be used to detect and assign NMR resonances from lesser chain structures in polymers (e.g., chain ends, defects, branches, and block junctions), critical in characterizing many synthetic polymers.

2.7 MULTICOMPONENT POLYMERS

51

# 2.7 MULTICOMPONENT POLYMERS

The statistical, random, and alternating copolymers above describe sequence lengths of one, two, three, or at most several mers. This section treats cases where whole polymer chains are linked together to form still larger polymer structures (11). These structures have been variously named “polymer alloys,” or “polymer blends,” but the term “multicomponent polymers” is used here to describe this general class of materials.

## 2.7.1 Block Copolymers

A block copolymer contains a linear arrangement of blocks, a block being defined as a portion of a polymer molecule in which the monomeric units have at least one constitutional or configurational feature absent from the adjacent portions. A block copolymer of A and B may be written

$$\cdots - A - A - A - A - A - B - B - B - B - B - B - B - B - B \cdots \quad (2.32)$$

Note that the blocks are linked end on end. Since the individual blocks are usually long enough to be considered polymers in their own right, the polymer is named (19)

$$ \text{poly } A\text{-block-poly } B \qquad (2.33) $$

An especially important block copolymer is the triblock copolymer of styrene and butadiene (11),

polystyrene-block-polybutadiene-block-polystyrene (2.34)

In the older literature, -b- was used for -block-, and -g- was used for -graft- (below). Only the first poly was indicated. Structure (2.34) was then written

$$ \text{poly(styrene-b-butadiene-b-styrene)} \quad (2.35) $$

Table 2.7 defines a number of terms used in block copolymer terminology, as well as other structures described later (20). These structures are also illustrated in Figure 2.10 (20).

## 2.7.2 Graft Copolymers

A graft copolymer comprises a backbone species, poly A, and a side-chain species, poly B. The side chains comprise units of mer that differ from those comprising the backbone chain. If the two mers are the same, the polymer is said to be branched. The name of a graft copolymer of A and B is written (19) in this order:

$$ \text{poly A-graft-poly B} \qquad (2.36) $$

52

CHAIN STRUCTURE AND CONFIGURATION

# Table 2.7 Specialized nomenclature terms (20)

|Link|Covalent chemical bond between two monomeric units, or between two chains.|
|---|---|
|Chain|Linear polymer formed by covalent linking of monomeric units.|
|Backbone|Used in graft copolymer nomenclature to describe the chain onto which the graft is formed.|
|Side chain|Grafted chain in a graft copolymer.|
|Cross-link|Structure bonding two or more chains together.|
|Network|Three-dimensional polymer structure, where (ideally) all the chains are connected through cross-links.|
|Multicomponent polymer, multipolymer, and multicomponent molecule|General terms describing intimate solutions, blends, or bonded combinations of two or more polymers.|
|Copolymer|Polymers that are derived from more than one species of monomer.|
|Block|Portion of a polymer molecule in which the monomeric units have at least one constitutional or configurational feature absent from the adjacent portions.|
|Block copolymer|Combination of two or more chains of constitutionally or configurationally different features linked in a linear fashion.|
|Graft copolymer|Combination of two or more chains of constitutionally or configurationally different features, one of which serves as a backbone main chain, and at least one of which is bonded at some point(s) along the backbone and constitutes a side chain.|
|Polymer blend|Intimate combination of two or more polymer chains of constitutionally or configurationally different features, which are not bonded to each other.|
|Conterminous|At both ends or at points along the chain.|
|AB-cross-linked copolymer|Polymer chain that is linked at both ends to the same or to constitutionally or configurationally different chain or chains; a polymer cross-linked by a second species of polymer.|
|Interpenetrating polymer network|Intimate combination of two polymers both in network form, at least one of which is synthesized and/or cross-linked in the immediate presence of the other.|
|Semi-interpenetrating polymer $network^{a}$|Combination of two polymers, one cross-linked and one linear, at least one of which was synthesized and/or cross-linked in the immediate presence of the other.|
|Star polymer|Three or more chains linked at one end through a central moiety.|
|Star block copolymer|Three or more chains of different constitutional or configurational features linked at one end through a central moiety.|

ª Also called a pseudo-interpenetrating polymer network. See D. Klempner, K. C. Frisch, and H. L. Frisch, J. Elastoplastics, 5, 196 (1973).

2.7 MULTICOMPONENT POLYMERS

53

[图片: (0)(9高(P..一)/]
# Figure 2.10 Six basic modes of linking two or more polymers are identified (20). (a) A polymer blend, constituted by a mixture or mutual solution of two or more polymers, not chemically bonded together. (b) A graft copolymer, constituted by a backbone of polymer I with covalently bonded side chains of polymer II. (c) A block copolymer, constituted by linking two polymers end on end by covalent bonds. (d) A semi-interpenetrating polymer network constituted by an entangled combination of two polymers, one of which is cross-linked, that are not bonded to each other. (e) An interpenetrating polymer network, abbreviated IPN, is an entangled combination of two cross-linked polymers that are not bonded to each other. (f) AB-cross-linked copolymer, constituted by having the polymer II species linked, at both ends, onto polymer I. The ends may be grafted to different chains or the same chain. The total product is a network composed of two different polymers.

54

CHAIN STRUCTURE AND CONFIGURATION

Although many of the block copolymers reported in the 1 terature are actually highly blocked, some of the most important “graft copolymers” described in the literature have been shown to be only partly grafted, with much homopolymer being present. To some extent then, the term graft copolymer may also mean, “polymer B synthesized in the immediate presence of polymer. A.” Only by a reading of the context can the two meanings be distinguished.

## 2.7.3 AB-Cross-linked Copolymers

The polymers of Section 2.7.2 are soluble, at least in the ideal case. A continuously grafted copolymer has polymer B grafted at both ends, or at various points along the structure to polymer A, and hence it is a network and not soluble. See structure (f) in Figure 2.10, which is sometimes called a continuously grafted copolymer.

## 2.7.4 Interpenetrating Polymer Networks

This is an intimate combination of two polymers in network form. At least one of the polymers is polymerized and/or cross-linked in the immediate presence of the other (27). While ideally the polymers should interpenetrate on the molecular level, actual interpenetration may be limited owing to phase separation. (Phase separation in polymer blends, grafts, blocks, and interpenetrating polymer networks is the more usual case and is discussed in Chapters 4 and 13).

# 2.7.5 Other Polymer-Polymer Combinations

According to new nomenclature, a polymer blend is accorded the connective -blend-. Many of these blends are prepared by highly sophisticated methods and are actually on a parallel with blocks, grafts, and interpenetrating polymer networks.

Block copolymers may also be arranged in various star arrangements. In this case polymer A radiates from a central point, with a number of arms to be specified. Then polymer B is attached to the end of each arm.

## 2.7.6 Separation and Identification of Multicomponent Polymers

The methods of separation and identification of multicomponent polymers are far different from the methods described previously for the statistical type of polymer. First, only the blends are separable by extraction techniques. The remainder are bound together by either chemical bonds or interpenetration. The interpenetrating polymer networks and the conterminously grafted polymers are insoluble in all simple solvents and do not flow on heating. The graft and block copolymers, on the other hand, do dissolve and flow on heating above $T_f$ and/or $T_g$.

Most, but not all, of the multicomponent polymer combinations exhibit some type of phase separation, as is discussed in Chapters 4 and 13. Where the polymers are stainable and observable under the electron microscope, characteristic morphologies are often manifest. The principal polymers that are

2.8 CONFORMATIONAL STATES IN POLYMERS

55

[图片: |φ|V_torsion (kJ)| |:---:|:---:| |-180|45.0| |-90|3.0| |0|0.0| |90|3.0| |180|45.0|]
# Figure 2.11 The rotational energy diagram for carbon–carbon single bonds in a hydrocarbon polymer such as polyethylene. Illustrated are the energy wells of the trans, gauche plus, and the gauche minus positions (28).

stainable include the diene types and those containing ester groups. For those combinations exhibiting phase separation, two characteristic glass temperatures are also usually observed.

# 2.8 CONFORMATIONAL STATES IN POLYMERS

This chapter would not be complete without a further discussion of the various conformational states in polymers (28–34). The rotational potential energy diagram (Figure 2.11) (23) indicates three stable positions or conformations— the trans, the gauche plus, and the gauche minus.

The barriers separating the three conformational states have heights several times the thermal energy, $kT$, which means that the lifetime in a given state will be much longer than the vibration periods within the well. The quantity $k$ is Boltzmann's constant. The sequence of bond conformations at a given instant defines the rotational isomeric state of the chain.

Helfand and co-workers investigated the various transitions among the conformational states by means of computer simulations (30,31) and by applications of a kinetic theory (32–34). This analysis yielded the details of the long periods of motion near the bottom of the conformational wells, and the occa-

56

CHAIN STRUCTURE AND CONFIGURATION

sional transition to a different well. The activation energy for the transition was found to be approximately equal to the barrier height between the two states, as is required.

One surprising finding was that the transitions frequently occur in pairs, cooperatively. Immediately following the transition of one bond, a strong increase in the transition rate of its second-neighbor bonds was found. The intermediate bond usually remained unchanged. Thus the transitions might be

$$ g^{\pm}tt \rightleftharpoons ttg^{\pm} \quad (2.37) $$

$$ttt \rightleftharpoons g^{\pm}tg^{\mp} \qquad (2.38)$$

The significance of this observation arises from the geometric properties of the two transitions. In both cases the first two and last two bonds translate relative to each other in opposite directions. Except for the central bond, the final state of each bond is parallel to its initial state. The cooperative pair transitions of equations (2.37) and (2.38) greatly reduce the motion of the long tail chains attached to the rotating segment, and hence the frictional resistance that the tails would present to the transition (28).

The rate of the transitions is given by two factors. First is the Arrhenius factor $\exp(-E_{\text{act}}/kT)$, where $E_{\text{act}}$ represents the energy of activation. The Arrhenius factor yields the probability of being near the saddle point joining the two energy wells in question. This is multiplied by a factor reflecting the frequency of saddle traversal. The “reaction” coordinate moves along the path of steepest descent from the saddle point. Helfand (28) points out that the two cooperative bond changes must take place in a coherent, sequential fashion to minimize the effect of the activation energy barrier.

The trans-gauche transitions underlie the diffusional motions of de Gennes (Section 5.4), the Shatzki transition (Section 6.4.1), and the glass transition itself.

# 2.9 ANALYSIS OF POLYMERS DURING MECHANICAL STRAIN

Many polymers in the solid (bulk) state undergo strain, either during processing such as extrusion, molding, and spinning or when in service and under load. Studies using solid-state NMR and FTIR showing how polymers respond to strain have contributed greatly to improving their mechanical behavior.

As st-polypropylene chains became oriented on stretching, Sozzani et al. (35) found that the trans-gauche ratio of bond placements shifted in favor of the trans. This was especially noticeable in the necking region; see Figure 2.12 (36), where the switch from tggt and gttg to nearly all tttt placements was observed.

Table 2.8 summarizes some of the effects noted during mechanically induced strain. In each case, of course, it takes work to orient the sample. Part

2.9 ANALYSIS OF POLYMERS DURING MECHANICAL STRAIN

57

[图片: (a)CHSyndiotactiCHPolypropyleneInt.CH2+CH~CH2-Ext.CH2CH3O CHO CH2CH3]
[图片: CHCH2CH31111+tggggw50403020ppm]
[图片: 三]
[图片: (d)CHCH3CH2tttt50403020ppm]
# Figure 2.12 CP/MAS NMR spectrum of syn-polypropylene: (a) Spectrum of a crystalline powder; (b) a sample of cold-stretched st-polypropylene, showing elongation with necking; (c) sample of cold-stretched st-polypropylene, far from the neck region (positions 1 and 2), and (d) spectrum of a cold-stretched st-polypropylene, in the necking region (position 3). (Reproduced, courtesy of P. Sozzani).

# Table 2.8 Molecular properties of polymers during strain

|Instrument|Quantity Measured|Reference|
|---|---|---|
|CP MAS $^{13}$C NMR|Trans-gauche shifting to higher trans levels with increasing st-polypropylene chain orientation|(a)|
|CP MAS $^{13}$C NMR|Crystallization of poly(tetramethylene oxide) block on orientation of stretched poly(butylene terephthalate)-block-poly(tetramethylene oxide) elastomers (~700% strain)|(b)|
|FTIR|Interchain hydrogen bonding in polyurethanes decreasing with increasing strain|(c)|
|FTIR|Chain orientation in glassy epoxy resins increasing with plastic deformation (10% strain); absorbances measured parallel and perpendicular to the stretching direction|(d)|

References: (a) P. Sozzani, M. Galimberi, and G. Balbontin, Makromol. Chem., Rapid Commun., 13, 305 (1992). (b) A. Schmidt, W. S. Veeman, V. M. Litvinov, and W. Gabriëlse, Macromolecules, 31, 1652 (1998). (c) S. L. Huang and J. Y. Lai, Eur. Polym. J. 33, 1563 (1997). (d) T. Scherzer, J. Polym. Sci., Part B: Polym. Phys. Ed., 34, 459 (1996).

58

CHAIN STRUCTURE AND CONFIGURATION

of that work is absorbed by molecular orientation, rupturing hydrogen bonding, increased crystallization, and so on.

An interesting question in the literature relates to the actual stretching of covalent bonds during mechanical strain. It has been postulated (see Section 11.5) that at high strains, the backbone carbon atom bond distances increase, with concomitant excitation of the bond above the ground state. Can this be observed instrumentally?

Bretzlaff and Wool (37) performed stress-strain studies on it-polypropylene, finding that the frequency shift followed the relation

$$ \Delta\nu_{\sigma} = \nu(\sigma) - \nu(0) = \alpha_x\sigma \qquad (2.39) $$

where $\Delta v_\sigma$ represents the mechanically induced peak frequency shift, $\alpha_x$ is the mechanically induced frequency shifting coefficient at constant temperature $T$, and $\sigma$ is the applied uniaxial stress. Most of the frequency shifts were to lower frequencies.

However, the interpretation of the data was complicated by the existence of anisotropic crystal field forces, in addition to interchain perturbing forces, and the question remains unresolved.

# 2.10 PHOTOPHYSICS OF POLYMERS

Photophysics is the science of the absorption, transfer, localization, and emission of electromagnetic energy, with no chemical reactions occurring. By contrast, photochemistry deals with those processes by which light interacts with matter so as to induce chemical reactions (38). The portion of the electromagnetic spectrum of interest to photophysics includes both the ultraviolet and the visible wavelength ranges. In many of the experiments performed, light is absorbed in the ultraviolet range, and a fluorescence is measured in the visible range. Often two molecular moieties must be in proper juxtaposition for the phenomenon of interest to be measured.

The first step, of course, is the absorption of electromagnetic energy, transforming it into excited molecular states,

$$A + h\nu = A^* \qquad (2.40)$$

where A is the molecule to be excited, A* represents the excited state, and $h\nu$ represents the electromagnetic energy absorbed.

Next most important is energy migration, either along the chain or among the chains. This allows the energy to reach the sites of interest. Such energy migration mimics that observed in the ordered chlorophyll regions of green plant chloroplasts, that is, the antenna chlorophyll pigments (38–40). These light-gathering antennas are composed of chlorophylls, carotenoids, and special pigment-containing proteins. These large organic molecules, some of them natural polymers, harvest light energy by absorbing a photon of light and

2.10 PHOTOPHYSICS OF POLYMERS

59

storing the absorbed energy temporarily in the form of an electron in an excited singlet energy state. The energy migrates throughout the system of antennas within about 100 ps, being transmitted to the reaction center protein (40). Hence, in polymer photophysics, this phenomenon is termed the “antenna effect.”

# 2.10.1 Quenching Phenomena

In situations where bimolecular encounters dominate, typical for polymers, such encounters may lead to an electronic relaxation of the system, termed quenching. In general, such collisions may be written

$$A^* + B = A + B^* \quad (2.41)$$

where the excited molecule A* encounters another molecule B. Most often, the bimolecular interaction is between an excited molecule in the singlet state and a quencher molecule in the ground state.

The possible bimolecular quenching process includes (41) (a) chemical reaction, (b) enhancement of nonradiative decay, (c) electronic energy transfer, or (d) complex formation.

Chemical reactions involve cross-linking, degradation, and rearrangement. Electronic energy transfer involves exothermic processes, where part of the energy is absorbed as heat, and part is emitted via fluorescence or phosphorescence from the donor molecule.

Polarized energy is absorbed in fluorescence depolarization. This phenomenon is also known as luminescence anisotropy (39). If the chain portions are moving at about the same rate as the reemission, the energy is partly depolarized. The extent of depolarization is related to the various motions and their relative rates. Important are the inherent degree of anisotropy of the fluorescent chromophore, the degree of energy migration, and rotation of the chromophore during its excited state lifetime. From steady-state and transient emission anisotropic measurements, rotational relaxation times can be deduced.

Complex formation between two species is very important in photophysics. Two terms need definition—exciplex and excimer. An exciplex is an excited state complex between two different kinds of molecules, one being initially excited and the other in the ground state. A complex between an excited molecule and a ground-state molecule of the same species is called an excimer, being derived from the phrase excited dimer (38). Excimer formation is emphasized in this discussion. In excimer formation, excited-state complexes are usually formed between two aromatic structures. Resonance interactions lead to a weak intermolecular force, which binds the two species together, involving π bonds. Such excimers exhibit strong fluorescence characterized by being red-shifting with respect to the uncomplexed fluorescence.

60

CHAIN STRUCTURE AND CONFIGURATION

Features of excimer fluorescence important in polymer characterization include intensity of radiation, intensity changes, decay rates, extent of frequency shifting of the fluorescence, and depolarization effects.

# 2.10.2 Excimer Formation

The formation of an excimer from an excited-state moiety A* and a ground-state moiety A may be illustrated as

$$A^* + A = (AA)^* \quad (2.42)$$

The excimer, (AA)*, decomposes due to a variety of interactions, the most important one being the emission of fluorescence:

$$ (AA)^* = 2A + h\nu_E \quad (2.43) $$

where the emitted frequency, $v_E$, is lower than the input frequency, the remaining energy being required to separate the two moieties and/or heat generation, and $h$ is Planck's constant.

The stability of excimers can be examined with the aid of Figure 2.13 (41). Highly stable excimers lie in the bottom of the energy well. Figure 2.14 illustrates the relationships among the initial light frequency, single mer emission, and excimer emission. The fluorescent light is more red-shifted in the more stable excimers, because it takes more energy to break them apart. There are three parameters determining excimer stability. With reference to the relative positions of the two aromatic groups in Figure 2.15 (38), these are the angle that the two planes make with each other, their distance apart, and their lateral displacement.

[图片: 1M*+M△HEnergyMMhuM+MMM]
# Figure 2.13 An energy-well diagram for excimer formation, illustrating the effects as a function of the distance, $r_{MM}$, between the two moieties (41).

2.10 PHOTOPHYSICS OF POLYMERS

61

[图片: |Wavelength, nm|Intensity| |:---:|:---:| |250|0| |300|Max| |350|0|]
# Figure 2.14 Schematic description of the excitation and fluorescence phenomena.

[图片: S;S]
# Figure 2.15 Geometry of the naphthalene excimer (38).

# 2.10.3 Experimental Studies

2.10.3.1 Microstructure of Polystyrene One of the first polymers studied was polystyrene (Figure 2.16) (42). The single mer emission is at about 290 nm, with the band at 335 nm being attributed to excimer emission. In dilute solutions, excimer formation is largely intramolecular rather than intermolecular, the excimers arising from adjacent phenyl groups. This is because the chains are far separated from one another. In the bulk state, excimers may involve neighboring chains as well. Excimer formation in atactic polystyrene requires the $t$t conformation of the meso-isomer, or the $tg$ or $gt$ isomers of the racemic isomer.

David et al. (43) found that the ratio of excimer emission to single mer emission, $I_D/I_M$, increased from 10 to 100 times with increasing degree of tacticity; see Table 2.9. Since isotactic polystyrene exists in a 3-1 helix in the crystalline state with ring spacings of the order of 3 Å, this arrangement provides more excimer sites than in the atactic configuration (43).

There is generally an increase in the ratio $I_D/I_M$ as the molecular weight of the polymer increases. This has been taken as a confirmation of the energy migration along polymer chains.

62

CHAIN STRUCTURE AND CONFIGURATION

[图片: |Wavelength (Å)|Absorption|Fluorescence (solid)|Fluorescence (dashed)|Fluorescence (dotted)| |:---:|:---:|:---:|:---:|:---:| |2000|10.0|0.0|0.0|0.0| |2500|6.0|0.0|0.0|0.0| |3000|2.5|2.0|3.5|3.0| |3500|2.0|3.0|6.0|8.5| |4000|1.0|1.0|1.5|2.0| |4500|0.5|0.5|0.7|1.0| |5000|0.3|0.3|0.4|0.6|]
# Figure 2.16 Room-temperature absorption and fluorescence spectra of atactic polystyrene in 1,2-dichloroethane ($1 \times 10^{-3}$ M). The three fluorescence curves denote nitrogen solution (dotted line), aerated solution (broken line), and oxygenated solution (solid line) (42).

# Table 2.9 Ratio of excimer to normal fluorescence intensity ($I_D/I_M$) in polystyrene at 77°C (43)

|Polystyrene Type|$ I_{\text{D}}/I_{\text{M}} $|
|---|---|
|Atactic, unoriented|1.43|
|Atactic, oriented (F = 0.07)|1.67|
|Atactic, oriented (F = 0.1)|2.08|
|Isotactic (25% crystalline)|10|
|Isotactic (35% crystalline)|100|

2.10.3.2 Excimer Stability While the adjacent phenyl rings in polystyrene form relatively stable excimers, putting substituent groups on the phenyls may alter the bonding energy. Chakraborty et al. (44) substituted bulky t-butyl groups in the para position,

[图片: HH-CCH2C-CH2一(2.44)CH3-C-CH3 CH3-C-CH3CH3CH3]
The t-butyl group forces the phenyl groups away from their ideal excimer positions, resulting in a blue shift of the fluorescence to 320 nm. Thus excimers in

REFERENCES

63

# Table 2.10 Relative phenyl positions

|Quantity|Polystyrene|Poly(p-t-butylstyrene)|
|---|---|---|
|Angle from parallel, degrees|6|22|
|Center of ring distance, Å|3.0|3.5|
|Lateral displacement, Å|0.2|1.3|

poly(p-t-butylstyrene) are less stable than those in unsubstituted polystyrene. Analysis of the resulting blue shift, together with molecular modeling, led to a comparison of the relative phenyl positions, shown in Table 2.10.

## 2.11 CONFIGURATION AND CONFORMATION

Through the development of instrumental techniques such as infrared, Raman spectroscopy, nuclear magnetic resonance, X-ray diffraction, fluorescence, and other methods, the organization of the individual atoms along the chain has gradually become clear. In many cases two or more isomeric forms may be simultaneously present. The configurational properties of a polymer determine if it is crystallizable and, if so, its melting temperature.
