Repository: jeffsking/WKB-OB

File: RAW_FULL/ima_sync/个人知识库/WKB/Resources/Ebook/polymer-science-and-technology_compress.pdf.md (part 4 of 30)
---
Polyimides are condensation polymers obtained from the reaction of dianhydrides with diamines. Polyimides are synthesized generally from aromatic dianhydrides and aliphatic diamines or, in the case of aromatic polyimides, from the reaction of aromatic dianhydrides with aromatic diamines. Aromatic polyimides are formed by a general two-stage process. The first step involves the condensation of aromatic dianhydrides and aromatic diamines in a suitable solvent, such as dimethylacetamide, to form a soluble precursor or poly(amic acid). This is followed by the dehydration of the intermediate poly(amic acid) at elevated temperature:

[图片: 00一一CCO00n H,NNHnCC00pyromellitic dianhydridem-phenyldiamine30-40℃CH00HlcN-C-NOHOOCCOOH(2.38)poly(amic acid)150-250℃00CCONN+2nH2OOclcN00poly(m-phenylpyromellitimide(4)]
The cured or fully imidized polyimide, unlike the poly(amic acid), is insoluble and infusible with high thermooxidative stability and good electrical-insulation properties. Thermoplastic polyimides that can be melt processed at high temperatures or cast in solution are now also available. Through an appropriate choice of the aromatic diamine, phenyl or alkyl pendant groups or main-chain aromatic polyether linkages can be introduced into the polymer. The resulting polyimides are soluble in relatively nonpolar solvents.

For polyimides to be useful polymers, they must be processable, which means that they have to be meltable. Melt processability of polyimides can be improved by combining the basic imide structure with more flexible aromatic groups. This can be achieved by the use of diamines that can introduce flexible linkages like aromatic ethers and amides into the backbone. Polyamide-imides (5) are obtained by condensing trimellitic anhydrides and aromatic diamines, while polyetherimides (6) are produced by nitro displacement reaction involving bisphenol A, 4,4'-methylenedianiline, and 3-nitrophthalic anhydride.

[图片: 0CHOOONN0cNoC0(5)]
$$ (\text{Str.}\ 8) $$

[图片: 0=00CnzCHONOOO0C0cNoCCH30(6)]
# 5. Polybenzimidazoles and Polybenzoxazoles

Aromatic substituents at the chains of vinyl polymers influence the behavior of these materials. Aromatic units as part of the main chain exert a profound influence on virtually all important properties of the resulting polymer. Aromatic polyamides are formed by the repetitive reaction of aromatic amino group and carboxyl group in the molar ratio of 1:1. In aromatic polyamides as well as aromatic polyesters, the chain-stiffening aromatic rings are separated from each other by three consecutive single bonds:

[图片: 00一=CC223oN_Hpolyamidepolyester(Str.9)]
The two tetrahedral angles associated with these bonds permit some degree of chain flexibility, which limits the mechanical and thermal properties of the resulting polymers. One way of reducing flexibility and enhancing these properties is to reduce the number of consecutive single bonds between two aromatic units to two, one, or even zero. In polyethers, polysulfides, and polysulfones, as we shall see shortly, the number of consecutive single bonds has been reduced to two, and these are separated by only one tetrahedral angle:

[图片: O1(Str.10)Spolysulfonepolyetherpolysulfide]
Polyimides, polybenzimidazole, and polybenzoxazoles are polymers where the number of these bonds has been reduced to one. Ladder polymers typify cases where there are no consecutive single bonds between aromatic moities in the main chain.

In aromatic polyimides (4), two of the three consecutive single bonds between aromatic groups in polyamides are eliminated by the formation of a new ring. This is achieved by employing a 2:1 molar ratio of aromatic carboxyl and amino groups. When the molar ratio of carboxyl groups (e.g., terephthalic acid) to amino groups (e.g., 3,3' diaminobenzidine) is 1:2, polybenzimidazoles (7) are formed; whereas where the molar ratio of carboxyl, amino, and hydroxyl groups is 1:1:1, polybenzoxazoles (8) are formed.

[图片: OHOOCNH2COOH + H2NOOH2NNH2terephthalic acid3,3' diaminobenzidine(2.39)HH|NNOCCNNpolybenzimidazole(7)]
[图片: OOHHOOCHOCOOH+CIH3NNH3Clterephthalic acid4,6-diamino-1,3-benzenediol dihydrochloride00O(2.40)CCNNpolybenzoxazole(8]
# 6. Aromatic Ladder Polymers

As evident from the preceding discussion, the next logical step to increase the rigidity of linear macromolecules is the elimination of single bonds in the main chain so that it is composed of only condensed cyclic units. The resulting polymer has the following generalized structure (9)

[图片: (Str.11)(9)]
where the individual cyclic units may be either aromatic or cycloaliphatic, homocyclic or heterocyclic. Polymers of this type are known as ladder polymers. Polybenzimidazoles discussed previously are typical aromatic ladder polymers. Longer segments of ladder are present in polyimidazopyrrolones (10) prepared by polymerization of aromatic dianhydrides or aromatic tetracarboxylic acids with ortho-aromatic tetramines according to the following scheme:

[图片: 00CCH2NNHOO00CCH2NNH2O0(2.41)00一CCNONCCN(10)]
Polyquinoxalines (11) are another group of ladder polymers. They differ from polyimidazopyrrolones by the presence of a fused six-membered cyclic diimide structure. A possible synthetic route for polyquinoxalines involves the reaction of 1,4,5,8-naphthalene tetrarboxylic acid with aromatic tetraamines in polyphosphoric acid (PPA) at temperatures up to 220°C.

[图片: NH2OH2NHOOCCOOH+OHOOCCOOHNH2H2N(2.42)PPA-H2O00OCCNNOOCCNN(11]
Ladder polymers are also referred to as “double-chain” or “double-strand” polymers because, unlike other polymers, the backbone consists of two chains. Cleavage reactions in single-chain polymers cause a reduction in molecular weight that ultimately results in a deterioration in the properties of the polymer. For this to happen in a ladder polymer, two bonds will have to be broken in the same chain residue, which is a very unlikely occurrence. Therefore, ladder polymers usually have exceptional thermal, mechanical, and electrical properties.

Example 2.3: Polyimides have been prepared from aromatic anhydrides and aliphatic diamines by melt fusion of salt from the diamine and tetracid (dianhydride). Aliphatic polypyromellitimide derived from straight-chain aliphatic diamines containing more than nine carbon atoms gave thin, flexible films, whereas those from shorter chain aliphatic diamines allowed the preparation of only thick, brittle moldings. Explain this observation.

Solution: The general structure of aliphatic polypyromellitimide is represented as follows:

[图片: 00CCONN(Str.12)R一CC一O0n]
where R is an alkylene group. Polyimides are usually rigid polymers. Some flexibility can be introduced into the polymer structure by incorporating flexible groups in the backbone of the polymer such as flexible diamines. The longer the alkylene group the more flexible the diamine. It is apparent from the observation that straight-chain alkylenes with nine or more carbon atoms introduced sufficient flexibility into the resulting polymer that films made from this polymer were flexible. On the other hand, when R was less than nine carbon atoms, the resulting polymers were still too rigid and, consequently, brittle.

# 7. Formaldehyde Resins

Formaldehyde is employed in the production of aminoplasts and phenoplasts, which are two different but related classes of thermoset polymers. Aminoplasts are products of the condensation reaction between either urea (urea–formaldehyde or UF resins) or melamine (melamine–formaldehyde or MF resins) with formaldehyde. Phenoplasts or phenolic (phenol–formaldehyde or PF) resins are prepared from the condensation products of phenol or resorcinol and formaldehyde.

## a. Urea-Formaldehyde Resins

Urea–formaldehyde resin synthesis consists basically of two steps. In the first step, urea reacts with aqueous formaldehyde under slightly alkaline conditions to produce methylol derivatives of urea (12, 13).

$$ \begin{array}{c}\text{H}_2\text{N}\stackrel{\text{O}}{\longrightarrow}\text{C}-\text{NH}_2+\text{HO}-\text{CH}_2-\text{OH}\\\text{urea}\\\text{H}_2\text{N}\stackrel{\text{O}}{\longrightarrow}\text{C}-\text{NH}-\text{CH}_2-\text{OH}\\\text{(12)}\end{array}\qquad\begin{array}{c}\text{(2.43)}\\\\\text{(12)}\end{array} $$

$$ \begin{array}{c} \downarrow \quad \text{HO} - \text{CH}_2-\text{OH} \\ \downarrow \quad \text{O} \\ \downarrow \\ \text{HO} - \text{CH}_2-\text{NH} - \text{C}-\text{NH} - \text{CH}_2-\text{OH} \quad (\text{dimethylol urea}) \end{array} \quad (13) $$

In the second step, condensation reactions between the methylol groups occur under acidic conditions, leading ultimately to the formation of a network structure (14):

$$ \begin{array}{c}\text{O}\\\text{---N-C-NH-CH_2OH}+\text{HOCH_2-NH-C-N-}\\\text{---N-C-NH-CH_2-O-CH_2-NH-C-N-}\\\text{---N-C-NH-CH_2-NH-C-N-}\\\text{(14)}\end{array}\qquad(2.44) $$

## b. Melamine-Formaldehyde Resins

Production of melamine–formaldehyde polymers involves reactions essentially similar to those of UF resins, that is, initial production of methylol derivatives of melamine, which on subsequent condensation, ultimately form methylene bridges between melamine groups in a rigid network structure (15).

[图片: NH2H2NNNzNH2melamine]
[图片: CH20+formaldehyde]
[图片: N(CH20H)2(HOCH2)2NNNN(2.45)N(CH20H)2]
[图片: zzNNN人|I-2zzNNNI]
## 15

# c. Phenol–Formaldehyde Resins

Phenolic resins are prepared by either base-catalyzed (resoles) or acid-catalyzed (novolacs) addition of formaldehyde to phenol. In the preparation of resoles, phenol and excess formaldehyde react to produce a mixture of methylol phenols. These condense on heating to yield soluble, low-molecular-weight prepolymers or resoles (16). On heating of resoles at elevated temperature under basic, neutral, or slightly acidic conditions, a high-molecular-weight network structure or phenolic rings linked by methylene bridges (17) is produced.

[图片: OHbasicO>CH20+OHQHOHCH2OH+HOCH2HOCH2CH2OHheat0CH20HCH2OHheatOHHOCH2CH2-0-CH2CH2OH(2.46)OOCH2OHCH2OH16OHOH-CH2CH2-CH2CH2CH217]
Novolacs are low-molecular-weight, fusible but insoluble prepolymers (18) prepared by reaction of formaldehyde with molar excess of phenol. Novolacs, unlike resoles, do not contain residual methylol groups. A high-molecular-weight network polymer similar to that of resoles is formed by heating novolac with additional formaldehyde, paraformaldehyde, or hexamethylenetetramine.

[图片: OHOHOHCH2CH2OCH2CH2(Str.13)OCH2OHOH(18)]
We now discuss a number of polymerization reactions that are of the step-reaction type but which may not necessarily involve condensation reactions.

# 8. Polyethers

As we said earlier, the introduction of aromatic units into the main chain results in polymers with better thermal stability than their aliphatic analogs. One such polymer is poly(phenylene oxide), PPO, which has many attractive properties, including high-impact strength, resistance to attack by mineral and organic acids, and low water absorption. It is used, usually blended with high-impact polystyrene (HIPS), to ease processability in the manufacture of machined parts and business machine enclosures.

Poly(phenylene oxide) (19) is obtained from free-radical, step-growth, oxidative coupling of 2,6-dimethylphenol (2,6-xylenol). This involves passing oxygen into a reaction mixture containing 2,6-xylenol, cuprous chloride, and pyridine.

[图片: CH3CH3OO20nOH+02nH2O(2.47)+CH3CHn(19]
# 9. Polysulfides

Aromatic polthyhoethers or polysulfides are closely related to polyethers in structure and properties. A typical aromatic polysulfide is poly(phenylene sulfide) (PPS) (20), which is used as electrical insulators and structural parts in the building of engines and vehicles. Poly(phenylene sulfide) is prepared by the condensation reaction between p-dichlorobenzene and sodium sulfide:

[图片: OOS(2.48)nCl2nNaCCl + nNa2S+n(20]
# 10. Polysulfones

Another family of linear aromatic polymers is the polysulfones. They are tough, high-temperature-resistant engineering thermoplastics. Polysulfones may be synthesized by the nucleophilic substitution of alkali salts of biphenates with activated aromatic dihalides. A typical example is the preparation of bisphenol A polysulfone (21) from the reaction of disodium salt of bisphenol A with dichlorodiphenyl sulfone:

[图片: CH3olsNoOOOOCnNaOONa +nClCICH3disodium salt of bisphenol A4,4'-dichlorodiphenyl sulfone(2.49CH0OOOOsNoC002nNaC+CH3(21)]
The polymerization reaction involves the initial preparation of the disodium salt of bisphenol A by the addition of aqueous NaOH to bisphenol A in dimethyl sulfoxide (DMSO). A solution of dichlorodiphenyl sulfone is added, and polymerization is carried out at 160°C.

# V. RING-OPENING POLYMERIZATION

While ring-opening polymerization shares certain features with condensation and addition polymerization mechanisms, it differs from each of them in at least one important respect. In the first place, in contrast to condensation polymerization, no small molecule is split off in ring-opening polymerization. Second, unlike olefin polymerization, the driving force for ring-opening polymerization is not derived from the loss of unsaturation.

A significant number of polymers has been produced from the ring-opening of cyclic organic compounds, including epoxides such as ethylene and propylene oxides and epichlorohydrin and other cyclic ethers like trioxane and tetrahydrofuran. Other important systems include cyclic esters (lactones), cyclic amides (lactams), cycloolefins, and siloxane. Ring-opening polymerization involves essentially an initial ring-opening of the cyclic monomer followed by polyaddition. The resulting polymers are normally linear. Their structural units usually have the same composition as the monomer. Major applications of polymers obtained from ring-opening polymerization are in coatings, fibers, elastomers, adhesives, and thermoplastics- and thermoset-based composite systems.

Ring-opening polymerizations may be represented broadly by Equation 2.50.

$$ \begin{pmatrix} X \\ (\text{CH}_2)_y \end{pmatrix} \rightarrow [-(\text{CH}_2)_y - X -]_n \quad (2.50) $$

where X may be a heteroatom such as O, S, or a group like NH, $O-CO-$, $NH-CO$, or $-C$ $C^-$. Not all cyclic compounds can undergo ring-opening polymerization. It is therefore understood from Equation 2.50 that the cyclic structure is capable of ring-opening polymerization to produce a linear chain of degree of polymerization, n. The nature of X is such that it provides a mechanism for a catalyst or initiator to form the initiating coordination intermediate with the cyclic ring. Table 2.4 shows a number of commercially important polymers produced by ring-opening polymerization together with the associated polymerization initiation mechanism.

## A. POLY(PROPYLENE OXIDE)

The polymerization of propylene oxide represents an important example of industrial ring-opening polymerization. It involves an attack of the least sterically hindered carbon by the hydroxyl anion to produce the alkoxide (Equation 2.51). This produces essentially linear polymer molecules.

$$ \text{KOH} + \text{CH}_2\xrightarrow{\text{O}} \text{CH} - \text{CH}_3\xrightarrow{\Delta} \quad (2.51) $$

$$ HO-CH_2-CH-O \rightleftharpoons CH_3 \quad \Theta K \oplus \frac{Propagation}{\text{then } H^+} \rightarrow [CH_2-CH-O]_{\text{n}} $$

Poly(propylene oxide) glycols are utilized extensively as soft segments in urethane foams, which, among other applications, are used as automobile seats. It is frequently necessary to modify the growing species in propylene oxide polymerization with ethylene oxide in order to produce a polymer with acceptable reactivity with isocyanates and urethane product with desirable properties.

# Table 2.4 Examples of Commercially Important Ring-Opening Polymerizations

|Monomer|Polymer|Mechanism|
|---|---|---|
|$CH_2$|$[-\text{CH}_2-\text{O-}]_n$||
|$CH_2$|$\text{polyoxymethylene}$|Cationic|
|$CH_2$|$-\left[\text{CH}_2-\text{CH}_2-\text{O-}\right]_n$||
|ethylene oxide|$\text{poly(ethylene oxide)}$|Anionic, cationic, coordination|
|$CH_2$|$-\left[(\text{CH}_2)_4-\text{O-}\right]_n$||
|tetrahydrofuran|$\text{poly(tetramethylene oxide)}$|Cationic|
|$CH_2$|$\left[\begin{matrix} \text{H} &amp; \text{O} \\ -\text{N}-(\text{CH}_2)_5-\text{C-}\end{matrix}\right]_n$||
|$CH_2$|$\text{Polycaprolactam (nylon 6)}$|Hydrolytic, anionic|
|$CH_2$|$\left[\begin{matrix} \text{O}-(\text{CH}_2)_5-\text{C-}\end{matrix}\right]_n$||
|$CH_2$|$\text{polycaprolactone}$|Anionic, cationic|
|$CH_2$|$\left[\begin{matrix} \text{CH}_3 \\ -\text{Si-O-CH}_3 \end{matrix}\right]_n$||
|Dimethylsoxane (cyclic tetramer)|$\text{poly(dimethylsiloxane)}$|Anionic, cationic|

From McGrath, J. E., Makromol. Chem. Macromol. Symp., 42/43, 69, 1991. With permission.

# B. EPOXY RESINS

Epoxy resins are normally prepared by the base-catalyzed reaction between an epoxide such as epichlorohydrin and a polyhydroxy compound such as bisphenol A:

[图片: CH3|一0/OOHOCOH + CH2-CH-CH2ClCHbisphenol Aepichlorohydrin]
[图片: _OH|NaOHOOHOO一CH2-CH2-CH- CH2C1●-NaClCH]
[图片: CH3|OO(2.52)HOC0-CH2-CH-CH2CH]
The molar ratio of epichlorohydrin to bisphenol A can range from as high as 10:1 to as low as 1.2:1. This produces resins ranging from liquid to semisolid to solid and varying molecular weights and softening points. The products are oligomers or prepolymers, which are hardly used as such; they have pendant hydroxyl groups and terminal epoxy groups. The epoxy prepolymer can be cross-linked or cured by reaction with a number of reagents, including primary and secondary amines.

# C. POLYCAPROLACTAM (NYLON 6)

The industrial manufacture of nylons involves either water-initiated (hydrolytic) or a strong base-initiated (anionic) polymerization of caprolactam. Polymerization by cationic initiation is also known, but monomer conversion and attainable molecular weights are inadequate for practical purposes and as such there is no commercial practice of this process.

Hydrolytic polymerization of caprolactam is the most important commercial process for the production of nylon 6. The following synthetic scheme outlines hydrolytic polymerization of caprolactam:

$$ \mathrm{HN} - (\mathrm{CH}_2)_5 - \mathrm{C}=\mathrm{O} + \mathrm{H}_2\mathrm{O} \xleftarrow{250^\circ\mathrm{C}} \mathrm{H}_2\mathrm{N} - (\mathrm{CH}_2)_5 - \mathrm{COOH} \xleftarrow{250^\circ\mathrm{C}} \mathrm{H}_3\mathrm{N}^+(\mathrm{CH}_2)_5 - \mathrm{COO}^- (2.53) $$

$$ H_2N - (CH_2)_5 - COOH \rightleftharpoons H \left[ \begin{array}{ccc} H & & O \\ | & & \| \\ N - (CH_2)_5 - C & - \end{array} \right] OH + n-1 H_2O \quad (2.54) $$

Water opens the caprolactam ring producing aminocaproic acid, which is believed to exist as the zwitterion. The zwitterion interacts with and initiates the step polymerization of the monomer, with the ultimate generation of linear polymer molecules. In other words, the polymerization process involves an initial ring-opening of the monomer that is followed by the step polymerization.

The hydrolytic polymerization process may be carried out as a continuous operation or it may be operated batchwise. It involves heating caprolactam in an essentially oxygen-free atmosphere in the presence of water to temperatures in the range 250 to 270°C for periods ranging from 12 h to more than 24 h. Most of the water used to initiate the reaction is removed during the process after about 80 to 90%

conversion. The overall polymerization involves various equilibria and does not result in complete conversion of the caprolactam. The quantity of the residual monomer depends on the reaction temperature, which under industrial conditions amounts to 8 to 10%. In addition, there are about 3% of predominantly cyclic low-molecular-weight oligomers. These impurities adversely affect the subsequent processing and end-use performance of the polymer and must, therefore, be removed from it. This is achieved either by hot-water extraction or by vacuum evaporation.

The second approach for the commercial synthesis of nylon 6, which accounts for up to 10% of the volume of the polymer, is the base-initiated anionic polymerization of caprolactam. A small but important number of applications utilize this process, which is characterized by high conversion rates. It involves two techniques: “high-temperature” and “low-temperature” polymerizations. The high-temperature polymerization is carried out at temperatures above the melting point of nylon 6 (i.e., 220°C); whereas the low temperature polymerization involves temperatures in the range 140 to 180°C, which are above the melting point of caprolactam but below the melting point of the resulting polycaprolactam. The polymerization catalysts are strong bases such as sodium hydride or a Grignard reagent. To obtain satisfactory low-temperature polymerization, a coinitiator such as N-acyl caprolactam or acyl-urea is employed in addition to the strong base.

Sodium or magnesium caprolactam salt is produced by reaction of sodium hydride or a Grignard reagent with caprolactam. A rapid polymerization occurs when the acylated lactam, the catalyst, and monomer are mixed at temperature at or greater than 140°C. This polymerization is usually carried out in a two-stream reactor in which one stream contains the catalyst dissolved in the monomer and the second stream contains the initiator dissolved separately in the monomer:

Stream 1:

[图片: 00CCHN100°C+ NaH(2.55)NaN-+1/2 H2(<1mol%)dry(CH2)5(CH2)5catalysmonomer]
Stream 2:

[图片: 一C00IIII100℃(2.56)C+ NHCH3-c-N一Homogeneous Solution(CH2)5(CH2)5initiatomonomer]
[图片: O0HO\IIIII△Monomer +Catalyst +InitiatorCH3-CN一(CH2)5-CNC(2.57)一t>140℃C一(CH2)]
Unlike the high-temperature process where about 8 to 10% cyclics are generated, the equilibrium monomer content of nylon 6 resulting from polymerization at temperature lower than 200°C (i.e., low-temperature polymerization) can be less than 2%. The polymer therefore does not usually require any additional purification. Also, the maximum rate of crystallization of nylon 6 falls within the range of

temperature employed in low-temperature polymerization. Consequently, the resulting polymers are characterized by a high degree of crystallinity. Nylon 6 objects of any desired shape are obtainable in essentially a single-stage polymerization. Therefore, this process is frequently referred to as "cast nylon 6" or, in current usage, Reaction Injection-Molded (RIM) Nylon 6.

Example 2.4: Ethylene oxide polymerizes readily to high conversions under either anionic or cationic conditions. Tetrahydrofuran can be induced to polymerize in the presence of phosphorous or antimony pentafluorides as catalysts. Tetrahydropyran is unreactive under polymerization conditions. Explain these observations.

# Solution:

[图片: 00/CCHCCH||-CH2(Str.14)CH2CHCH2CH2-CH2CH2ethylene oxidetetrahydrofurantetrahydropyran]
From the structures of these compounds, it is apparent that the ease of polymerization is related to the degree of ring strain. Ethylene oxide is a highly strained three-membered ring. The need to release this strain provides the driving force for polymerization and is reflected in the ease with which ethylene oxide undergoes polymerization. The ring strain decreases in the five-membered tetrahydrofuran and is absent in the six-membered tetrahydropyran.

# VI. PROBLEMS

2.1. Explain the following observations:

a. Butadiene polymerizes much less readily than vinyl acetate.

b. Increasing initiator concentration usually leads to lower average molecular weight.

2.2. The use of phthalic anhydride along with maleic anhydride reduces the brittleness of resin described in Example 2.2 in the text. Why?

2.3. Melt polymerization of useful aliphatic polypyromellitimides is limited to those polyimides with melting points sufficiently low that they remain molten under the polymerization conditions. Which of the two diamines (ethylenediamine or decamethylenediamine) is more likely to form a useful polymer?

2.4. Polyheteroaratics can be produced from aromatic amino carboxylic acids with the following general structure:

[图片: H2NNH2(Str.15)ROOCCOOR]
Comment on the relative thermal stabilities of the polymers made from compounds where Ar is either A, B, or C.

[图片: OOOOO(Str.16)CH2(V)(C)]
POLYMERIZATION MECHANISMS

59

2.5. Several higher homologs of phenol such as p-tertiary butyl phenol, p-tertiary amyl phenol and p-tertiary

octyl-phenol are used to make oil-soluble phenolic resins for varnishes and other coatings systems.

What structural features of these compounds make oil solubility of the resins possible?

2.6. Sketch, on the same graph, the molecular weight conversion curves for A, free-radical polymerization;B, condensation polymerization; and C, living polymerization. Explain the basis of your sketch.

REFERENCES

1. Billmeyer, F.W., Jr., Textbook of Polymer Science, 3rd ed., Interscience, New York, 1984.

2. Prane, J.A., Introduction to Polymers and Resins, Federation of Societies for Coatings Technology, Philadelphia, 1986.

3. Allcock, H.R. and Lampe, F.W., Contemporary Polymer Chemistry, 2nd ed., Prentice-Hall, Englewood Cliffs, NJ,

1990.

4. Reimschuessel, H.K., J. Polym. Sci.: Macromol. Rev., 12, 65, 1977.

5. Handerson, J.F. and Szwarc, M., The Use of Living Polymers in the Preparation of Polymer Structures of Controlled Architecture.

6. Sroog, C.E., J. Polym. Sci. Macromol. Rev., 11, 161, 1976.

7. Noren, G.K. and Stille, J.K., J. Polym. Sci. (D) Macromol. Rev., 5, 385, 1971.

8. Braunsteiner, E.E., J. Polym. Sci. Macromol. Rev., 9, 83, 1974.

9. Webster, O.W., Science, 251, 887, 1991.

10. McGrath, J.E., Makromol. Chem. Macromol. Symp., 42/43, 69, 1991.

11. Fried, J.R., Plast. Eng., 38(6), 49, 1982.

12. Fried, J.R., Plast. Eng., 38(10), 27, 1982.

13. Fried, J.R., Plast. Eng., 38(12), 21, 1982.

14. Fried, J.R., Plast. Eng., 39(3), 67, 1983.

15. Fried, J.R., Plast. Eng., 39(5), 35, 1983.

16. Chruma, J.L. and Chapman, R.D., Chem. Eng. Prog., p. 49, January 1985.

Copyright 2000 by CRC Press LLC

0-8493-????-?/97/$0.00+$.50© 1997 by CRC Press LLC

Chapter 3

Chemical Bonding and Polymer Structure

I. INTRODUCTION

You will recall from your elementary organic chemistry that the physical state of members of a homologous series changes as the molecular size increases. Table 3.1 brieﬂy outlines this for members of the alkane series with the general formula [CnH2n+2]. From Table 3.1, it is obvious that moving from the

low- to the high-molecular-weight end of the molecular spectrum, members of the series change progressively from the gaseous state through liquids of increasing viscosity (decreasing volatility) to low

melting solids and ultimately terminate in high-strength solids. Polymers belong to the high-molecularweight end of the spectrum. In the following discussion, we will attempt to illustrate how the unusual

properties of high polymers are developed. To do this, it will be convenient to consider the chemical and structural aspects of polymers at three different levels:

1. The chemical structure (atomic composition) of the monomer (primary structure)

2. The single polymer chain (secondary level)

3. Aggregation of polymer chains (tertiary structure)

But before we proceed into extensive discussion of these aspects, we must ﬁrst consider the molecular forces operative in polymers. After all, this is fundamental to understanding polymer structures.

II. CHEMICAL BONDING

The electronic structure of atoms determines the type of bond between the atoms concerned. As we said earlier, chemical bonds may be classiﬁed as primary or secondary depending on the extent of electron

involvement. Valence electrons are involved in the formation of primary bonds. This results in a substantial lowering of the potential energies. Consequently, primary bonds are quite strong. On the other hand, valence electrons are not involved in the formation of secondary bonds — leading to weak bonds.

Primary and secondary bonds can be further subdivided:

1. Primary bonds

a. Ionic

b. Covalent

c. Metallic

2. Secondary bonds

a. Dipole

b. Hydrogen

c. Induction

d. van der Waals (dispersion)

We now discuss brieﬂy some of these bonds that occur in polymers.

A. THE IONIC BOND

The so-called inert gases — Ne, Ar, and Kr — have completely ﬁlled s and p outermost orbitals, resulting in a spherical distribution of electrons. The inertness of these elements (gases) suggests that their electronic conﬁguration confers stability. It is indeed observed that all elements seek to achieve this stable inert gas electronic conﬁguration. They do this by either losing, gaining, or sharing electrons.

The mutual satisfaction of the need to attain the inert gas electronic conﬁguration by those elements that lose electrons (electropositive elements) and those that gain electrons (electronegative elements)leads to the ionic bond. To illustrate this, consider sodium chloride [NaCl]. Sodium (with low ionization

energy) can easily lose the outermost 3s electron to achieve the stable inert gas conﬁguration. Chlorine,

Copyright 2000 by CRC Press LLC

# Table 3.1 Change of State with Molecular Size for the Alkane [$C_nH_{2n+2}$] Series

|No. ofCarbon Atoms|Molecular State|
|---|---|
|1|Methane — boiling point $-162^{\circ}\text{C}$|
|2-4|Natural gas — liquefiable|
|5-10|Gasoline, diesel fuel — highly volatile, low viscosity liquid|
|$10-10^{2}$|Oil, grease — nonvolatile, high viscosity liquid|
|$10_{2}-10^{3}$|Wax — low melting solid|
|$10^{3}-10^{6}$|Solid — high strength|

on the other hand (with large electron affinity), can achieve a stable electronic configuration by gaining an extra electron. The loss of an electron by sodium results in a positively charged sodium ion, while the gain of an extra electron by the chlorine atom results in a negatively charged chloride ion:

$$ \text{Na} + \text{Cl} \rightarrow \text{Na}^+ + \text{Cl}^- \quad (\text{Str. 1}) $$

The bonding force in sodium chloride is a result of the electrostatic attraction between the two ions.

Ionic bonds are not common features in polymeric materials. However, divalent ions are known to act as cross-links between carboxyl groups in natural resins. The relatively new class of polymers known as ionomers contain ionic bonds, as will be discussed later.

# B. THE COVALENT BOND

In the previous section, we saw that the stable inert gas electronic configuration can be achieved by electropositive elements through ionization. For elements in the central portion of the periodic table, ionic bonding is impossible because a large amount of energy would be required to ionize the valence electrons. However, stable electronic configuration can be attained by the sharing of valence electrons. Bonds formed by electron sharing are called covalent bonds. Consider the formation of methane from hydrogen and carbon. The carbon atom has four unpaired electrons in its outer electron shell, while hydrogen has one electron. By sharing electrons, one from each atom per bond, a stable octet is obtained for the carbon atom and a stable pair for each hydrogen atom. The result is the methane molecule:

$$C + 4H \quad \rightarrow \quad H:C:H \quad \text{or} \quad H-C-H \quad (Str. 2)$$

This is the predominant bond in polymers. Covalent bonds can be single, double, or triple depending on the number of electron pairs. Typical values of bond strengths, expressed as dissociation energy, for covalent bonds that commonly occur in polymers are summarized in Table 3.2.

Recall that dissociation energy is that required to break the bond. It has a direct relationship with the thermal stability of polymers. Note also that while atoms are free to rotate about single bonds (flexible), they remain spatially fixed (rigid) for double and triple bonds.

# C. DIPOLE FORCES

Molecules are electrically neutral, but will have a permanent dipole if the centers of the positive and negative charges do not coincide; this arises if the electrons shared by two atoms spend more time on one of the atoms due to differences in electronegativity. This can be illustrated by considering a diatomic molecule such as hydrogen chloride, HCl. Because chlorine is more electronegative than hydrogen, the shared pair of electrons between the chlorine atom and the hydrogen atom is drawn closer to the chlorine atom. Consequently, the chlorine atom has net negative charge while the hydrogen atom has a net positive charge:

# Table 3.2 Properties of Some Primary Covalent Bonds in Polymers

|Type of bond|Bond length in Å|Average dissociation energy (kcal/mol)|Type of bond|Bond length in Å|Average dissociation energy (kcal/mol)|
|---|---|---|---|---|---|
|C–C|1.54|83|C&gt;S|1.71|124|
|C&gt;C|1.34|147|C–Cl|1.77|79|
|C&gt;C|1.20|194|N–H|1.01|93|
|C–H|1.09|99|N–O|1.15|57|
|C–O|1.43|84|N–Si|1.74|—|
|C&gt;O|1.23|171|O–H|0.96|111|
|C–N|1.47|70|O–O|1.48|33|
|C&gt;N|1.27|147|O–Si|1.64|88|
|C&gt;N|1.16|213|S–S|2.04|51|
|C–S|1.81|62|S–H|1.35|81|

[图片: + - + - + - + -]
# Figure 3.1 Dipole-dipole interaction between polar molecules.

$$ \underset{\text{H}}{\delta+} \xrightarrow{\delta-} \underset{\text{Cl}}{\delta-} \qquad (\text{Str. 3}) $$

Any diatomic molecule in which there is a separation of positive and negative charge is said to be polar. As we shall see in Section III.A, in molecules containing more than two atoms the polarity of the molecule is determined by the bond angles. Polar molecules therefore have a small separation of charge, and this sets up a permanent dipole. Dipoles interact through coulombic forces, which can become quite significant at molecular distances. Polar molecules are held together in the solid state by the interaction between oppositely charged ends of the molecules. The interaction forces between these molecules are called dipole-interaction forces or dipole-dipole interaction (Figure 3.1). This type of molecular orientation is generally opposed by thermal agitation. Consequently, the dipole-dipole interaction is temperature dependent. As we shall see later, dipole forces play a significant role in determining the tertiary structure and, hence, properties of some polymers.

# D. HYDROGEN BOND

A particularly important kind of dipole interaction is the hydrogen bond. This is the bond between a positively charged hydrogen atom and a small electronegative atom like F, O, or N. The anomalous properties of water, for example, are associated with the hydrogen bonding between water molecules (Figure 3.2). The difference in electronegativities between hydrogen (2.1) and oxygen (3.5) causes the bonding electrons in H₂O to shift markedly to the oxygen atom so that the hydrogens behave essentially as bare protons. Hydrogen bonding is limited primarily to compounds containing F, N, and O because the small size of hydrogen permits these atoms to approach the hydrogen atom in another molecule very closely. For example, in spite of the similarity in electronegativities between Cl and N (3.0 for both), HCl with the larger chlorine atoms shows hardly any tendency to form hydrogen bonds.

[图片: 00HOHO00HH]
# Figure 3.2 Hydrogen bonding between two water molecules.

# Table 3.3 Relative Interaction Energies for Different Types of Bonds Found in Polymers

|Nature of Interaction|Interaction Energy (kJ/mol)|
|---|---|
|Dipole-induced dipole|≤2|
|van der Waals|0.08-4.0|
|Dipole-dipole|≤20|
|Hydrogen bond|≤50|
|Covalent bond|60-600|
|Ionic bond|560-1000|

Hydrogen bonds are relatively stronger than dipole bonds due to the small size of the hydrogen ion (Table 3.3). In polymers, hydrogen bonding usually occurs between functional groups in the same or different molecules. The hydrogen is generally part of such groups as carboxyl, hydroxyl, amine, or amide, while the other atom in the hydrogen bond is frequently oxygen (in carbonyl, ethers, or hydroxyls) or nitrogen (in amines, amides, urethanes, urea). The hydrogen bond plays a vital role in the structure and properties of polymers, particularly proteins.

# E. INDUCTION FORCES

Every dipole has an electric field associated with it. This electric field is capable of inducing relative displacements of the electrons and nuclei in neighboring molecules. The result is that the surrounding molecules become polarized, i.e., possess induced dipoles. Intermolecular forces, called induction forces, exist between the permanent and induced dipole. Induction forces are weak and temperature independent. The ease with which molecules can be polarized — referred to as polarizability — varies.

# F. VAN DER WAALS (DISPERSION) FORCES

From the above, it would be expected that the gases He, Ne, Ar, and Kr are incapable of forming any type of bonds (ionic, covalent, or metallic). In fact, these so-called inert gases derive the name from that usual stability (considerable reluctance to undergo reactions). However, at sufficiently low temperature these gases are known to condense to form solids. Similarly, molecules such as methane [CH₄], carbon dioxide [CO₂], and hydrogen [H₂] have all the valency requirements fulfilled and should, in principle, be incapable of forming bonds. Yet, these also solidify at sufficiently low temperatures. It is therefore apparent that some form of intermolecular force exists in these materials.

Electrons are usually in constant motion about their nuclei. At any particular instant, the centers of negative charge of the electrons cloud may not coincide with those of the nuclei. Consequently, instantaneous (fluctuating) dipoles exist even in nonpolar materials. If the orientations of fluctuating dipoles in neighboring molecules are in proper alignment, intermolecular attractions occur. These attractive forces are referred to as van der Waals (dispersion) forces. Van der Waals forces are present in all molecules and, as we shall see later, they contribute significantly to the bonding in polymers. Table 3.3 shows the relative magnitudes of the different interaction energies, while typical melting points for various compounds are shown in Table 3.4.

# Table 3.4 Typical Melting Temperatures for Some Substances with Different Types of Chemical Bonding

|Type of Bond|Substance|Melting Temperature (°C)|
|---|---|---|
|Ionic|Na F|988|
|Ionic|NaCl|801|
|Ionic|Na Br|740|
|Ionic|Na I|660|
|Ionic|NaO|2640|
|Ionic|CaO|2570|
|Ionic|Sr O|2430|
|Ionic|Ba O|1923|
|Ionic|$Al_2O_3$|3500|
|Covalent|Ge|958|
|Covalent|GaAs|1238|
|Covalent|Si|1420|
|Covalent|SiC|2600|
|Covalent|Diamond|3550|
|Metallic|Na|98|
|Metallic|Al|660|
|Metallic|Cu|1083|
|Metallic|Fe|1535|
|Metallic|W|3370|
|Van der Waals|Ne|-249|
|Van der Waals|Ar|-189|
|Van der Waals|$CH_4$|-184|
|Van der Waals|Kr|-157|
|Van der Waals|$CL_2$|-103|
|Hydrogen|HF|-92|
|Hydrogen|$H_2O$|0|

Example 3.1: Explain the trend in the melting points of the following:

|Compound/Element|Melting Point|
|---|---|
|KF|46|
|Na|97.5|
|$F_2$|-219.6|
|Polyethylene|135|

Solution:

|Compound/Element|Chemical Bonding|Bond Type|
|---|---|---|
|KF|Ionic|Primary|
|Na|Metallic|Primary|
|$F_2$|van der Waals|Secondary|
|Polyethylene (PE)|van der Waals|Secondary|

Primary bonds are stronger than secondary bonds. Within the primary bonds ionic bonds are generally stronger than metallic bonds, particularly for univalent metals. Both fluorine and PE molecules are held by van der Waals forces. In the case of fluorine molecules, these forces are readily overcome by thermal agitation and, consequently, fluorine is a gas at room temperature. However, because of the macromolecular sizes of PE molecules, in the aggregate the van der Waals forces become very large. This, coupled with extensive physical entanglements, results in a high melting point.

# III. PRIMARY STRUCTURE
