Repository: jeffsking/WKB-OB

File: RAW_FULL/ima_sync/个人知识库/WKB/Resources/Ebook/29_Principles_of_polymerization.pdf.md (part 5 of 32)
---
where $K$ and $k_3$ have been combined into the experimentally determined rate constant $k$. Equation 2-18 shows the important characteristic of the self-catalyzed polymerization—the reaction is third-order overall with a second-order dependence on the carboxyl concentration. The second-order dependence on the carboxyl concentration is comprised of two first-order dependencies—one for the carboxyl as the reactant and one as the catalyst.

For most polymerizations the concentrations of the two functional groups are very nearly stoichiometric, and Eq. 2-18 can be written as

$$ \frac{-d[\mathbf{M}]}{dt} = k[\mathbf{M}]^3 \quad (2-19a) $$

or

$$ \frac{-d[\mathbf{M}]}{[\mathbf{M}]^3} = k \, dt \quad (2-19b) $$

where [M] is the concentration of hydroxyl groups or carboxyl groups. Integration of Eq. 2-19b yields

$$2kt = \frac{1}{[M]^2} - \frac{1}{[M]_0^2} \quad (2-20)$$

where $[M]_0$ is the initial (at $t = 0$) concentration of hydroxyl or carboxyl groups. It is convenient at this point to write Eq. 2-20 in terms of the extent or fraction of reaction $p$ defined as the fraction of the hydroxyl or carboxyl functional groups that has reacted at time $t$. $p$ is also referred to as the extent or fraction of conversion. (The value of $p$ is calculated from a determination of the amount of unreacted carboxyl groups.) The concentration [M] at time $t$ of either hydroxyl or carboxyl groups is then given by

$$ [M] = [M]_0 - [M]_0 p = [M]_0 (1 - p) \quad (2-21) $$

KINETICS OF STEP POLYMERIZATION

47

Combination of Eqs. 2-20 and 2-21 yields

$$ \frac{1}{(1-p)^2} = 2[\mathbf{M}]_0^2 kt + 1 \qquad (2-22) $$

# 2-2a-1 Experimental Observations

Equation 2-22 indicates that a plot of $1/(1-p)^2$ versus $t$ should be linear. This behavior has been generally observed in polyesterifications. Figure 2-1 shows the results for the polymerization of diethylene glycol, ($HOCH_2CH_2)_2O$, and adipic acid [Flory, 1939; Solomon, 1967, 1972]. The results are typical of the behavior observed for polyesterifications. Although various authors agree on the experimental data, there has been considerable disagreement on the interpretation of the results. At first glance the plot does not appear to exactly follow the relationship. The experimental points deviate from the third-order plot in the initial region below 80% conversion and in the later stages above 93% conversion. These deviations led various workers [Amass, 1979; Fradet and Marechal, 1982a,b; Solomon, 1967, 1972] to suggest alternate kinetic expressions based on either 1- or $\frac{3}{2}$-order dependencies.

[图片: |Time, min|1/(1-p)^2|% Reaction|Xn| |:---:|:---:|:---:|:---:| |0|0|50|4| |200|40|83|6| |400|80|88|8| |500|100|89|9| |600|120|90|10| |700|140|91|11| |800|160|92|12| |900|180|92|13| |1000|200|93|14| |1100|220|94|15| |1200|240|94|16| |1400|280|95|17| |1600|320|96|18|]
# Fig. 2-1 Third-order plot of the self-catalyzed polyesterification of adipic acid with diethylene glycol at 166°C. After Solomon [1967] by permission of Marcel Dekker, New York) from the data of Flory [1939] (by permission of American Chemical Society, Washington, DC).

48 STEP POLYMERIZATION

the reaction rate on the carboxyl concentration, that is, 2- and $2\frac{1}{2}$-order dependencies according to

$$ \frac{-d[\text{COOH}]}{dt} = k[\text{COOH}][\text{OH}] \qquad (2-23a) $$

and

$$ \frac{-d[\text{COOH}]}{dt} = k[\text{COOH}]^{3/2}[\text{OH}] \qquad (2-23b) $$

However, a critical evaluation shows that both kinetic possibilities leave much to be desired. The experimental rate data fits Eq. 2-23a well only in the region between 50 and 86% conversion with an excessively poor fit above 86% conversion. On the other hand, a plot according to Eq. 2-23b fits reasonably well up to about 80% conversion but deviates badly above that point. Neither of the two alternate kinetic plots comes close to being as useful as the third-order plot in Fig. 2-1. The third-order plot fits the experimental data much better than does either of the others at the higher conversions. The fit of the data to the third-order plot is reasonably good over a much greater range of the higher conversion region. The region of high conversion is of prime importance, since, as will be shown in Sec. 2-2a-3, high-molecular-weight polymer is obtained only at high conversions. From the practical viewpoint, the low conversion region of the kinetic plot is of little significance.

# 2-2a-2 Reasons for Nonlinearity in Third-Order Plot

The failure to fit the data over the complete conversion range from 0 to 100% to a third-order plot has sometimes been ascribed to failure of the assumption of equal functional group reactivity, but this is an invalid conclusion. The nonlinearities are not inherent characteristics of the polymerization reaction. Similar nonlinearities have been observed for nonpolymerization esterification reactions such as esterifications of lauryl alcohol with lauric or adipic acid and diethylene glycol with caproic acid [Flory, 1939; Fradet and Marechal, 1982b].

2-2a-2-a Low-Conversion Region. Flory attributed the nonlinearity in the low conversion region to the large changes that take place in the reaction medium. The solvent for the reaction changes from an initial mixture of carboxylic acid and alcohol to an ester. There is a large decrease in the polarity of the reaction system as the polar alcohol and acid groups are replaced by the less polar ester groups with the simultaneous removal of water. This effect may exert itself in two ways—a change in the reaction rate constant or order of reaction. Either possibility is compatible with the experimental observations. The low conversion region of the third-order plot in Fig. 2-1 is approximately linear but with a smaller slope (rate constant) than in the region of higher conversion. The direction of this change corresponds to that expected for a reaction involving a charged substrate (protonated carboxyl) and neutral nucleophile (alcohol). The reaction rate constant increases with decreased solvent polarity since the transition state is less charged than the reactants [Ritchie, 1990]. It has also been suggested that extensive association of both the diol and diacid reactants in the low conversion region lowers the reaction rate by effectively decreasing the concentrations of the reactive species, that is, free, unassociated OH and COOH groups [Ueberreiter and Hager, 1979].

The low conversion region fits an overall $2\frac{1}{2}$ reaction order better than it does 3-order. A change from $2\frac{1}{2}$- to 3-order as the reaction medium becomes less polar is compatible with a

KINETICS OF STEP POLYMERIZATION

49

change from specific acid (i.e., $H^+$) catalysis to general-acid catalysis. The proton concentration is relatively high and [$H^+$] is a more effective catalyst than the unionized carboxylic acid in the polar, low conversion region. HA in Eqs. 2-12, 2-16, and 2-17 is replaced by $H^+$. The reaction rate becomes first-order each in carboxyl and hydroxyl groups and $H^+$. The proton concentration is given by

$$ [H^+] = (K_{HA}[HA])^{1/2} \quad (2-24) $$

where $K_{HA}$ is the ionization constant for the carboxylic acid. Combination of Eqs. 2-17 and 2-24 yields

$$ \frac{-d[\text{COOH}]}{dt} = k_3 KK_{\text{HA}}^{1/2} [\text{COOH}]^{3/2} [\text{OH}] \quad (2-25) $$

for the polymerization rate. The reaction medium becomes less polar after the low-conversion (>80%) region and the major catalyst in the reaction system is the unionized carboxylic acid—the reaction is second-order in carboxylic acid and third-order overall (Eqs. 2-18 and 2-19).

Another problem is the very high concentrations of reactants present in the low-conversion region. The correct derivation of any rate expression such as Eqs. 2-20 and 2-22 requires the use of activities instead of concentrations. The use of concentrations instead of activities assumes a direct proportionality between concentration and activity. This assumption is usually valid at the dilute and moderate concentrations where kinetic studies on small molecules are typically performed. However, the assumption often fails at high concentrations and those are the reaction conditions for the typical step polymerization that proceeds with neat reactants. A related problem is that neither concentration nor activity may be the appropriate measure of the ability of the reaction system to donate a proton to the carboxyl group. The acidity function $h_0$ is often the more appropriate measure of acidity for nonaqueous systems or systems containing high acid concentrations [Ritchie, 1990]. Unfortunately, the appropriate $h_0$ values are not available for polymerization systems.

Yet another possibility for the nonlinearity in the low conversion region is the decrease in the volume of the reaction mixture with conversion due to loss of one of the products of reaction (water in the case of esterification). This presents no problem if concentration is plotted against time as in Eq. 2-20. However, a plot of $1/(1-p)^2$ against time (Eq. 2-22) has an inherent error since the formulation of Eq. 2-21 assumes a constant reaction volume (and mass) [Szabo-Rethy, 1971]. Elias [1985] derived the kinetics of step polymerization with correction for loss of water, but the results have not been tested. It is unclear whether this effect alone can account for the nonlinearity in the low conversion region of esterification and polyesterification.

2-2a-2-b High-Conversion Region. The nonlinearity observed in the third-order plot in the final stages of the polyesterification (Fig. 2-1) is probably not due to any of the above mentioned reasons, since the reaction system is fairly dilute and of relatively low polarity. Further, it would be difficult to conjecture that the factors responsible for nonlinearity at low conversions are present at high conversion but absent in between. It is more likely that other factors are responsible for the nonlinear region above 93% conversion.

Polyesterifications, like many step polymerizations, are carried out at moderate to high temperatures not only to achieve fast reaction rates but also to aid in removal of the small molecule by-product (often $H_2O$). The polymerization is an equilibrium reaction and the

50

STEP POLYMERIZATION

equilibrium must be displaced to the right (toward the polymer) to achieve high conversions (synonymous with high molecular weights). Partial vacuum (often coupled with purging of the reaction system by nitrogen gas) is usually also employed to drive the system toward high molecular weight. Under these conditions small amounts of one or the other or both reactants may be lost by degradation or volatilization. In the case of polyesterification, small degradative losses might arise from dehydration of the diol, decarboxylation of the diacid, or other side reactions (Sec. 2-8d). Although such losses may not be important initially, they can become very significant during the later stages of reaction. Thus a loss of only 0.3% of one reactant can lead to an error of almost 5% in the concentration of that reactant at 93% conversion. Kinetic studies on esterification and polyesterification have been performed under conditions which minimized the loss of reactants by volatilization or side reactions [Hamann et al., 1968]. An ester or polyester was synthesized in a first stage, purified, and then used as the solvent for a second-stage esterification or polyesterification. The initial reactant concentrations of the second-stage reactions corresponded to 80% conversion relative to the situation if the first-stage reaction had not been stopped but with an important difference—the reactant concentrations are accurately known. The second-stage reaction showed third-order behavior up to past 98–99% conversion (higher conversions were not studied). This compares with the loss of linearity in the third-order plot at about 93% conversion if the first-stage reactions were carried out without interruption.

Another possible reason for the observed nonlinearity is an increase in the rate of the reverse reaction. The polyesterification reaction (as well as many other step polymerizations) is an equilibrium reaction. It often becomes progressively more difficult to displace the equilibrium to the right (toward the polymer) as the conversion increases. This is due in large part to the greatly increased viscosity of the reaction medium at high conversions. The viscosity in the adipic acid–diethylene glycol polymerization increases from 0.015 to 0.30 poise during the course of the reaction [Flory, 1939]. This large viscosity increase decreases the efficiency of water removal and may lead to the observed decrease in the reaction rate with increasing conversion. High viscosity in the high-conversion region may also lead to failure of the assumption of equal reactivity of functional groups—specifically to a decrease in functional group reactivity at very large molecular size if there is too large a decrease in molecular mobility.

# 2-2a-3 Molecular Weight of Polymer

The molecular weight of a polymer is of prime concern from the practical viewpoint, for unless a polymer is of sufficiently high molecular weight (approximately >500–10,000) it will not have the desirable strength characteristics. It is therefore important to consider the change in polymer molecular weight with reaction time. For the case of stoichiometric amounts of diol and diacid, the number of unreacted carboxyl groups N is equal to the total number of molecules present in the system at some time t. This is so because each molecule larger than a monomer will on the average have a hydroxyl at one end and a carboxyl at the other end, while each diacid monomer molecule contains two carboxyls and each diol monomer contains no carboxyls.

The residue from each diol and each diacid (separately, not together) in the polymer chain is termed a structural unit (or a monomer unit). The repeating unit of the chain consists of two structural units, one each of the diol and diacid. The total number of structural units in any particular system equals the total number of bifunctional monomers initially present. The number-average degree of polymerization $\bar{X}_n$ is defined as the average number of structural units per polymer chain. (The symbols $\bar{P}$ and $DP$ are also employed to signify

KINETICS OF STEP POLYMERIZATION

51

the number-average degree of polymerization.) $\bar{X}_n$ is simply given as the total number of monomer molecules initially present divided by the total number of molecules present at time $t$:

$$ \bar{X}_n = \frac{N_0}{N} = \frac{[\mathbf{M}]_0}{[\mathbf{M}]} \quad (2-26) $$

Combining Eqs. 2-21 and 2-26, one obtains

$$ \bar{X}_n = \frac{1}{(1-p)} \qquad (2-27) $$

This equation relating the degree of polymerization to the extent of reaction was originally set forth by Carothers [1936] and is often referred to as the Carothers equation.

The number-average molecular weight $\bar{M}_n$, defined as the total weight of a polymer sample divided by the total number of moles in it (Eqs. 1-15 and 1-16), is given by

$$ \overline{M}_n = M_o \overline{X}_n + M_{eg} = \frac{M_o}{(1-p)} + M_{eg} \quad (2-28) $$

where $M_o$ is the mean of the molecular weights of the two structural units, and $M_{eg}$ is the molecular weight of the end groups. For the polyesterification of adipic acid, $HO_2C(CH_2)_4$ $CO_2H$, and ethylene glycol, $HOCH_2CH_2OH$, the repeating unit is

—OCH₂CH₂OCO(CH₂)₄CO—

III

and one half of its weight or 86 is the value of $M_o$. The end groups are H– and –OH and $M_{eg}$ is 18. For even a modest molecular weight polymer the contribution of $M_{eg}$ to $\overline{M}_n$ is negligibly small, and Eq. 2-28 becomes

$$ \overline{M}_n = M_o \overline{X}_n = \frac{M_o}{(1-p)} \quad (2-29) $$

Combination of Eqs. 2-22 and 2-27 yields

$$ \bar{X}_n^2 = 1 + 2[M]_0^2 kt \qquad (2-30) $$

Since the reaction time and degree of polymerization appear as the first and second powers, respectively, the polymer molecular weight will increase very slowly with reaction time except in the early stages of the reaction. This means that very long reaction times are needed to obtain a high-molecular-weight polymer product. The right-hand ordinate of Fig. 2-1 shows the variation of $\bar{X}_n$ with $t$. The slow increase of the molecular weight of the polymer with time is clearly apparent. The rate of increase of $\bar{X}_n$ with time decreases as the reaction proceeds. The production of high polymers requires reaction times that are too long from the practical viewpoint.

# 2-2b External Catalysis of Polymerization

The slow increase in molecular weight was mistakenly thought originally to be due to the low reactivity of functional groups attached to large molecules. It is, however, simply a

52

STEP POLYMERIZATION

consequence of the third-order kinetics of the direct polyesterification reaction. The realization of this kinetic situation led to the achievement of high-molecular-weight products in reasonable reaction times by employing small amounts of externally added strong acids (such as sulfuric acid or p-toluenesulfonic acid) as catalysts. Under these conditions, [HA] in Eq. 2-17 is the concentration of the catalyst. Since this remains constant throughout the course of the polymerization, Eq. 2-17 can be written as

$$ \frac{-d[\mathbf{M}]}{dt} = k'[\mathbf{M}]^2 \qquad (2-31) $$

where the various constant terms in Eq. 2-17 have been collected into the experimentally determinable rate constant $k'$. Equation 2-31 applies to reactions between stoichiometric concentrations of the diol and diacid.

Integration of Eq. 2-31 yields

$$k't = \frac{1}{[M]} - \frac{1}{[M]_0} \qquad (2-32)$$

Combining Eqs. 2-32 and 2-21 yields the dependence of the degree of polymerization on reaction time as

$$[M]_0 k't = \frac{1}{(1-p)} - 1 \qquad (2-33a)$$

or

$$ \bar{X}_n = 1 + [\mathbf{M}]_0 k' t \qquad (2-33\mathbf{b}) $$

Data for the polymerization of diethylene glycol with adipic acid catalyzed by p-toluenesulfonic acid are shown in Fig. 2-2. The plot follows Eq. 2-33 with the degree of polymerization increasing linearly with reaction time. The much greater rate of increase of $\bar{X}_n$ with reaction time in the catalyzed polyesterification (Fig. 2-2) relative to the uncatalyzed reaction (Fig. 2-1) is a general and most significant phenomenon. The polyesterification becomes a much more economically feasible reaction when it is catalyzed by an external acid. The self-catalyzed polymerization is not a useful reaction from the practical viewpoint of producing high polymers in reasonable reaction times.

Equations 2-27 and 2-33 and Fig. 2-2 describe the much greater difficulty of performing a successful polymerization compared to the analogous small-molecule reaction (such as the synthesis of ethyl acetate from acetic acid and ethanol). Consider the case where one needs to produce a polymer with a degree of polymerization of 100, which is achieved only at 99% reaction. Running the polymerization to a lower conversion such as 98%, an excellent conversion for a small-molecule synthesis, results in no polymer of the desired molecular weight. Further, one must almost double the reaction time (from ~450 min to 850 min in Fig. 2-2) to achieve 99% reaction and the desired polymer molecular weight. For the small molecule reaction one would not expend that additional time to achieve only an additional 1% conversion. For the polymerization one has no choice other than to go to 99% conversion.

The nonlinearity in the initial region of Fig. 2-2 is, like that in Fig. 2-1, a characteristic of esterifications in general and not of the polymerization reaction. The general linearity of the plot in the higher conversion region is a strong confirmation of the concept of functional group reactivity independent of molecular size. Figure 2-2 shows that the polyesterification

KINETICS OF STEP POLYMERIZATION

53

[图片: |Time, min|1/(1-p) = Xn|% Reaction| |:---:|:---:|:---:| |0|0|90| |60|4|91| |120|13|92| |200|20|93| |300|37|94| |400|45|95| |500|53|96| |600|64|97| |700|77|98| |800|89|99|]
# Fig. 2-2 Polyesterification of adipic acid with diethylene glycol at 109°C catalyzed by 0.4 mol% p-toluenesulfonic acid. After Solomon [1967] (by permission of Marcel Dekker, New York) from the data of Flory [1939] (by permission of American Chemical Society, Washington, DC).

continues its second-order behavior at least up to a degree of polymerization of 90 corresponding to a molecular weight of ~10,000. There is no change in the reactivities of the hydroxyl and carboxyl groups in spite of the large increase in molecular size (and the accompanying large viscosity increase of the medium). Similar results have been observed in many other polymerizations. Data on the degradation of polymers also show the same effect. Thus in the acid hydrolysis of cellulose there is no effect of molecular size on hydrolytic reactivity up to a degree of polymerization of 1500 (molecular weight 250,000) [Flory, 1953]. The concept of functional group reactivity independent of molecular size has been highly successful in allowing the kinetic analysis of a wide range of polymerizations and reactions of polymers. Its validity, however, may not always be quite rigorous at very low or very high conversions.

# 2-2c Step Polymerizations Other than Polyesterification: Catalyzed versus Uncatalyzed

The kinetics of step polymerizations other than polyesterification follow easily from those considered for the latter. The number of different general kinetic schemes encountered in actual polymerization situations is rather small. Polymerizations by reactions between the

54

STEP POLYMERIZATION

A and B functional groups of appropriate monomers proceed by one of the following situations [Saunders and Dobinson, 1976]:

1. Some polymerizations, such as the formation of polyamides, proceed at reasonable rates as uncatalyzed reactions.

2. Other polymerizations such as those of urea, melamine, or phenol with formaldehyde (see Table 1-1) require an externally added acid or base catalyst to achieve the desired rates of reaction.

3. A few polymerizations can be reasonably employed either in a catalyzed or an uncatalyzed process. Polyurethane formation is an example of this type of behavior. The reaction between diols and diisocyanates is subject to base catalysis. However, the polymerization is often carried out as an uncatalyzed reaction to avoid various undesirable side reactions.

Regardless of the situation into which a particular polymerization falls, the observed overall kinetic features will be the same. The polymerization rates will be dependent on both the A and B groups. For the usual case where one has stoichiometric amounts of the two functional groups, the kinetics will be governed by Eq. 2-30 or 2-33. The observed kinetics will also be the same whether the polymerization is carried by the reaction of A–A and B–B monomers or by the self-reaction of an A–B monomer.

The derivation (Sec. 2-2b) of the kinetics of catalyzed polyesterification assumes that the catalyzed reaction is much faster than the uncatalyzed reaction, that is, $k' \gg k$. This assumption is usually valid and therefore one can ignore the contribution by the uncatalyzed polyesterification to the total polymerization rate. For example, $k'$ is close to two orders of magnitude larger than $k$ for a typical polyesterification. For the atypical situation where $k$ is not negligible relative to $k'$, the kinetic expression for [M] or $\bar{X}_n$ as a function of reaction time must be derived [Hamann et al., 1968] starting with a statement of the polymerization rate as the sum of the rates of the catalyzed and uncatalyzed polymerizations:

$$ \frac{-dM}{dt} = k[M]^3 + k'[M]^2 \quad (2-34) $$

Integration of Eq. 2-34 yields

$$ k't = \frac{k}{k'} \ln \frac{[\mathbf{M}](k[\mathbf{M}]_0 + k')}{(k[\mathbf{M}] + k')[\mathbf{M}]_0} + \frac{1}{[\mathbf{M}]} - \frac{1}{[\mathbf{M}]_0} \quad (2-35) $$

The natural log term on the right side of Eq. 2-35 is the contribution of the uncatalyzed reaction. Its relative importance increases as $k/k'$ increases. (When $k/k'$ is very small, Eq. 2-35 converts to Eq. 2-32.)

# 2-2d Nonequivalence of Functional Groups in Polyfunctional Reagents

## 2-2d-1 Examples of Nonequivalence

There are instances where some or all parts of the concept of equal reactivity of functional groups are invalid [Kronstadt et al., 1978; Lovering and Laidler, 1962]. The assumption of equal reactivities of all functional groups in a polyfunctional monomer may often be incorrect. The same is true for the assumption that the reactivity of a functional group is

KINETICS OF STEP POLYMERIZATION

55

independent of whether the other functional groups in the monomer have reacted. Neither of these assumptions is valid for 2,4-tolylene diisocyanate (IV)

[图片: CH3NCONCOIV]
which is one of diisocyanate monomers used in the synthesis of polyurethanes [Caraculacu and Coseri, 2001].

Urethane formation can be depicted as occurring by the sequence

$$ \begin{array}{ccc}\underset{\text{O}}{\overset{\text{O}}{\rhd}}&\text{O}^{-}\\\text{R-N=C}^{\text{II}}+\quad\text{B:}&\text{R-N=C-B}^{+}\\\end{array} \qquad\begin{array}{c}\downarrow\\\text{R^{\prime}\text{OH}}\\\downarrow\\\text{R-NH-COOR}^{\prime}\end{array}\qquad\begin{array}{c}\text{O}^{-}\\\underset{\text{O}^{\prime}}{\overset{\text{O}^{-}}{\rhd}}\\\text{R-NH-C-B}^{+}\\\text{OR}^{\prime}\end{array}\qquad\begin{array}{c}\text{(2-36)}\end{array} $$

where B: is a base catalyst (e.g., a tertiary amine). The reaction involves a rate-determining nucleophilic attack by the alcohol on the electrophilic carbon-nitrogen linkage of the isocyanate. This is substantiated by the observation that the reactivity of the isocyanate group increases with the electron-pulling ability of the substituent attached to it [Kaplan, 1961].

In 2,4-tolylene diisocyanate several factors cause the reactivities of the two functional groups to differ. These can be discussed by considering the data in Table 2-3 on the reactivities of various isocyanate groups compared to that in phenyl isocyanate toward reaction with

# TABLE 2-3 Reactivity of Isocyanate Group with n-C₄H₉OH $^{a}$

|Isocyanate Reactant|Rate $Constants^{b}$|Rate $Constants^{b}$|Rate $Constants^{b}$|
|---|---|---|---|
|Isocyanate Reactant|$k_1$|$k_2$|$k_1/k_2$|
|Monoisocyanate||||
|Phenyl isocyanate|0.406|||
|p-Tolyl isocyanate|0.210|||
|o-Tolyl isocyanate|0.0655|||
|Diisocyanates||||
|m-Phenylene diisocyanate|4.34|0.517|8.39|
|p-Phenylene diisocyanate|3.15|0.343|9.18|
|2,6-Tolylene diisocyanate|0.884|0.143|6.18|
|2,4-Tolylene diisocyanate|1.98|0.166|11.9|

56

STEP POLYMERIZATION

n-butanol at 39.7°C in toluene solution with triethylamine as the catalyst [Brock, 1959, 1961]. It is clear that a methyl substituent deactivates the isocyanate group by decreasing its electronegativity; the effect is greater when the substituent is at the nearby ortho position. For the diisocyanates in Table 2-3 $k_1$ is the rate constant for the more reactive isocyanate group, while $k_2$ is the rate constant for the reaction of the less reactive isocyanate group after the more reactive one has been converted to a urethane group. One isocyanate group activates the other by electron withdrawal, as shown by the increased reactivity in the diisocyanates relative to the monoisocyanates. However, once the first isocyanate group has reacted the reactivity of the second group decreases, since the urethane group is a much weaker electron-pulling substituent than the isocyanate group. For 2,4-tolylene diisocyanate analysis of the experimental data at low conversion shows the para isocyanate group at be 2.7 times as reactive as the ortho groups. However, the effective difference in reactivity of the two functional groups is much greater ($k_1/k_2 = 11.9$), since the reactivity of the ortho group drops an additional factor of approximately 4 after reaction of the para isocyanate group.

The reactivity differences of the two functional groups in 2,4-tolylene diisocyanate result from its unsymmetric and aromatic structure. The environments (steric and electrostatic) of the two isocyanate groups are different to begin with, and the effect of reaction of one group is efficiently transmitted through the conjugated π-electron system of the aromatic ring. These differences disappear for a reactant such as 1,4-cyclohexylene diisocyanate, which is symmetric to begin with and possesses no aromatic system to transmit the effect of the reacted isocyanate group to the unreacted group.

The change in reactivity of one functional group upon reaction of the other has been noted in several systems as a difference in the reactivity of monomer compared to the other-sized species, although all other species from dimer on up had the same reactivity [Hodkin, 1976; Yu et al., 1986]. This behavior usually occurs with monomers having two functional groups in close proximity and where polymerization involves a significant change in the electron-donating or electron-withdrawing ability of the functional group. Thus the reactivity of the hydroxyl group in ethylene glycol (V) toward esterification is considerably higher than the hydroxyl of a half-esterified glycol (VI) [Yamanis and Adelman, 1976]. The nucleophilicity

HO-CH₂CH₂OH HO-CH₂CH₂-OCO-R-OCO~
V VI

of a hydroxyl group is enhanced more by an adjacent hydroxyl relative to an adjacent ester group. Similarly, in the polymerization of sodium p-fluorothiophenoxide (an A–B reactant), nucleophilic substitution at the aromatic C–F bond occurs faster at fluorophenyl end groups of a growing polymer compared to monomer [Lenz et al., 1962]. The electron-donating effect of the para S $^{-}$ group in the monomer decreases the electron deficiency of the para carbon more than does a φS group in species larger than monomer.

Polymerization of terephthalic acid with 4,6-diamino-1,3-benzenediol via oxazole formation (Eq. 2-219) proceeds with a sharp and continuous decrease in reaction rate with increasing polymer molecular weight [Cotts and Berry, 1981]. Reaction becomes progressively more diffusion-controlled with increasing molecular size due to the increasing rigid-rod structure of the growing polymer.

Trifunctional monomers constitute an important class of monomers. One often encounters such reactants in which the various functional groups have different reactivities. Thus, the polyesterification of glycerol (VII) with phthalic anhydride proceeds with incomplete

KINETICS OF STEP POLYMERIZATION

57

[图片: HO-HOIHO-HDHO-HO]
# VII

utilization of the hydroxyl groups [Kienle et al., 1939]. This has been attributed to the lowered reactivity of the secondary hydroxyl group compared to the two primary hydroxyls.

## 2-2d-2 Kinetics

Kinetic analysis of a step polymerization becomes complicated when all functional groups in a reactant do not have the same reactivity. Consider the polymerization of A–A with B–B’ where the reactivities of the two functional groups in the B–B’ reactant are initially of different reactivities and, further, the reactivities of B and B’ each change on reaction of the other group. Even if the reactivities of the two functional groups in the A–A reactant are the same and independent of whether either group has reacted, the polymerization still involves four different rate constants. Any specific-sized polymer species larger than dimer is formed by two simultaneous routes. For example, the trimer A–AB–B’A–A is formed by

$$ B-B' \xrightarrow{A-A} B-B'A-A \quad (2-37a) $$

$$ \begin{array}{c|c}\text{A-A} & k_1 & k_4 & \text{A-A}\\\text{A-AB-B'} & \xrightarrow{A-A} & \text{A-AB-B'A-A} & \end{array} \qquad (2-37c) $$

$$ (2-37b) \qquad (2-37d) $$

The two routes (one is Eqs. 2-37b and 2-37c; the other is Eqs. 2-37a and 2-37d) together constitute a complex reaction system that consists simultaneously of competitive, consecutive and competitive, parallel reactions.

Obtaining an expression for the concentration of A (or B or B') groups or the extent of conversion or $\bar{X}_n$ as a function of reaction time becomes more difficult than for the case where the equal reactivity postulate holds, that is, where $k_1 = k_2 = k_3 = k_4$. As a general approach, one writes an expression for the total rate of disappearance of A groups in terms of the rates of the four reactions 2-37a, b, c, and d and then integrates that expression to find the time-dependent change in [A]. The difficulty arises because the differential equations that must be integrated are not linear equations and do not have exact solutions except in very particular cases. Numerical methods are then needed to obtain an approximate solution.

2-2d-2-a Polymerization of A–A with B–B'. The kinetics of the reaction system described in Eq. 2-37 is relatively difficult to treat because there are four different rate constants. Special (and simpler) cases involving only two rate constants can be more easily treated. One such case is where the two functional groups B and B' have different reactivities but

58

STEP POLYMERIZATION

their individual reactivities are decoupled in that neither the reactivity of B nor of B' changes on reaction of the other group:

$$k_1 \neq k_2 \qquad (2-38a)$$

$$k_1 = k_4 \qquad (2-38b)$$

$$k_2 = k_3 \qquad (2-38c)$$

The reaction system converts from one (Eq. 2-37), that is, from the kinetic viewpoint, simultaneously competitive, consecutive (series) and competitive, simultaneous (parallel) to one (Eq. 2-38) that is only competitive, simultaneous. The polymerization consists of the B and B' functional groups reacting independently with A groups. The rates of disappearance of A, B, and B' functional groups are given by

$$ \frac{-d[\text{B}]}{dt} = k_1[\text{A}][\text{B}] \qquad (2-39) $$

$$ \frac{-d[\mathbf{B}^{\prime}]}{dt} = k_2[\mathbf{A}][\mathbf{B}^{\prime}] \qquad (2-40) $$

$$ \frac{-d[\text{A}]}{dt} = k_1[\text{A}][\text{B}] + k_2[\text{A}][\text{B}^{\prime}] \qquad (2-41) $$

The polymerization rate is synonymous with the rate of disappearance of A groups (or the sum of the rates of disappearance of B and B' groups).

In the typical polymerization one has equimolar concentrations of the A–A and B–B’ reactants at the start of polymerization. The initial concentrations of A, B, and B’ groups are

$$[A]_0 = 2[B]_0 = 2[B']_0 \qquad (2-42)$$

and the relationship between the concentrations of A, B, and B' at any time during polymerization is

$$[A] = [B] + [B'] \qquad (2-43)$$

Combination of Eqs. 2-41 and 2-43 yields the polymerization rate as

$$ \frac{-d[\text{A}]}{dt} = (k_1 - k_2)[\text{A}][\text{B}] + k_2[\text{A}]^2 \qquad (2-44) $$

Introduction of the dimensionless variables $\alpha$, $\beta$, $\gamma$, and $\tau$ and the parameter $s$ defined by

$$ \alpha = \frac{[A]}{[A]_0} \qquad (2-45a) $$

$$ \beta = \frac{[B]}{[B]_0} \qquad (2-45b) $$

$$ \gamma = \frac{[B']}{|B'|_0} \qquad (2-45c) $$

$$ \tau = [\text{B}]_0 k_2 t \qquad (2-45\text{d}) $$

$$s = \frac{k_2}{k_1} \qquad (2-45e)$$

KINETICS OF STEP POLYMERIZATION

59

simplifies the mathematical solution of Eq. 2-44. $\alpha$, $\beta$, and $\gamma$ are the fractions of A, B, and B' groups, respectively, which remain unreacted at any time. $\tau$ is dimensionless time and $s$ is the ratio of two rate constants. It is then possible to solve the coupled system of Eqs. 2-39 through 2-44 to give

$$ \tau = \int_{\beta}^{1} \frac{s d\beta}{\beta^2 [1 + \beta^{(s-1)}]} \quad (2-46) $$

$$ \gamma = \beta^s \qquad (2-47) $$

where

$$ \alpha = \frac{\beta + \gamma}{2} = \frac{\beta + \beta^s}{2} \qquad (2-48) $$

The integral in Eq. 2-46 yields simple integrals for $s$ values of 0, 1, and ∞. The dependencies of $\alpha$, $\beta$, and $\gamma$ on $\tau$ in these instances are

1. For $s = 1$, that is, $k_2 = k_1$,

$$ \beta = \frac{1}{1 + 2\tau} = \gamma = \alpha \quad (2-49) $$

2. For $s = 0$, that is, $k_1 \gg k_2$, where $k_1$ has some value and $k_2 \to 0$: B' groups do not react ($\gamma = 1$) and

$$ \ln \left[ \frac{(1 + \beta)}{2\beta} \right] = \tau \quad (2-50a) $$

$$ \alpha = \frac{(1 + \beta)}{2} \qquad (2-50b) $$

3. For $s = \infty$, that is, $k_2 \gg k_1$, where $k_2$ has some value and $k_1 \to 0$: B groups do not react ($\beta = 1$) and

$$ \ln \left[ \frac{(1 + \gamma)}{2\gamma} \right] = \tau \quad (2-51a) $$

$$ \alpha = \frac{(1 + \gamma)}{2} \qquad (2-51b) $$

For almost all other values of $s$ the integral in Eq. 2-46 must be numerically evaluated. The results of such calculations are presented in graphical form in Figs. 2-3 and 2-4 as plots of $\alpha$, $\beta$, and $\gamma$ versus log $\tau$ for $s$ values of 1 and larger [Ozizmir and Odian, 1980]. There is no need for plots for $s < 1$, since the B and B' groups have interchangeable roles due to the symmetry of the reaction system. $\alpha$ at any time is exactly the same for $s = z$ or $s = 1/z$, where $z$ is any number. The only difference for an $s$ value of $z$ or $1/z$ is whether it is the B or B' type of group, which reacts rapidly while the other reacts slowly. Figure 2-3 gives $\beta$ and $\gamma$ as a function of $\tau$. When $s = 1$ both $\beta$ and $\gamma$ decay at the same rate according to Eq. 2-49. As $s$ increases the $\beta$ plots move sharply above the plot for $s = 1$ since B groups react more slowly with A. Although $k_2$ is fixed, increasing values of $s$ help move the $\gamma$ plots gradually below the plot for $s = 1$, since B groups reacting more slowly with A leaves comparably more [A] for

60

STEP POLYMERIZATION

[图片: |τ/S|β or γ (100)|β or γ (50)|β or γ (20)|β or γ (10)|β or γ (5)|β or γ (2)|β or γ (1)| |:---:|:---:|:---:|:---:|:---:|:---:|:---:|:---:| |0.001|1.0|1.0|1.0|1.0|1.0|1.0|1.0| |0.1|0.01|0.02|0.05|0.07|0.08|0.09|0.1| |1|0.001|0.002|0.005|0.01|0.02|0.05|0.07| |10|0.001|0.001|0.001|0.001|0.001|0.01|0.02| |100|0.001|0.001|0.001|0.001|0.001|0.001|0.005| |1000|0.001|0.001|0.001|0.001|0.001|0.001|0.001|]
# Fig. 2-3 Decay in β and γ with time in the polymerization of A–A with B–B'. β plots are indicated by $\Delta$; γ plots, by ○ . Values of s are noted for each curve. After Ozizmir and Odian [1980] (by permission of Wiley-Interscience, New York).

B' groups to react with. As $s \to \infty$ the condition is reached in which [B] remains constant at $[B]_0$ during the complete decay of B' according to Eq. 2-51b.

Figure 2-4 shows the decay in $\alpha$ and the corresponding increase in $\bar{X}_n$ with $\tau$ (since $\bar{X}_n = 1/\alpha$). It becomes progressively more difficult to achieve high degrees of polymerization in reasonable times for reaction systems of $s > 1$. At sufficiently large $s$ (small $k_1$) the

[图片: |τ|α| |:---:|:---:| |0.1|1.0| |1|0.8| |10|0.45| |100|0.1| |1000|0.01| |10000|0.001|]
# Fig. 2-4 Decay in $\alpha$ and increase in degree of polymerization with time in polymerization of A–A with B–B'. Values of $s$ are noted for each plot. After Ozizmir and Odian [1980] (by permission of Wiley-Interscience, New York).

KINETICS OF STEP POLYMERIZATION

61

reaction time to obtain high polymer ($\bar{X}_n > 50-100$) becomes impractical. The extreme situation occurs at $s \to \infty$ ($k_1 \to 0$), where the maximum degree of polymerization is 2. Reaction systems with very small $k_1$ values must be avoided in order to achieve high degrees of polymerization. The desirable system from the viewpoint of polymerization rate and $\bar{X}_n$ is that with $s = 1$. (The exception to this generalization is for systems of $s > 1$ where both $k_1$ and $k_2$ are large but $k_2$ is larger.)
