Repository: jeffsking/WKB-OB

File: RAW_FULL/ima_sync/个人知识库/WKB/Resources/Ebook/polymer-science-and-technology_compress.pdf.md (part 5 of 30)
---
Primary structure refers to the atomic composition and chemical structure of the monomer— the building block of the polymer chain. An appreciation of the nature of the monomer is fundamental to understanding the structure–property relationship of polymers. The chemical and electrical properties of a polymer are directly related to the chemistry of the constituent monomers. The physical and mechanical properties of polymers, on the other hand, are largely a consequence of the macromolecular size of the polymer, which in itself is related to the nature of the monomer. By definition, a polymer is a chain of atoms hooked together by primary valence bonds. Therefore, basic to understanding the structure of the monomer vis-á-vis the structure and properties of the resulting polymer is a fundamental understanding of:

· The nature of bonds in monomers (chemical bonding).

· The type of monomers that are capable of forming polymers (functionality of monomers).

· The mode of linking of monomers (polymerization mechanisms).

· The chemical composition of monomers and the properties conferred on monomers as a result of their chemical composition

We have discussed chemical bonding, monomer functionality, and polymerization mechanisms in previous sections. Our attention now focuses on the chemical composition of monomers.

## A. POLARITY OF MONOMERS

The chemical composition and atomic arrangement of an organic molecule confer certain properties on the molecule. One such property is the polarity of the molecule. We now discuss this briefly.

The ionic compound sodium chloride is formed by an electron transfer from sodium (leaving behind a positively charged ion) to chlorine (leaving a negatively charged chloride ion). A diatomic molecule with such a pair of equal but opposite charges possesses a permanent dipole moment and is said to be polar. Sodium chloride, like all ionic substances where complete charge transfer has occurred, is highly polar. This polarity is responsible for the electrostatic attraction between adjacent ions in solid sodium chloride.

Covalent molecules, on the other hand, are formed by the sharing of electrons between the constituent atoms. In a diatomic molecule formed from two like atoms (e.g., H₂), the electron pair linking the two atoms is equally shared and the molecule is said to be nonpolar. But when molecules are formed from two unlike atoms (e.g., hydrogen fluoride, HF), the distribution of the electron cloud is concentrated on the more electronegative atoms (fluorine, in this case). Here again, as in ionic compounds, there is a separation of positive and negative charge and the molecule is said to be polar. However, since no complete charge transfer has taken place in this case, the polarity (of covalent molecules) is less than that of ionic compounds. Even among covalent molecules, the degree of polarity varies depending on the electronegativities (electron-attracting ability) of the constituent atoms. The electronegativities of atoms commonly occurring in organic molecules are shown in Table 3.5. It is evident from the table that groups like C–Cl, C–F, –CO–, –CN, and –OH are polar.

In a polyatomic molecule, the polarity is a vector sum of all the dipole moments of the groups within the molecule. This depends on the spatial distribution (symmetry) of the groups within the molecule. To illustrate this, let us consider two triatomic molecules: water [H₂O] and carbon dioxide [CO₂]. Both the OH and CO groups are polar. But while the H₂O molecule is polar, CO₂ is a nonpolar molecule. The structure of CO₂ is linear, resulting in a cancellation of the dipole moments. However, H₂O has a triangular structure and, consequently, possesses an overall dipole moment (Figure 3.3).

Carbon tetrachloride, $CCl_4$, is another molecule that is nonpolar even though it has four polar C–Cl bonds. The nonpolar nature of $CCl_4$ is due to the symmetrical distribution of the four chlorines around the carbon atom. Replacement of one of the chlorine atoms by hydrogen destroys symmetry. The resulting

# Table 3.5 Electronegativities of Some Elements

|Atom|H|C|N|O|F|SI|S|Cl|
|---|---|---|---|---|---|---|---|---|
|Electronegativity|2.1|2.5|3.0|3.5|4.0|1.8|2.5|3.0|

From Pauling, L., The Nature of the Chemical Bond, Cornell University Press, Ithaca, NY, 1960. With permission.

[图片: 0。C-4]
# Non-polar; dipoles from polar bonds cancel due to symmetry

[图片: 0105°HH]
# Polar; dipoles from polar bonds do not cancel

# Figure 3.3 Effect of symmetry on polarity of molecules.

molecule, chloroform [CHCCl₃], is polar. Monomers such as ethylene and propylene are nonpolar, and so are the polymers derived from them. On the other hand, the polar monomers vinyl chloride [CH₂, CHCl] and acrylonitrile [CH₂, CHCN] result in polar polymers. However, the symmetrical monomers vinylidene chloride and vinylidene fluoride lead to nonpolar polymers (Table 3.6). The characteristic interunit linkages in condensation polymers, for example, -CO.O- (ester), -CO.NH- (amide), -HN-CO-NH- (urea), and -O.CO-NH- (urethane) are polar. Polarity, as we shall see later, affects the intermolecular attraction between chain molecules, and thus the regularity and symmetry of polymer structure. Naturally, properties such as the solubility and electrical nature of polymers, which depend on polymer structure, are intimately related to polarity.

# IV. SECONDARY STRUCTURE

To be able to understand polymer properties, we must be able to develop a physical picture of what these long molecules are really like. This is what we refer to as the secondary structure, i.e., the size and shape of an isolated single molecule. The size of the polymer is best discussed in terms of molecular weight. The shape of the polymer molecule (molecular architecture) will be influenced naturally by the nature of the repeating unit and the manner in which these units are linked together. It is therefore convenient to consider polymer shape in two contexts:

· Configuration — Arrangement fixed by primary valence bonds; can be altered only through the breaking or reforming of chemical bonds

· Conformation — Arrangement established by rotation about primary valence bonds

## A. CONFIGURATION

As we saw earlier, a polymer molecule may be linear, branched, or cross-linked depending on the functionality of the monomers used. But let us look more closely at the polymer chain. If repeating units along the chain are chemically and sterically regular, then the polymer is said to possess structural regularity. To consider structural regularity, we need to define two terms: recurrence regularity and stereoregularity.

Recurrence regularity refers to the regularity with which the repeating unit occurs along the polymer chain. This may be illustrated by examining the polymers resulting from monosubstituted vinyl monomers. Here there are three possible arrangements:

· Head-to-tail configuration

$$ \text{CH}_2=\underset{\begin{array}{c}\text{CH}\end{array}}{\overset{\text{CH}}{\longrightarrow}}\quad\underset{\begin{array}{c}\text{CH}\end{array}}{\text{CH}_2}-\underset{\begin{array}{c}\text{CH}\end{array}}{\text{CH}_2}-\underset{\begin{array}{c}\text{CH}\end{array}}{\text{CH}_2}-\underset{\begin{array}{c}\text{CH}\end{array}}{\text{CH}}-\underset{\begin{array}{c}\text{CH}\end{array}}{\text{CH}}-\underset{\begin{array}{c}\text{CH}\end{array}}{\text{CH}}-\underset{\begin{array}{c}\text{CH}\end{array}}{\text{CH}}-\underset{\begin{array}{c}\text{CH}\end{array}}{\text{CH}}-\underset{\begin{array}{c}\text{CH}\end{array}}{\text{CH}}-\underset{\begin{array}{c}\text{CH}\end{array}}{\text{CH}}-\underset{\begin{array}{c}\text{CH}\end{array}}{\text{CH}}-\underset{\begin{array}{c}\text{CH}\end{array}}{\text{CH}}-\underset{\begin{array}{c}\text{CH}\end{array}}{\text{CH}}-\underset{\begin{array}{c}\text{CH}\end{array}}{\text{CH}}-\underset{\begin{array}{c}\text{CH}\end{array}}{\text{CH}}-\underset{\begin{array}{c}\text{CH}\end{array}}{\text{CH}}-\underset{\begin{array}{c}\text{CH}\end{array}}{\text{CH}}-\underset{\begin{array}{c}\text{CH}\end{array}}{\text{CH}}-\underset{\begin{array}{c}\text{CH}\end{array}}{\text{CH}}-\underset{\begin{array}{c}\text{CH}\end{array}}{\text{CH}}-\underset{\begin{array}{c}\text{CH}\end{array}}{\text{CH}}-\underset{\begin{array}{c}\text{CH}\end{array}}{\t

· Head-to-head configuration

$$ \text{CH}_2=\underset{\begin{array}{c}\text{CH}\\\text{---}\\\text{X}\end{array}}{\text{CH}}-\underset{\begin{array}{c}\text{CH}\\\text{---}\\\text{X}\end{array}}{-\underset{\begin{array}{c}\text{CH}\\\text{---}\\\text{X}\end{array}}{-\underset{\begin{array}{c}\text{CH}\\\text{---}\\\text{X}\end{array}}{-\underset{\begin{array}{c}\text{CH}\\\text{---}\\\text{X}\end{array}}{-\underset{\begin{array}{c}\text{CH}\\\text{---}\\\text{X}\end{array}}{-\underset{\begin{array}{c}\text{CH}\\\text{---}\\\text{X}\end{array}}{-\underset{\begin{array}{c}\text{CH}\\\text{---}\\\text{X}\end{array}}{-\underset{\begin{array}{c}\text{CH}\\\text{---}\\\text{X}\end{array}}{-\underset{\begin{array}{c}\text{CH}\\\text{---}\\\text{X}\end{array}}{-\underset{\begin{array}{c}\text{CH}\\\text{---}\\\text{X}\end{array}}{-\underset{\begin{array}{c}\text{CH}\\\text{---}\\\text{X}\end{array}}{-\underset{\begin{array}{c}\text{CH}\\\text{---}\\\text{X}\end{array}}{-\underset{\begin{array}{c}\text{CH}\\\text{---}\\\text{X}\end{array}}{-\underset{\begin{array}{c}\text{CH}\\\text{---}\\\text{X}\end{array}}{-\underset{\begin{array}{c}\text{CH}\\\text{---}\\\text{X}\end{array}}{-\underset{\begin{array}{c}\text{CH}\\\text{---}\\\text{X}\end{array}}{-\underset{\begin{array}{c}\text{CH}\\\text{---}\\\text{X}\end{array}}{-\underset{\begin{array}{c}\text{CH}\\\text{---}\\\text{X}\end{array}}{-\underset{\begin{array}{c}

# Table 3.6 Polarity of Monomers and Their Associated Polymers

|Monomer|Polarity|Polymer|Polarity|
|---|---|---|---|
|$CH_2=CH_2$Ethylene|Nonpolar|[$\text{---CH}_2-\text{CH}_2\text{---}$]Polypropylene|Nonpolar|
|$CH_2=CH_2\text{CH}_3$Propylene|Nonpolar|[$\text{---CH}_2-\text{CH}_2\text{---}$]$\text{CH}_3$Polypropylene|Nonpolar|
|$CH_2=CH\text{CHCl}$Vinyl chloride|Polar|[$\text{---CH}_2-\text{CH}\text{---}$]$\text{Cl}$Poly(vinyl chloride)|Polar|
|$CH_2=CCl_2$Vinylidene chloride|Nonpolar|$\text{Cl}$$\text{---CH}_2-\text{C}\text{---}$$\text{Cl}$Poly(vinylidene chloride)|Nonpolar|
|$CH_2=CH\text{CN}$Acroylonitrile|Polar|[$\text{---CH}_2-\text{CN}\text{---}$]$\text{CN}$Polyacrylonitrile|Polar|
|$CF_2=CF_2$|Nonpolar|[$\text{---CF}_2-\text{CF}_2\text{---}$]|Nonpolar|
|Tetrafluoroethylene (symmetrical)||Polytetrafluorethylene (Téflon)||

· Tail-to-tail configuration

$$ \text{CH}_2=\underset{\begin{array}{c}\text{CH}\end{array}}{\overset{\text{CH}}{\longrightarrow}}\quad-\underset{\begin{array}{c}\text{CH}\end{array}}{\overset{\text{CH}}{\text{CH}}}_{2}-\underset{\begin{array}{c}\text{CH}\end{array}}{\overset{\text{CH}}{\longrightarrow}}-\underset{\begin{array}{c}\text{CH}\end{array}}{\overset{\text{CH}}{\text{CH}}}_{2} $$ (3.3) $$ \text{CH}_2=\underset{\begin{array}{c}\text{CH}\end{array}}{\overset{\text{CH}}{\longrightarrow}} $$ (3.3) $$ \text{CH}_2=\underset{\begin{array}{c}\text{CH}\end{array}}{\overset{\text{CH}}{\longrightarrow}} $$ (3.3) $$ \text{CH}_2=\underset{\begin{array}{c}\text{CH}\end{array}}{\overset{\text{CH}}{\longrightarrow}} $$ (3.3) $$ \text{CH}_2=\underset{\begin{array}{c}\text{CH}\end{array}}{\overset{\text{CH}}{\longrightarrow}} $$ (3.3) $$ \text{CH}_2=\underset{\begin{array}{c}\text{CH}\end{array}}{\overset{\text{CH}}{\longrightarrow}} $$ (3.3) $$ \text{CH}_2=\underset{\begin{array}{c}\text{CH}\end{array}}{\overset{\text{CH}}{\longrightarrow}} $$ (3.3) $$ \text{CH}_2=\underset{\begin{array}{c}\text{CH}\end{array}}{\overset{\text{CH}}{\longrightarrow}} $$ (3.3) $$ \text{CH}_2=\underset{\begin{array}{c}\text{CH}\end{array}}{\overset{\text{CH}}{\longrightarrow}} $$ (3.3) $$ \text{CH}_2=\underset{\begin{array}{c}\text{CH}\end{array}}{\overset{\text{CH}}{\longrightarrow}} $$ (3.3) $$ \text{CH}_2=\underset{\begin{array}{c}\text{CH}\end{array}}{\overset{\text{CH}}{\longrightarrow}} $$ (3.3) $$ \text{CH}_2=\underset{\begin{array}{c}\text{CH}\end{array}}{\overset{\text{CH}}{\longrightarrow}} $$ (3.3) $$ \text{CH}_2=\underset{\begin{array}{c}\text{CH}\end{array}}{\overset{\text{CH}}{\longrightarrow}} $$ (3.3) $$ \text{CH}_2=\underset{\begin{array}{c}\text{CH}\end{array}}{\overset{\text{CH}}{\longrightarrow}} $$ (3.3) $$ \text{CH}_2=\underset{\begin{array}{c}\text{CH}\end{array}}{\overset{\text{CH}}{\longrightarrow}} $$ (3.3) $$ \text{CH}_2=\underset{\begin{array}{c}\text{CH}\end{array}}{\overset{\text{CH}}{\longrightarrow}} $$ (3.3) $$ \text{CH}_2=\underset{\begin{array}{c}\text{CH}\end{array}}{\overset{\text{CH}}{\longrightarrow}} $$ (3.3) $$ \text{CH}_2=\underset{\begin{array}{c}\text{CH}\end{array}}{\overset{\text{CH}}{\longrightarrow}} $$ (3.3) $$ \text{CH}_2=\underset{\begin{array}{c}\text{CH}\end{array}

The last two configurations do not appear in any measurable extent in known polymers.

Stereogularity refers to the spatial properties of a polymer molecule. To discuss this, let us consider two examples.

# 1. Diene Polymerization

You will recall that the propagation step in the polymerization of diene monomers (monomers with two double bonds) can proceed by either of two mechanisms: 1,2, and 1,4 additions. In 1,2 addition the resulting polymer unsaturation is part of the pendant group, while in 1,4 addition the unsaturation is part of the backbone. In the latter case, the backbone has a rigid structure and rotation is not free around it. Therefore, two different configurations, known as cis and trans, are possible. For example, 1,4-polyisoprene:

$$ \underset{\text{CH}_3}{\overset{\text{CH}_2}{\rightleftharpoons}} \underset{\text{H}}{\overset{\text{CH}_2}{\rightleftharpoons}} \qquad (\text{Str. 4}) $$

cis-1,4-polyisoprene (natural rubber)

$$ \underset{\text{CH}_3}{\overset{\text{H}}{\text{CH}}} \quad (\text{Str. 5}) $$

trans-1,4-polyisoprene (gutta-percha)

# 2. Tacticity

Polymers of monosubstituted olefins [CH₂₂ CHXl contain a series of asymmetric carbon atoms along the chain. For this type of polymers, in a planar zigzag form, three arrangements are possible, namely:

· Isotactic — All the substituent groups, R, on the vinyl polymer lie above (or below) the plane of the main chain.

[图片: RRRRR(Str.6)]
· Syndiotactic — Substituent groups lie alternately above and below the plane.

[图片: RRR(Str.7)RR]
· Atactic — Random sequence of position of substituent occurs along the chain.

[图片: RRRRR(Str. 8)]
# B. CONFORMATION

In addition to the molecular shape fixed by chemical bonding, variations in the overall shape and size of the polymer chain may occur due to rotation about primary valence bonds (conformation). A polymer molecule may assume a large or limited number of conformations depending on:

· Steric factors

· Whether the polymer is amorphous or crystalline

· Whether the polymer is in a solution state, molten state, or solid state

To amplify the discussion, let us consider the possible arrangements of a single isolated polymer chain in dilute solution. We start with a short segment of the chain consisting of four carbon atoms (Figure 3.4).

# Figure 3.4 A segment of polymer chain showing four successive chain atoms; the first three of these define a plane, and the fourth can lie anywhere on the indicated circle which is perpendicular to and dissected by the plane.

[图片: 321]
[图片: 1.54AO00a002.54 A]
# Figure 3.5 The fully extended all-trans conformation of a carbon-carbon chain.

We define a plane by three of the carbon atoms in this segment and allow free rotation about the carbon-carbon bond. In this case, the fourth carbon atom can be anywhere on the circle indicated in the figure. Because of steric hindrance, some positions will certainly be more probable than others. Each successive carbon atom on the chain can similarly take any of the several positions in a circle based, randomly, on the position of the preceding atom. For a chain consisting of thousands of carbon atoms, it can thus be seen that the number of conformations is literally infinite. One of these conformations of particular interest is that in which each successive carbon atoms lies in the same plane in the trans location with respect to earlier carbon atoms in the chain — thus forming a fully extended plane of zigzag arrangement of carbon atoms (Figure 3.5).

This represents one of the two extreme shapes of a polymer chain, the other being the completely random coil. The planar zigzag conformation exists in some crystalline polymers or in highly oriented amorphous polymers. Typical examples are simple molecules like PE, PVC, and polyamides, where the small size of the pendant group does not complicate alignment and packing. In those polymers with large and bulky side groups like PP and PS (in general, isotactic and syndiotactic polyolefins), it is impossible sterically to accommodate the pendant groups in the planar zigzag. Consequently, the entire main chain is rotated in the same direction to form either a right- or left-handed helix. This occurs exclusively in the crystalline form of stereoregular polymers with bulky side groups (Figure 3.6).

The other extreme of the conformation spectrum that may be assumed by the polymer chain is the completely random coil. Polymers that are in solution, in melt, or amorphous in the solid state assume this conformation. Between these two extremes (planar zigzag and random coil conformation) the number of conformation shapes that a polymer chain can assume is virtually limitless. This, of course, assumes that there is free rotation about single bonds. In practice, however, there is no such thing as completely free rotation. All bonds have to overcome certain rotational energy barriers whose magnitude depends on such factors as steric hindrance, dipole forces, etc. (Figure 3.7).

The thermal energy of the molecular environment provides the energy required to overcome the rotational energy barrier. Consequently, the shape (flexibility) of a polymer molecule is temperature dependent. At sufficiently high temperatures, the polymer chain constantly wiggles, assuming a myriad of random coil conformations. As we shall see later, the flexibility of polymer molecules, which is a function of substituents on the backbone, has a strong influence on polymer properties.

# C. MOLECULAR WEIGHT

The terms giant molecule, macromolecule, and high polymer are used to describe a polymer molecule to emphasize its large size. We noted earlier that the same bonding forces (intra- and intermolecular) operate in both low- and high-molecular-weight materials. However, the unique properties exhibited by polymers and the difference in behavior between polymers and their low-molecular-weight analogs are attributable to their large size and flexible nature.

Important mechanical properties (tensile and compressive strengths, elongation at break, modulus, impact strength) and other properties (softening point, solution and melt viscosities, solubility) depend on molecular weight in a definite way. At very low molecular weights, hardly any strength, for example, is developed. Beyond this MW or DP, there is a steep rise in the performance until a certain level, beyond which the properties change very little with increase in molecular weight. Finally, an asymptotic value is reached (Figure 3.8). The curve in Figure 3.8 is general for all polymers. Differences exist only in numerical details. Optical and electrical properties, color, and density show a less marked dependence on molecular weight.

[图片: EHDSHZ]-(EH))-HJ-2H)=y=8OF,Z(EHD)-HD-2HJCH380F.8R=-CH-(CH3)2,-C2H5ZHD=HDSHZ)-EH)-=yZ(EHD1-H-ZHD-2HD-21EH1-HD-ZH)-0-EH)-0-0(0)(d)(q)(e)]
# Figure 3.6 Helical conformations of isotactic vinyl polymers. (From Gaylord, N.G. and Mark, H., Linear and Stereoregular Addition Polymers, Interscience, New York, 1959. With permission.)

Example 3.2: Which of the following materials will be most suitable for the manufacture of thermoplastic sewage pipe? Explain your answer very briefly.

$$ (-\text{CH}_2-\text{CH}_2-)_{50} \quad (-\text{CH}_2-\text{CH}_2-)_{5000} \quad (\text{CH}_2-\text{CH}_2-)_{500,000} \quad (\text{Str. 9}) $$

Solution:

|Material|Molecular Weight|
|---|---|
|A|1.4 × $10^{3}$|
|B|1.4 × $10^{5}$|
|C|1.4 × $10^{7}$|

Material B will be most suitable. The molecular weight of A is too low, and the material will not have developed the physical properties necessary to sustain the mechanical properties that a plastic pipe must withstand. On the other hand, the molecular weight of material C is relatively too high to permit easy processing.

[图片: HHHHHH2.9 KCAL/ MOLE]
[图片: HHHHH3.31 KCAL/MOLE]
[图片: CIHHHHH]
# 3.69 KCAL/MOLE

[图片: MeHMeOOOMeH]
[图片: H0]
# (d) $\sim$ 15 KCAL

[图片: 2ONJ2OHH0NO]
# e) >15KCAL

# Figure 3.7 Rotational energy as a function of substitution and interaction of substituent groups.

We also noted earlier that irrespective of the polymerization mechanism, the formation of polymer is a purely random occurrence. Consequently, unlike biological systems, synthetic polymers do not consist of identical molecules, but represent a mixture of many systems each of which has a different molecular weight. In order to characterize polymers, therefore, we use the molecular weight distribution (MWD) curve, which represents a plot of the percentage (frequency) of a particular species against its molecular weight (Figure 3.9).

As a result of the existence of different sizes of molecular species in a polymeric material, we cannot strictly speak of the molecular weight of a polymer. Instead we use molecular weight averages to express the size of synthetic polymers. Different average molecular weights exist. The most common ones in use are number-average molecular weight, $\bar{M}_n$, and weight-average molecular weight, $\bar{M}_w$. Others are the z-average molecular weight, $\bar{M}_z$, and viscosity-average molecular weight, $\bar{M}_v$. Below are the relevant formulas for computing these average molecular weights (Equations 3.4–3.7).

$$ \bar{M}_n - \frac{W}{\sum_{i=1}^{\infty} N_i} = \frac{\sum_{i=1}^{\infty} N_i M_i}{\sum_{i=1}^{\infty} N_i} = \frac{\sum_{i=1}^{\infty} W_i}{\sum_{i=1}^{\infty} W_i / M_i} = \frac{1}{\sum w_i / M_i} \quad (3.4) $$

$$ \overline{M}_w = \sum_{i=1}^{\infty} w_i M_i = \frac{\sum_{i=1}^{\infty} w_i M_i}{W} = \frac{\sum_{i=1}^{\infty} N_i M_i^2}{\sum_{i=1}^{\infty} N_i M_i} \qquad (3.5) $$

$$ \overline{\mathrm{M}}_{\mathrm{v}}=\left[\sum_{i=1}^{\infty}\mathrm{w}_i\mathrm{M}_i^a\right]^{1/\mathrm{a}}=\left[\frac{\sum_{i=1}^{\infty}\mathrm{N}_i\mathrm{M}_i^{a+1}}{\sum_{i=1}^{\infty}\mathrm{N}_i\mathrm{M}_i}\right]^{1/\mathrm{a}}\qquad(3.6) $$

$$ \overline{M}_z = \frac{\sum_{i=1}^{\infty} N_i M_i^3}{\sum_{i=1}^{\infty} N_i M_i^2} = \frac{\sum_{i=1}^{\infty} w_i M_i^2}{\sum_{i=1}^{\infty} w_i M_i} \qquad (3.7) $$

where $N_i$ = number of molecules having molecular weight $M_i$.

$$ \dot{W}=\text{total weight} $$

$$N = \text{total number of molecules}$$

$w_i$ = weight fraction of molecules having molecular weight $M_i$.

$W_i$ = weight of molecule having molecular weight $M_i$

a = constant in Mark–Houwink equation ($\eta$) Kmª in which the intrinsic viscosity ($\eta$) and the molecular weight M are related through constants K and a for given polymer/solvent system; a is at least 0.5 and mostly less than 0.8.

[图片: Properties]
# Figure 3.8 Change of physical properties with molecular weight.

[图片: |Molecular Weight|Percent| |:---:|:---:| |Number average Mn|peak| |Weight average Mw|lower|]
# Figure 3.9 Molecular weight distribution curve.

Example 3.3: The following data were obtained in a determination of the average molecular weight of a polymer.

|Molecular Weight|Weight (g)|
|---|---|
|60,000|1.0|
|40,000|2.0|
|20,000|5.0|
|10,000|2.5|

a. Compute the number average and the weight average-molecular weights, $\overline{M}_n$ and $\overline{M}_w$.

b. What is the polydispersity of the polymer and how many molecules are in 1 gram of polymer?

# Solution:

a. $\frac{\sum W_i}{\sum W_i/M_i}$ where $W_i$ = weight species i.

$$ \begin{aligned} \overline{M}_n &= \frac{1+2+5+2.5}{1/60 \times 10^3 + 2/40 \times 10^3 + 5/20 \times 10^3 + 2.5/10^4} \\ &= 18,600 \text{ g/mol} \end{aligned} $$

$$ \begin{aligned} \overline{M}_w &= \sum w_i M_i; \quad w_i = \frac{W_i}{W} = \text{weight fraction of species i} \\ &= \frac{10^4}{10.5} [6 + 2 \times 4 + 5 \times 2 + 2.51] \\ &= 25,200 \text{ g/mol} \end{aligned} $$

b. Polydispersity = $\overline{M}_w/\overline{M}_n = \frac{25,200}{18,600} = 1.35$

$$ \text{Molecules/g} = \text{N}_1/\overline{\text{M}}_n = \frac{6.02 \times 10^{23}}{18,600} = 3.25 \times 10^{19} $$

The molecular weight of polymers can be determined by a number of physical and chemical methods. These include (1) end group analysis, (2) measurement of colligative properties, (3) light scattering, (4) ultracentrifugation, (5) dilute solution viscosity, and (6) gel permeation chromatography (GPC). The first four methods permit a direct calculation of molecular weight without the need to resort to calibration by another method; that is, the methods are, in principle, absolute. The last two methods require proper calibration to obtain the value of molecular weight. Colligative properties are determined by the following measurements on dilute polymer solutions:

· Vapor pressure lowering

· Boiling point elevation (ebulliometry)

· Freezing point depression (cryoscopy)

· Osmotic pressure (osmometry)

The number-average weight, $\overline{M}_n$, is observed from end-group analysis, colligative property measurements, and gel permeation chromatography. The weight-average molecular weight, $\overline{M}_w$, is determined from light scattering, ultracentrifugation and gel permeation chromatography. z-average molecular weight, $\overline{M}_z$, is determined from GPC, while viscosity-average molecular weight, $\overline{M}_v$, can be determined from measurements of polymer solution viscosity.

# V. TERTIARY STRUCTURE

A given polymeric solid material is an aggregate of a large number of polymer molecules. Depending on the molecular structure, the process of molecular aggregation occurs essentially by either of two possible arrangements of molecules, leading to either a crystalline or amorphous material. However, irrespective of the type of molecular arrangement, the forces responsible for molecular aggregation are the intermolecular secondary bonding forces. The overall bonding energies due to secondary bonding forces range from 0.5 to 10 kcal/mol compared with those of primary bonding forces, which are of the order 50 to 100 kcal/mol. But when molecules are large enough, the attractive forces resulting from the secondary intermolecular bonding forces may build up to such a level that, in some cases, they become greater than the primary valence forces responsible for intramolecular bonds. The magnitude of these secondary bonding forces, coupled with the high physical entanglement between chains, dictates many polymer properties. Tertiary structure is concerned with the nature of the intermolecular secondary bonding forces and with structural order of the resulting polymer.

## A. SECONDARY BONDING FORCES (COHESIVE ENERGY DENSITY)

As we said earlier, secondary bonds consist of dipole, induction, van der Waals, and hydrogen bonds. Dipole forces result from the attraction between permanent dipoles associated with polar groups. Induction forces arise from the attraction between permanent and induced dipoles, while van der Waals (dispersion) forces originate from the time-varying perturbations of the electronic clouds of neighboring atoms. Hydrogen bonds are very important in determining the properties of such polymers as polyamides, polyurethanes, and polyureas. In general, the magnitude of the bond energies decreases from hydrogen bond to dipole bond to van der Waals (dispersion) forces.

A quantitative measure of the magnitude of secondary bonding forces is the cohesive energy density (CED), which is the total energy per unit volume needed to separate all intermolecular contacts and is given by:

$$ \text{CED} = \frac{\Delta E_v}{V_L} \qquad (3.8) $$

where $\Delta E_v$ = molar energy of vaporization

$V_L$ = molar volume of the liquid

It can be shown from the Classius–Clapeyron equation that

$$ \Delta E_v = \Delta H_v - RT \quad (3.9) $$

where $\Delta H_v$ = molar heat of vaporization

$$T = \text{absolute temperature (K)}$$

Consequently,

$$ \text{CED} = \frac{\Delta E_v}{V_L} = \frac{\Delta H_v - RT}{V_L} \qquad (3.10) $$

For liquids of low molecular weight the energy necessary to separate molecules from one another is evaluated from the heat of evaporation or from the dependence of vapor pressure on temperature. Since polymers cannot be evaporated, the cohesive energy density is estimated indirectly by dissolution in liquids of known cohesive energy density. To do this, we employ the relation between the cohesive energy density and solubility parameter (Equation 3.11).

$$ CED = \delta^2 \qquad (3.11) $$

where $\delta$ = solubility parameter. As a first approximation and in the absence of strong interactions such as hydrogen bonding, a polymer $\delta_2$ will dissolve in a solvent $\delta_1$ if

$$\delta_1-\delta_2\le 1.7-2.0.$$

Values of solubility parameters and cohesive energy of some polymers are given in Table 3.7. The value of $E_{coh}$ is also dependent on the molar volume. For polymers the appropriate volume is that occupied by each repeat unit in the solid state. Thus $E_{coh}$ represents the cohesive energy per repeat unit volume, $V_R$. These simple relations as stated before, however, are not exact; stronger interactions change the validity of Equation 3.11. However, significant practical predictions can be made from the values in Table 3.7, such as what solvents will dissolve a given polymer.

# Table 3.7 Cohesive Energy of Polymers

|Polymers|d$(cal^{1/2}/cm^{3/2})$|$ V_{\text{R}} $(cm³/mol)|$E_{coh}$ (from δ)(cal/mol)|||
|---|---|---|---|---|---|
|Polymers|From|$ V_{\text{R}} $(cm³/mol)|To|From|To|
|Polyethylene|7.7|8.35|32.9|1,950|2,290|
|Polypropene|8.3|9.2|49.1|3,300|4,160|
|Polyisobutene|7.8|8.1|66.8|4,060|4,300|
|Polyvinylchloride|9.4|10.8|45.2|3,990|5,270|
|Polyvinylidene chloride|9.9|||||
|Polyvinyl bromide|9.5||63.8|4,850||
|Polyvinylfluoroethylene|6.2||50.0|1,920||
|Polychlorotrifluoroethylene|7.2|7.9|61.8|3,200|3,860|
|Polyvinyl alcohol|12.6|14.2|35.0|5,560|7,060|
|Polyvinyl acetate|9.35|11.05|72.2|6,310|8,820|
|Polyvinyl propionate|8.8||90.2|6,900||
|Polystyrene|8.5|9.3|98.0|7,080|8,400|
|Polymethyl acrylate|9.7|10.4|70.1|6,600|7,500|
|Polyethyl acrylate|9.2|9.4|86.6|7,330|7,650|
|Polypropyl acrylate|9.05||103.0|8,440||
|Polybutyl acrylate|8.8|9.1|119.5|9,360|9,900|
|Polyisobutyl acrylate|8.7|11.0|114.2|9,020|14,420|
|Poly-2,2,3,3,4,4,4, heptafluorobutyl acrylate|6.7||148.0|6,640||
|Polymethyl methacrylate|9.1|19.8|86.5|7,160|14,170|
|Polyethyl methacrylate|8.9|9.15|102.4|8,110|8,570|
|Polybutyl methacrylate|8.7|9.0|137.2|10,380|11,110|
|Polyisobutyl methacrylate|8.2|10.5|135.7|9,120|14,960|
|Poly-tert,butyl methacrylate|8.3||138.9||9,570|
|Polyethoxyethyl methacrylate|9.0|9.9|145.6|11,790|15,270|

# Table 3.7 (continued)

# Cohesive Energy of Polymers

|Polymers|d$(cal^{1/2}/cm^{3/2})$|$E_{coh}$ (from δ)(cal/mol)||||
|---|---|---|---|---|---|
|Polymers|From|To|$V_{R}$$(cm^{3}/mol)$|From|To|
|Polybenzyl methacrylate|9.8|10.0|152.0|14,600|15,200|
|Polyacrylonitrile|12.5|15.4|44.8|7,000|10,620|
|Polymethacrylonitrile|10.7||63.9|7,320||
|Poly-α-cyanomethyl|14.0|14.5|82.1|16,090|17,260|
|Polybutadiene|0.1|8.6|60.7|3,900|4,490|
|Polyisoprene|7.9|10.0|75.7|4,730|7,570|
|Polychloroprene|8.2|9.25|71.3|4,790|6,100|
|Polyepichlorohydrin|9.4||69.7|6,160||
|Polyethylene terephthalate|9.7|10.7|143.2|13,470|16,390|
|Polyhexamethylene adipamide|13.6||208.3||138,500|
|Poly(δ-aminocaprylic acid)|12.7||135.9||21,920|
|Polyformaldehyde|10.2|11.0|25.0|2,600|3,030|
|Polytetramethylene oxide|8.3|8.55|74.3|5,120|5,430|
|Polyethylene sulfide|9.0|9.4|47.9|3,880|1,230|
|Polypropylene oxide|7.5|9.9|57.6|3,240|5,650|
|Polystyrene sulfide|9.3||115.8||10,020|
|Polydimethyl siloxane|7.3|7.6|75.6|4,030|4,300|

From Van Krevelen, D.W., Properties of Polymers, Elsevier, Amsterdam, 1972. With permission.

Example 3.4: The table below shows the density and enthalpy of vaporization $[\Delta H_{\text{vap}}]$ of two solvents: methylethyl ketone and acetone.

|Solvent|Density (g/cm³)|ΔHv· (cal/g)|
|---|---|---|
|Methylethyl ketone|0.8|106|
|Acetone|0.8|125|

Which is a better solvent for polystyrene at room temperature? The CED for polystyrene is 75 cal/cm $^{3}$. Assume room temperature is 27°C.

Solution: Basis = 1 g of solvent*

$$ \begin{aligned} \text{CED} &= \frac{\Delta H_{v'} - RT}{V_L} = \frac{\Delta H_{v-} - RT}{1/\rho_{sol}} \\ &= \rho_{sol} (\Delta H_v - RT) \end{aligned} $$

where $\rho_{sol} =$ density of solvent. In the SI system

$$ \begin{aligned} R &= 8.303 \times 10^3 \frac{\text{Nm}}{(\text{K})\text{kg mol}} \\ &= 8.303 \times 10^3 = \text{J}/(\text{K}) (\text{kg mol}) \end{aligned} $$

$$ \begin{aligned} \text{R} &= 1.984 \text{ cal}/(\text{K}) \text{ (g mol)} \\ &= 1.984 \text{ cal}/(\text{g}); \quad \text{T} = 27 + 273 = 300 \text{ K} \end{aligned} $$

Recall 1 cal = 4.184 J, 1 kg mol = 10$^{3}$ g mol.

$$RT = (1.984/M) \times 300 \text{ cal/g} = 595.2/M \text{ cal/g}$$

where M = molecular weight of solvent.

$$ \text{Acetone CH}_3\text{CH}_3\text{O} - \text{CH}_3 \quad \text{M} = 58 \text{ g/g mol} $$

Methylethyl ketone $CH_3-C-CH_2-CH_2$ $M = 72 \text{ g/mol}$

Methylethyl ketone:

$$ \begin{aligned} \text{CED} &= 0.8 (\text{g/cm}^3) \left( 106 - \frac{595.2}{72} \text{ cal} \right) \\ &= 0.8 \left[ 106 - 8.27 \right] \text{ cal/cm}^3 \\ &= 78.18 \text{ cal/cm}^3 \end{aligned} $$

Acetone:

$$ \begin{aligned} \text{CED} &= 0.8 (\text{g/cm}^3) \left( 125 - \frac{595.2}{58} \text{ cal} \right) \\ &= 0.8 [125 - 10.26] \\ &= 91.79 \text{ cal/cm}^3 \end{aligned} $$

Since the CED of methylethyl ketone is closer to that of polystyrene than that of acetone, methylethyl ketone should be a better solvent for polystyrene than acetone.

# B. CRYSTALLINE AND AMORPHOUS STRUCTURE OF POLYMERS

As discussed earlier, when a polymer is cooled from the melt or concentrated from a dilute solution, molecules are attracted to each other forming a solid mass. In doing so, two arrangements are essentially possible:

· In the first case, the molecules vitrify, with the polymer chains randomly coiled and entangled. The resulting solid is amorphous and is hard and glassy.

· In the second case, the individual chains are folded and packed in a regular manner characterized by three-dimensional long-range order. The polymer thus formed is said to be crystalline.

We must recall, however, that polymers are made up of long molecules; therefore, the concept of crystallinity in polymers must be viewed slightly differently from that in low-molecular-weight substances. Complete parallel alignment is never achieved in polymeric systems. Only certain clusters of chain segments are aligned to form crystalline domains. These domains, as we shall see shortly, do not have the regular shapes of normal crystals. They are much smaller in size, contain many more imperfections, and are connected with the disordered amorphous regions by polymer chains that run through both the ordered and the disordered segments. Consequently, no polymer is 100% crystalline.

# 1. Crystallization Tendency

Secondary bonding forces, as we saw earlier, are responsible for intermolecular bonding in polymers. You will recall also that these forces are effective only at very short molecular distances. Therefore, to maximize the effect of these forces in the process of aggregation of molecules to form a crystalline solid mass, the molecules must come as close together as possible. The tendency for a polymer to crystallize, therefore, depends on the magnitude of the inherent intermolecular bonding forces as well as its structural features. Let us now discuss these in further detail.

# Table 3.8 Properties of Polyisoprene Isomers

|Isomer|Structure|Properties|
|---|---|---|
|1,4-cis=polyisoprene (heavea rubber)|[图片]|Soft, pliable, easily soluble rubber; has a high retractive force; used for making vehicle tires|
|1,4-trans-polyisoprene (gutta-percha)|[图片]|Tough, hard; used as golf ball covers|

# 2. Structural Regularity

We have just said that in the process of association of polymer molecules to form a solid mass, molecules must come as close together as possible. It follows that any structural features of polymer molecules that can impede this process will necessarily detract from crystallinity. Polyethylene is perhaps the simplest molecule to consider in this case. Polyethylene is nonpolar, and the intermolecular attraction is due to the relatively weak van der Waals forces. The chains can readily assume a planar zigzag conformation characterized by a sequence of trans bonds and can therefore produce short identity periods along the polymer chain length. The rotation around the C-C bond is inhibited by an energy barrier of about 2.7 kcal/mol of bonds. Thus, even though polyethylene molecules are held together by weak van der Waals forces, the high structural regularity that permits close packing of the chains coupled with the limited chain flexibility leads to an unexpectedly high melting point ($T_m = 135°C$), relatively high rigidity, and low room-temperature solubility. However, as irregularities are introduced into the structure, as with low-density polyethylene (LDPE), the value of these properties shows a significant reduction. The crystalline melting point of polyethylene, for example, is reduced 20 to 25°C on going from the linear to the branched polymer.

Regularity per se is not sufficient to ensure crystallizability in polymers. The spatial regularity and packing are important. To illustrate this, let us consider two examples of stereoregular polymers. Table 3.8 shows the properties of two isomers: cis- and trans-polyisoprene. It is obvious from the table that the stereoregular trans form is more readily packed and crystallizable and has properties of crystalline polymers.

The second example is the stereoregularity displayed by monosubstituted vinyl polymers of olefins. As we saw earlier, these types of polymers can occur in three forms of tacticity: isotactic, syndiotactic, and atactic. Isotactic and syndiotactic polymers possess stereoregular structures. Generally these polymers are rigid, crystallizable, high melting, and relatively insoluble. On the other hand, atactic polymers are soft, low melting, easily soluble, and amorphous.

# 3. Chain Flexibility

In the preceding discussion, we consistently emphasized that close alignment of polymer molecules is a vital prerequisite for the effective utilization of the intermolecular bonding forces. During crystallization, this alignment and uniform packing of chains are opposed by thermal agitation, which tends to induce segmental, rotational and vibrational motions. The potential energy barriers hindering this rotation range from 1 to 5 kcal/mol, the same order of magnitude as molecular cohesion forces. It is to be expected, therefore, that those polymers whose chains are flexible will be more susceptible to this thermal agitation than those with rigid or stiff chain structure.

The flexibility of chain molecules arises from rotation around saturated chain bonds. With a chain of $-\text{CH}_2^-$ units as a basis, it is interesting to consider how variations on this unit will affect rotation of adjacent units and, hence, chain flexibility. Studies of this type have led to the following general conclusions:
