Repository: jeffsking/WKB-OB

File: RAW_FULL/ima_sync/个人知识库/WKB/Resources/Ebook/29_Principles_of_polymerization.pdf.md (part 6 of 32)
---
The A–A plus B–B' system with $k_1 \neq k_4$ and $k_2 \neq k_3$ has been treated in a similar manner [Ozizmir and Odian, 1981]. The parameters $\alpha$, $\beta$, $\gamma$, and $s$ as defined by Eqs. 2-45a, 2-45b, 2-45c, and 2-45e are retained in the treatment. $\tau$ is redefined as

$$ \tau = (k_1 + k_2)[B]_0 t \quad (2-52) $$

and the parameters $u_1$ and $u_2$

$$ u_1 = \frac{k_4}{k_1} \qquad (2-53) $$

$$ u_2 = \frac{k_3}{k_2} \qquad (2-54) $$

are introduced to describe the changes in the rate constants for the B and B' functional groups. The results are shown in Fig. 2-5 as a plot of $\alpha$ and the degree of polymerization versus $\tau$ for a range of values of $s$, $u_1$, and $u_2$. For the case where the two functional groups B and B' have the same initial reactivity ($s = 1$) (plots 1-3), the polymerization rate decreases if the reactivity of either B or B' decreases on reaction of the other group (i.e., if $u_1 < 1$ or $u_2 < 1$). The polymerization rate increases if the reactivity of either B or B' increases on reaction of the other group ($u_1 > 1$ or $u_2 > 1$). The effects reinforce each other

[图片: |τ|α|DP| |:---:|:---:|:---:| |0.01|1|1| |0.1|0.7|3| |1|0.4|7| |10|0.15|20| |100|0.03|50| |1000|0.001|1000|]
# Fig. 2-5 Decay in $\alpha$ and increase in degree of polymerization of A–A with B–B' for $k_1 \neq k_4$ and $k_2 \neq k_3$. Values of s, $\mu_1$, $\mu_2$ are 1, 1, 1 (plot 1); 1, 0.2, 0.2 (plot 2); 1, 5, 5 (plot 3); 5, 1, 1 (plot 4); 5, 0.2, 1 (plot 5); 5, 5, 1 (plot 6). After Ozizmir and Odian [1980] (by permission of Wiley-Interscience, New York).

62

STEP POLYMERIZATION

when both $u_1$ and $u_2$ change in the same direction, but tend to cancel each other when $u_1$ and $u_2$ change in opposite directions. When the B and B' groups have different initial reactivities, for example, $s = 5$ (B' five times more reactive than B), the polymerization rate is decreased (compare plots 1 and 4) unless compensated for by an increase in the reactivity of B on reaction of B' ($u_1 > 1$). There is an increase in polymerization rate when the increased reactivity of B is large (compare plots 4 and 6). The polymerization rate becomes more depressed when B groups decrease in reactivity on reaction of B' ($u_1 < 1$) (compare plots 4 and 5).

2-2d-2-b Variation of Rate Constant with Size. The usual kinetic analysis of step polymerization, including that described for the A–A plus B–B' system, assumes the rate constants are independent of molecular size. The effect of a rate constant dependence on molecular size has been analyzed for A–B or A–A plus B–B polymerizations where a functional group on a monomer molecule has a different reactivity from the same group in species

[图片: |τ|0.005|0.01|0.02|0.5|1|2|4|10|25|100| |:---:|:---:|:---:|:---:|:---:|:---:|:---:|:---:|:---:|:---:|:---:| |0|1|1|1|1|1|1|1|1|1|1| |4|1.6|2.2|3|4.7|5.5|6.5|7.5|8.5|9.5|10.5| |8|2.3|3.1|4.2|6.2|7|7.8|8.5|9.5|10.2|11| |12|3|4|5.5|7.5|8.2|9|9.8|10.5|11.2|11.8| |16|3.0|5|6.5|8.5|9.2|10|10.5|11.2|11.5|11.9| |20|4.8|6.5|8.3|10.8|11|11.2|11.5|11.8|11.9|12|]
# Fig. 2-6 Variation of degree of polymerization with time when monomer has a different reactivity from large-sized species. Values of $u$ are noted for each plot; the plots for $u = 25$ and 100 are indistinguishable from each other. After Gupta et al. [1979a,b] (by permission of Pergamon Press, London and Elsevier, Oxford).

ACCESSABILITY OF FUNCTIONAL GROUPS

63

larger than monomer (i.e., for dimer and larger) [Goel et al., 1977; Gupta et al., 1979a,b]. The following terms are defined:

$$ u = \frac{k_m}{k_p} \qquad (2-55) $$

$$ \tau = [A]_0 k_p t \quad (2-56) $$

where $k_m$ is the rate constant for A and B groups that are part of monomer molecules and $k_p$ is the corresponding rate constant for A and B groups that are part of all species larger than monomer.

Figure 2-6 shows the results plotted as the polymer degree of polymerization versus $\tau$ for various values of $u$. The mathematical solution of this case shows that the initial limiting slope (at $\tau \to 0$) is $u/2$ while the final limiting slope (at large values of $\tau$) is $\frac{1}{2}$ independent of the value of $u$. Most of these features are evident in Fig. 2-6. Dimer is produced more rapidly when monomer is more reactive than the larger-sized species (that is, the larger the value of $u$). There is a subsequent slower rate of increase in $\bar{X}_n$ with the limiting slope of $\frac{1}{2}$ being reached more rapidly for larger $u$ values. The initial rate of increase of $\bar{X}_n$ is slower for $u < 1$ (monomer less reactive than larger sized species), and it takes longer to reach the limiting slope of $\frac{1}{2}$. More significantly, it takes much longer reaction times to reach a particular degree of polymerization when $u < 1$. This is a kinetic characteristic of consecutive (series) reaction systems—the overall rate of production of the final product (high polymer) is faster when the initial reaction (reaction of monomer) is faster and the later reaction (reaction of dimer and larger sized species) is slow than vice versa. The trends described in this section would also apply (qualitatively at least) for the case where $k$ is a continuously varying function of molecular size. If $k$ increases with molecular size, the situation is qualitatively analogous to the above system for $u < 1$. The situation is analogous to $u > 1$ when $k$ decreases with molecular size.

# 2-3 ACCESSIBILITY OF FUNCTIONAL GROUPS

In order for a polymerization to yield high polymers the polymer must not precipitate from the reaction mixture before the desired molecular weight is reached. Premature precipitation effectively removes the growing polymer molecules from the reaction; further growth is prevented because the polymer's functional end groups are no longer accessible to each other. The effect can be seen in Table 2-4 for the polymerization of bis(4-isocyanatophenyl)-methane with ethylene glycol [Lyman, 1960]:

[图片: CH2NCOHO-CH2CH2-OH + OCN1一，(2-57)CH2-O-CH2CH2-OCO-NHNH-CO]
The inherent viscosity $\eta_{inh}$ is a measure of the polymer molecular weight. Larger values of $\eta_{inh}$ indicate higher molecular weights. Early precipitation of the polyurethane occurs in

64

STEP POLYMERIZATION

# TABLE 2-4 Effect of Solvent on Molecular Weight in Polymerization of Bis(4-isocyanatophenyl)methane with Ethylene $Glycol^{a,b}$

|Solvent|$η^{c}_{inh}$|Solubility of Polymer|
|---|---|---|
|Xylene|0.06|Precipitates at once|
|Chlorobenzene|0.17|Precipitates at once|
|Nitrobenzene|0.36|Precipitates after 1/3 h|
|Dimethyl sulfoxide|0.69|Polymer is soluble|

${}^{a}$ Data from Lyman [1960].

b Polymerization temperature: 115°C.

$^{c}$ Measured in dimethylformamide at room temperature.

xylene and chlorobenzene and limits the polymerization to a low molecular weight. Higher molecular weights are obtained when the solvent for the reaction becomes a better solvent for the polymer. The highest polymer molecular weight is obtained in DMSO (dimethylsulfoxide), a highly polar aprotic solvent, in which the polyurethane is completely soluble during the entire course of the polymerization.

Figure 2-7 shows similar behavior for the polymerization between terephthaloyl chloride and trans-2,5-dimethylpiperazine in mixtures of chloroform with carbon tetrachloride or

[图片: |MOLE PERCENT CHCl₃|CHCl₃-CCl₄|CHCl₃-HEXANE| |:---:|:---:|:---:| |0|0.6|0.4| |10|1.1|0.8| |20|1.5|0.8| |30|2.0|1.0| |40|2.5|1.8| |50|2.8|2.3| |60|3.0|2.8| |70|3.3|3.1| |80|3.5|3.4| |90|3.6|3.6| |100|3.7|3.7|]
# Fig. 2-7 Polymerization of terephthaloyl chloride and trans-2,5-dimethylpiperazine in mixed solvents. After Morgan [1963, 1965] (by permission of Wiley-Interscience, New York).

EQUILIBRIUM CONSIDERATIONS

65

n-hexane [Morgan, 1963, 1965]. Chloroform is a good solvent for the polymer, while carbon tetrachloride and n-hexane are poor solvents. The inherent viscosity of the polymer (measured at 30°C in m-cresol) increases as the reaction mixture contains a larger proportion of chloroform. The better the reaction medium as a solvent for the polymer the longer the polymer stays in solution and the larger the polymer molecular weight. With a solvent medium that is a poor solvent for polymer, the molecular weight is limited by precipitation. Other examples of this behavior are described in Secs. 2-8c and 2-14.

In addition to the effect of a solvent on the course of a polymerization because the solvent is a poor or good solvent for the polymer, solvents affect polymerization rates and molecular weights due to preferential solvation or other specific interactions with either the reactants or transition state of the reaction or both. The direction of the solvation effect is generally the same in polymerization as in the corresponding small molecule reaction and will not be considered in detail. Thus polar solvents enhance the rate of a polymerization with a transition state more polar than the reactants. Polar solvents are not desirable for reactions involving transition states that are less polar than the reactants. The course of a polymerization can be dramatically affected by specific interactions of a solvent with the functional groups of a reactant. The reactivity of a functional group can be altered by specific interaction with solvent. Thus solvents markedly affect the polymer molecular weight in the polymerization of adipic acid and hexamethylene diamine with certain ketone solvents yielding the highest molecular weights [Ogata, 1973]. The molecular weight enhancement by ketones has been ascribed to an enhancement of the diamine nucleophilicity due possibly to a polar interaction between ketone and amine. Alternatively, the intermediate formation of an imine may be responsible, since imines can be formed from the diamine and ketone. The imine would be expected to be more reactive than the amine toward the carboxylic acid.

# 2-4 EQUILIBRIUM CONSIDERATIONS

## 2-4a Closed System

Many, if not most, step polymerizations involve equilibrium reactions, and it becomes important to analyze how the equilibrium affects the extent of conversion and, more importantly, the polymer molecular weight. A polymerization in which the monomer(s) and polymer are in equilibrium is referred to as an equilibrium polymerization or reversible polymerization. A first consideration is whether an equilibrium polymerization will yield high-molecular-weight polymer if carried out in a closed system. By a closed system is meant one where none of the products of the forward reaction are removed. Nothing is done to push or drive the equilibrium point for the reaction system toward the polymer side. Under these conditions the concentrations of products (polymer and usually a small molecule such as water) build up until the rate of the reverse reaction becomes equal to the polymerization rate. The reverse reaction is referred to generally as a depolymerization reaction; other terms such as hydrolysis or glycolysis may be used as applicable in specific systems. The polymer molecular weight is determined by the extent to which the forward reaction has proceeded when equilibrium is established.

Consider an external acid-catalyzed polyesterification

$$\rightleftharpoons COOH + \rightleftharpoons \rightleftharpoons CO-O \rightleftharpoons + H_2O \quad (2-58)$$

66

STEP POLYMERIZATION

in which the initial hydroxyl group and carboxyl group concentrations are both [M]₀. The concentration of ester groups [COO] at equilibrium is p₂[M]₀, where p₂ is the extent of reaction at equilibrium. p₂[M] also represents [H₂O] at equilibrium. The concentrations of hydroxyl and carboxyl groups at equilibrium are each ([M]₀ - p₂[M]₀). The equilibrium constant for the polymerization is given by

$$ K = \frac{[\text{COO}][\text{H}_2\text{O}]}{[\text{COOH}][\text{OH}]} = \frac{(p_e[\text{M}]_0)^2}{([\text{M}]_0 - p_e[\text{M}]_0)^2} \quad (2-59) $$

which simplifies to

$$K = \frac{p_e^2}{(1 - p_e)^2} \quad (2-60)$$

Solving for $p_e$ yields

$$ p_e = \frac{K^{1/2}}{1 + K^{1/2}} \quad (2-61) $$

Equation 2-61 yields the extent of conversion as a function of the equilibrium constant. To obtain an expression for the degree of polymerization as a function of $K$, Eq. 2-61 is combined with Eq. 2-27 to yield

$$ \bar{X}_n = 1 + K^{1/2} \quad (2-62) $$

Table 2-5 shows $p_e$ and $\bar{X}_n$ values calculated for various $K$ values. These calculations clearly indicate the limitation imposed by equilibrium on the synthesis of even a modest molecular weight polymer. A degree of polymerization of 100 (corresponding to a molecular weight of approximately $10^4$ in most systems) can be obtained in a closed system only if the equilibrium constant is almost $10^4$. The higher molecular weights that are typically required for practical applications would require even larger equilibrium constants. A consideration of the equilibrium constants for various step polymerizations or the corresponding small

# TABLE 2-5 Effect of Equilibrium Constant on Extent of Reaction and Degree of Polymerization in Closed System

|Equilibrium Constant (K)|p|$\overline{X}_n$|
|---|---|---|
|0.001|0.0099|1.01|
|0.01|0.0909|1.10|
|1|0.500|2|
|16|0.800|5|
|81|0.900|10|
|361|0.950|20|
|2,401|0.980|50|
|9,801|0.990|100|
|39,601|0.995|200|
|249,001|0.998|500|

EQUILIBRIUM CONSIDERATIONS

67

molecule reactions quickly shows that polymerizations cannot be carried out as closed systems [Allen and Patrick, 1974; Saunders and Dobinson, 1976; Zimmerman, 1988]. For example, the equilibrium constants for a polyesterification is typically no larger than 1–10, K for a transesterification is in the range 0.1–1 and K for polyamidation is in the range $10^2–10^3$. Although the equilibrium constant for a polyamidation is very high as K values go, it is still too low to allow the synthesis of high-molecular-weight polymer. Further, even for what appear to be essentially irreversible polymerizations, reversal of polymerization is a potential problem if the by-product small molecule is not removed (or, alternately, the polymer is not removed).

It is worth mentioning that K values reported in the literature for any specific step polymerization often differ considerably. Thus, K values for the polymerization of adipic acid and hexamethylene diamine range from a low of 250 to a high of 900. There are several reasons for these differences, not the least of which is the experimental difficulty in carrying out measurements on polymerizations involving highly concentrated systems (often containing only the monomers, without any solvent) at moderately high temperatures (200–300°C). Other reasons for the variation in K values are the effects of temperature and the concentration of the small molecule by-product on K. Most step polymerizations are exothermic and K decreases with increasing temperature (see Sec. 2-8a). The common practice of extrapolating values of K determined at certain temperatures to other temperatures can involve considerable error if $\Delta$ H is not accurately known. The variation of K with the concentration of the small molecule by-product has been established in the polyamidation reaction but the quantitative effect has not been generally studied. The effect may be due to a change of K with polarity of the reaction medium.

# 2-4b Open, Driven System

The inescapable conclusion is that except in a minority of systems a step polymerization must be carried out as an open, driven system. That is, we must remove at least one of the products of the forward (polymerization) reaction so as to drive the equilibrium toward high molecular weights. It is usually more convenient to remove the small molecule by-product rather than the polymer. When water is the by-product, it can be removed by a combination of temperature, reduced pressure, and purging with inert gas. Conveniently one often carries out step polymerizations at temperatures near or above the boiling point of water. This is usually done for purposes of obtaining desired reaction rates, but it has the added advantage of facilitating water removal. A small molecule by-product such as HCl can be removed in the same manner or by having a base present in the reaction system to neutralize the hydrogen chloride. Driving an equilibrium toward polymer requires considerable effort, since the water or hydrogen chloride or other small molecule must diffuse through and out of the reaction mixture. Diffusion is not so easy since the typical step polymerization system is fairly viscous at very high conversions. The polymerization can become diffusion-controlled under these conditions with the polymerization being controlled by the rate of diffusion of the small molecule by-product [Campbell et al., 1970].

The extent to which one must drive the system in the forward direction can be seen by calculating the lowering of the small molecule concentration, which is necessary to achieve a particular molecular weight. For the polyesterification (Eq. 2-58) one can rewrite Eq. 2-59 as

$$K = \frac{p[\text{H}_2\text{O}]}{[\text{M}]_0 (1-p)^2} \quad (2-63)$$

68

STEP POLYMERIZATION

which is combined with Eq. 2-27 to yield

$$ K = \frac{p[\text{H}_2\text{O}]\bar{X}_n^2}{[\text{M}]_0} \quad (2-64) $$

and this result combined with Eq. 2-27 to give

$$ [H_2O] = \frac{K[M]_0}{\bar{X}_n(\bar{X}_n - 1)} \quad (2-65) $$

Equation 2-65, which applies equally to A–B polymerizations, indicates that [H₂O] must be greatly reduced to obtain high $\bar{X}_n$ values. [H₂O] is inversely dependent on essentially the square of $\bar{X}_n$ since $(\bar{X}_n - 1)$ is close to $\bar{X}_n$ for large values of $\bar{X}_n$. It is also seen that the level to which the water concentration must be lowered to achieve a particular degree of polymerization increases with increasing K and increasing initial concentration of the reactants. Table 2-6 shows the calculated [H₂O] values for selected values of K and $\bar{X}_n$ at

# TABLE 2-6 Effect of Water Concentration on Degree of Polymerization in Open, Driven System

|K|X̄$_{n}$|[H₂$O)^{a}$ (mol $L^{-1})$|
|---|---|---|
|0.1|$1.32^{b}$|$1.18^{b}$|
|0.1|20|$1.32 \times 10^{-3}$|
|0.1|50|$2.04 \times 10^{-4}$|
|0.1|100|$5.05 \times 10^{-5}$|
|0.1|200|$1.26 \times 10^{-5}$|
|0.1|500|$2.00 \times 10^{-6}$|
|1|$2^{b}$|$2.50^{b}$|
|1|20|$1.32 \times 10^{-2}$|
|1|50|$2.04 \times 10^{-3}$|
|1|100|$5.05 \times 10^{-4}$|
|1|200|$1.26 \times 10^{-4}$|
|1|500|$2.01 \times 10^{-5}$|
|16|$5^{b}$|$4.00^{b}$|
|16|20|0.211|
|16|50|$3.27 \times 10^{-2}$|
|16|100|$8.10 \times 10^{-3}$|
|16|200|$2.01 \times 10^{-3}$|
|16|500|$3.21 \times 10^{-4}$|
|81|$10^{b}$|$4.50^{b}$|
|81|20|1.07|
|81|50|0.166|
|81|100|$4.09 \times 10^{-2}$|
|81|200|$1.02 \times 10^{-2}$|
|81|500|$1.63 \times 10^{-3}$|
|361|$20^{b}$|$4.75^{b}$|
|361|50|0.735|
|361|100|0.183|
|361|200|$4.54 \times 10^{-2}$|
|361|500|$7.25 \times 10^{-3}$|

CYCLIZATION VERSUS LINEAR POLYMERIZATION

69

$[M]_0 = 5 M$. A concentration of 5 M is fairly typical of a step polymerization that is often carried out with only the reactant(s) present (without solvent). The lowering of $[H_2O]$ to achieve a particular $\bar{X}_n$ is less the more favorable the equilibrium (that is, the larger the K value). Thus the synthesis of polyamides (with typical $K$ values $> 10^2$) is clearly easier from the equilibrium viewpoint than polyester synthesis ($K \sim 0.1-1$). Polyesterification requires a greater lowering of $[H_2O]$ than does polyamidation. It should be understood that simply to lower $[H_2O]$ as much as possible is not the desired approach. One needs to control the $[H_2O]$ so as to obtain the desired degree of polymerization.

# 2-4c Kinetics of Reversible Polymerization

Although reversible or equilibrium polymerizations would almost always be carried out in an irreversible manner, it is interesting to consider the kinetics of polymerization for the case in which the reaction was allowed to proceed in a reversible manner. (The kinetics of reversible ring-opening polymerizations are discussed in Sec. 7-2b-5).

Consider the polyesterification of Eq. 2-58 under stoichiometric conditions, where $k_1$ and $k_2$ are the rate constants for the forward and back reactions. The initial carboxyl and hydroxyl group concentrations are $[M]_0$. The values at any time are [M], which is given by $(1-p)[M]_0$. The concentrations of the products, [COO] and $[H_2O]$, at any time are equal because of the stoichiometry and are given by $p[M]_0$. The polymerization rate is the difference between the rates of the forward and back reactions

$$ \frac{-d[\mathbf{M}]}{dt} = \frac{-[\mathbf{M}]_0 d(1-p)}{dt} = k_1 (1-p)^2 [\mathbf{M}]_0^2 - k_2 p^2 [\mathbf{M}]_0^2 \quad (2-66) $$

which can be simplified to

$$ \frac{-dp}{dt} = [\mathbf{M}]_0[k_1(1-p)^2 - k_2p^2] \quad (2-67) $$

Integration of Eq. 2-67 [Levenspiel, 1972; Moore and Pearson, 1981] yields

$$ \ln \left[ \frac{p_e - p(2p_e - 1)}{p_e - p} \right] = 2k_1 \left( \frac{1}{p_e} - 1 \right) [\text{M}]_0 t \quad (2-68) $$

Equation 2-68 can be used to calculate the extent of conversion at any time if $k_1$ and $p_e$ are known. $p_e$ is experimentally determined, or calculated from Eq. 2-61 if $K$ is known. From experimental values of $p$ as a function of time, Eq. 2-68 yields a straight line when the left side of the equation is plotted against time. The slope of the line then allows one to calculate $k_1$.

# 2-5 CYCLIZATION VERSUS LINEAR POLYMERIZATION

# 2-5a Possible Cyclization Reactions

The production of linear polymers by the step polymerization of polyfunctional monomers is sometimes complicated by the competitive occurrence of cyclization reactions. Ring formation is a possibility in the polymerizations of both the A–B and A–A plus B–B types.

70

STEP POLYMERIZATION

Reactants of the A–B type such as amino or hydroxy acids may undergo intramolecular cyclization instead of linear polymerization

$$ H_2N-R-COOH \longrightarrow HN-R-CO \quad (2-69) $$

$$ \text{HO-R-COOH} \longrightarrow \text{O-R-CO} \quad (2-70) $$

Reactants of the A–A (or B–B) type are not likely to undergo direct cyclization instead of linear polymerization. A groups do not react with each other and B groups do not react with each other under the conditions of step polymerization. Thus there is usually no possibility of anhydride formation from reaction of the carboxyl groups of a diacid reactant under the reaction conditions of a polyesterification. Similarly, cyclization does not occur between hydroxyl groups of a diol, amine groups of a diamine, isocyanate groups of a diisocyanate, and so on.

Once linear polymerization has reached the dimer size, intramolecular cyclization is a possibility throughout any A–B

$$ \text{H}(\text{O-RCO})_n\text{OH} \rightarrow (\text{O-RCO})_n\text{O}) \quad (2-71) $$

or A–A + B–B polymerization

$$ \mathrm{H}(\mathrm{O}-\mathrm{R}-\mathrm{OCO}-\mathrm{R}'-\mathrm{CO})_n\mathrm{OH} \rightarrow (\mathrm{O}-\mathrm{R}-\mathrm{OCO}-\mathrm{R}'-\mathrm{CO})_n) \quad (2-72) $$

The extent to which cyclization occurs during polymerization depends on whether the polymerization proceeds under equilibrium control or kinetic control, the ring sizes of the possible cyclic products, and the specific reaction conditions.

# 2-5b Cyclization Tendency versus Ring Size

Whether cyclization is competitive with linear polymerization for a particular reactant or pair of reactants depends on thermodynamic and kinetic considerations of the size of the ring structure that may be formed. An understanding of the relative ease of cyclization or linear polymerization comes from a variety of sources. These include direct studies with various bifunctional monomers in cyclization reactions (such as those in Eqs. 2-69 through 2-72) as well as ring-opening polymerizations (Chap. 7) and data such as the heats of combustion of cyclic compounds [Carothers and Hill, 1933; Eliel, 1962; Sawada, 1976]. Consider first the thermodynamics stability of different sized ring structures. Some of the most useful data on the effect of ring size on thermodynamic stability is that on the heats of combustion of cycloalkanes (Table 2-7) (1 kJ = 0.2388 kcal). A comparison of the heats of combustion per methylene group in these ring compounds with that in an open-chain alkane yields a general measure of the thermodynamic stabilities of different-sized rings. More precisely, thermodynamic stability decreases with increasing strain in the ring structure as measured by the differences in the heats of combustion per methylene group of the cycloalkane and the n-alkane. The strain in cyclic structures is very high for the 3- and 4-membered rings, decreases sharply for 5-, 6-, and 7-membered rings, increases for 8–13-membered rings, and then decreases again for larger rings.

The strain in ring structures is of two types—angle strain and conformational strain. Ring structures of less than five atoms are highly strained due to the high degree of angle strain,

CYCLIZATION VERSUS LINEAR POLYMERIZATION

71

# TABLE 2-7 Heats of Combustion and Strains of Cycloalkanes per Methylene Groupª

|$n(\text{CH}_2)_n$|Heat of Combustion per Methylene Group (kJ $mol^{-1})$|Strain per Methylene $Group^{b}$ (kJ $mol^{-1})$|
|---|---|---|
|3|697.6|38.6|
|4|686.7|27.7|
|5|664.5|5.5|
|6|659.0|0.0|
|7|662.8|3.8|
|8|664.1|5.1|
|9|664.9|5.9|
|10|664.1|5.1|
|11|663.2|4.2|
|12|660.3|1.3|
|13|660.7|1.7|
|14|659.0|0.0|
|15|659.5|0.5|
|16|659.5|0.5|
|17|658.2|-0.8|
|n-Alkane|659.0|0.0|

<sup>a</sup> Data from Eliel [1962].

$^{b}$ Calculated as the heat of combustion per methylene group minus the value (659.0) for the n-alkane methylene group.

that is, the large distortion of their bond angles from the normal tetrahedral bond angle. Bond angle distortion is virtually absent in rings of five or more members. For rings larger than five atoms the strain due to bond angle distortion would be excessive for planar rings. For this reason rings larger than five atoms exist in more stable, nonplanar (puckered) froms. The differences in strain among rings of five members and larger are due to differences in conformational strain. The 5- and 7-membered rings are somewhat strained in comparison to the 6-membered ring because of the torsional strain arising from eclipsed conformations on adjacent atoms of the ring. Rings of 8 or more members have transannular strain arising from repulsive interactions between hydrogens or other groups which are forced to crowd positions in the interior of the ring structure. Transannular strain virtually disappears for rings larger than 13 members; the ring becomes sufficiently large to accommodate substituents without transannular repulsions.

The general order of thermodynamic stability of different-sized rings is given by $3,4 \ll 5,7-13 < 6$, 14 and larger. This same order of stability is generally observed for a variety of ring structures, including those containing atoms or groups other than methylene. Although data are not as extensive for ring structures such as ethers, lactones, or lactams, the general expectation is borne out. The substitution of an oxygen, carbonyl, nitrogen, or other group for methylene does not appreciably alter the bond angles in the ring structure. Replacement of a methylene group by a less bulky oxygen atom or carbonyl group may, however, slightly increase the stability of the ring structure by a decrease in the conformational strain. It has also been observed that substituents, other than hydrogen, on a ring structure generally increase its stability relative to the linear structure as repulsive interactions between substituents are less severe in the ring structure.

72 STEP POLYMERIZATION

In addition to thermodynamics stability kinetic feasibility is important in determining the competitive position of cyclization relative to linear polymerization. Kinetic feasibility for the cyclization reaction depends on the probability of having the functional end groups of the reactant molecules approach each other. As the potential ring size increases, the monomers which would give rise to ring structures have many conformations, very few of which involve the two ends being adjacent. The probability of ring formation decreases as the probability of the two functional groups encountering each other decreases. The effect is reflected in an increasingly unfavorable entropy of activation. Specifically, the kinetic factor becomes less favorable with increasing ring size [Jacobson and Stockmayer, 1950; Semlyen, 1996].

The overall ease of cyclization is thus dependent on the interplay of two factors: (1) the continuous decrease in kinetic feasibility with ring size, and (2) the thermodynamic stability, which varies with ring size as indicated above. From the practical viewpoint of obtaining linear polymer, ring formation in A-B polymerizations is a major problem when the monomer can form a 6-membered ring, that is, when R in Eqs. 2-69 and 2-70 contributes 4 atoms to the ring. With rare exceptions, such monomers do not undergo linear polymerization. Cyclization also predominates at the dimer stage ($n = 2$ and 1, respectively, in Eqs. 2-71 and 2-72) for monomers with R and R' groups containing only one carbon. The extent of cyclization for species larger than dimer (larger $n$) depends on the specific reaction conditions. Monomers that can cyclize to 5- and 7-membered rings undergo polymerization, but there is a significant tendency to cyclize-although much less than for monomers that cyclize to 6-membered rings.

# 2-5c Reaction Conditions

High concentrations of monomers favor linear polymerization since cyclization is a unimolecular (intramolecular) reaction, while linear polymerization is a bimolecular (intermolecular) reaction. The ratio of cyclization to linear polymerization varies inversely with the first power of monomer concentration according to

$$ \frac{\text{Cyclization}}{\text{Linear polymerization}} = \frac{k_c[\text{M}]}{k_p[\text{M}]^2} = \frac{k_c}{k_p[\text{M}]} \qquad (2-73) $$

where $k_c$ and $k_p$ are the rate constants for cyclization and polymerization, respectively,

There is a crossover phenomenon at $|M| = 1 M$. From the viewpoint of monomer concentration linear polymerization is favored above 1 M with cyclization favored below 1 M. The rate constants $k_c$ and $k_p$ are also important in determining the competition between linear polymerization and cyclization. $k_p$ does not change as linear polymerization proceeds (the equal reactivity of functional groups assumption), but $k_c$ decreases as the linear polymer increases in molecular weight (kinetic feasibility decreases with increasing ring size). The effects of the rate constants and [M] oppose each other and the outcome will be determined by their quantitative interplay in Eq. 2-73. In general, the decrease in $k_c$ is greater than the decrease in [M] and linear polymerization is still favored over cyclization even at high conversions.

Monomer structure can affect the competition between cyclization and linear polymerization. For example, phthalic acid (ortho isomer) is more prone to cyclization than terephthalic acid (para isomer) at the very-low-molecular-weight end, for example, the dimer stage. The ortho structure makes more likely the conformations that are more favorable for cyclization. Stiff linear chains such as those formed in the reaction between an aromatic diamine and aromatic diacid chloride are much less prone to cyclization than the flexible chains formed from the corresponding aliphatic monomers.

CYCLIZATION VERSUS LINEAR POLYMERIZATION

73

# 2-5d Thermodynamic versus Kinetic Control

Kricheldorf and coworkers [2001a,b,c] have stressed that step polymerizations can proceed either with kinetic control or thermodynamic control. Polymerizations under thermodynamic control proceed with an equilibrium between cyclic and linear products. Polymerizations under kinetic control proceed without an equilibrium between cyclic and linear products.

The reactions used in most industrial step polymerizations proceed under thermodynamic control, and most frequently the equilibrium favors linear polymerization over cyclization. However, the extent of cyclization, or at least the presence of cyclic products, is not necessarily zero. Although data are not available for a wide range of systems, the total cyclic content in some polymerizations (e.q., polyesterification and polyamidation) has been found to be as high as 1–3% [Goodman, 1988; Semlyen, 1986; Zimmerman, 1988]. (The cyclic content in polysiloxanes is higher; see Sec. 2-12f.) The cyclics present in these polymerizations are generally oligomers with little high-molecular-weight cyclics. Most of the cyclic oligomers are not formed by cyclization reactions between end groups of growing linear polymers (Eqs. 2-71, 2-72) [Kricheldorf and Schwarz, 2003; Kricheldorf et al., 2001a,b,c]. The cyclic oligomers are formed mostly by backbiting, which involves an intramolecular (interchange) nucleophilic substitution reaction, for example, the attack of the hydroxyl end group of a polyester chain on one of its ester carbonyl groups

$$\mathrm{H}(\mathrm{O} - \mathrm{RCO})_n\mathrm{OH} \longrightarrow \mathrm{CO} - \mathrm{RCO})_m\mathrm{O} + \mathrm{H}(\mathrm{O} - \mathrm{RCO})_{n-m}\mathrm{OH} \quad (2-74)$$

The presence of even small amounts of cyclic oligomers can be detrimental for the utilization of a polymer if the cyclics migrate out of the product during its use. Many commercial processes remove cyclic by extraction (e.g., with steam in polyamide production) or thermal devolatilization (polysiloxane).

Kinetic control instead of thermodynamic control occurs in reaction systems in which the small-molecule by-product does not react with linkages in the cyclic or linear products. Thus, whereas polyesterification between diacids and diols proceeds with thermodynamic control, polyesterication between diacyl chlorides and diols proceeds with kinetic control. The by-product water in the former reaction is reactive with ester linkages to reverse the reaction. There is no reversal in the latter reaction because the by-product HCl is not reactive with ester linkages. The end result is that there is a continuous increase in cyclic products with increasing conversion even though the rate of cyclization decreases with polymer chain length (which increases with conversion). The cyclic products formed by reaction between end groups of linear chains are inert under the polymerization conditions. Their concentration increases whereas the concentration of linear chains decreases. A number of polymerizations systems with kinetic control have been observed [Kricheldorf et al., 2001a,b,c], almost all of which are not industrial polymerizations. However, Kricheldorf and colleagues reported the presence of considerable cyclic oligomer and polymer in commercial samples of polyethersulfones (Sec. 2-14c), and it may turn out cyclization is important in other industrial polymerizations.

The Carothers equation (Eq. 2-27) has been reformulated as

$$ \bar{X}_n = \frac{1}{1 - p[1 - (1/X^a)]} \qquad (2-75) $$

to include linear polymerization with varying extents of cyclization. $X$ is a constant greater than 1 and dependent on the reactant concentration. $a$ is the ratio of the rate of linear

74

STEP POLYMERIZATION

polymerization to the rate of cyclization. Equation 2-75 shows that cyclization decreases $\bar{X}_n$ from the value predicted by the Carothers equation. However, the utility of Eq. 2-75 is limited because values of $X$ and $a$ are unavailable. When cyclization is negligible, $a$ is large, and Eq. 2-75 becomes the Carothers equation.

## 2-5e Other Considerations

The previous discussions have concerned rings containing C, C and O, or C and N atoms. The situation regarding the competition between cyclization and linear polymerization as a function of ring size may be altered when other atoms make up the ring structure. Thus in the case of polysiloxanes where the ring structure VIII contains alternating O and Si atoms, rings of less than eight atoms are quite strained because of the large size of the Si atom, the longer

[图片: RRORRSRR]
# VIII

length of the Si–O bond, and the larger Si–O–Si bond angle. The optimum ring size is the 8-membered ring, although the preference is not overwhelming because of the kinetic factor. Larger-sized rings are not as favored for the reasons previously discussed.

# 2-6 MOLECULAR WEIGHT CONTROL IN LINEAR POLYMERIZATION

## 2-6a Need for Stoichiometric Control

There are two important aspects with regard to the control of molecular weight in polymerizations. In the synthesis of polymers, one is usually interested in obtaining a product of very specific molecular weight, since the properties of the polymer will usually be highly dependent on molecular weight. Molecular weights higher or lower than the desired weight are equally undesirable. Since the degree of polymerization is a function of reaction time, the desired molecular weight can be obtained by quenching the reaction (e.g., by cooling) at the appropriate time. However, the polymer obtained in this manner is unstable in that subsequent heating leads to changes in molecular weight because the ends of the polymer molecules contain functional groups (referred to as end groups) that can react further with each other.

This situation is avoided by adjusting the concentrations of the two monomers (e.g., diol and diacid) so that they are slightly nonstoichiometric. One of the reactants is present in slight excess. The polymerization then proceeds to a point at which one reactant is completely used up and all the chain ends possess the same functional group—the group that is in excess. Further polymerization is not possible, and the polymer is stable to subsequent molecular-weight changes. Thus the use of excess diamine in the polymerization of a diamine with a diacid (Eq. 1-1) yields a polyamide (IX) with amine end groups in the absence of any diacid for further polymerization. The use of excess diacid accomplishes the same result; the polyamide (X) in this case has carboxyl end groups which are incapable of further

MOLECULAR WEIGHT CONTROL IN LINEAR POLYMERIZATION

75

reaction, since the diamine has completely reacted.

$$ \text{Excess } \text{H}_2\text{N}-\text{R}-\text{NH}_2 + \text{HO}_2\text{C}-\text{R}'-\text{CO}_2\text{H} \longrightarrow \text{H}(\text{NH}-\text{R}-\text{NHCO}-\text{R}'-\text{CO} \xrightarrow[n]{\text{NH}}-\text{R}-\text{NH}_2 \quad (2-76a) $$

$$ \text{IX} \quad \text{Excess HO}_2\text{C-R'-CO}_2\text{H} + \text{H}_2\text{N-R-NH}_2 \longrightarrow \text{HO}(\text{CO-R'-CONH-R-NH}_n\text{CO-R'-COOH} \quad (2-76b) $$

Another method of achieving the desired molecular weight is by addition of a small amount of a monofunctional monomer, a monomer with only one functional group. Acetic acid or lauric acid, for example, are often used to achieve molecular weight stabilization of polyamides. The monofunctional monomer, often referred to as a chain stopper, controls and limits the polymerization of bifunctional monomers because the growing polymer yields chain ends devoid of functional groups and therefore incapable of further reaction. Thus, the use of benzoic acid in the polyamide synthesis yields a polyamide (XI) with phenyl end groups that are unreactive toward polymerization.

$$ \begin{array}{l} \mathrm{H_2N-R-NH_2} + \mathrm{HO_2C-R'-CO_2H} + \phi\mathrm{CO_2H} \longrightarrow \\ \phi - \mathrm{CO(NH-R-NHCO-R'-CO)〜NHRNHOCO\phi} \end{array} \quad (2-77) $$

# 2-6b Quantitative Aspects
