Repository: jeffsking/WKB-OB

File: RAW_FULL/ima_sync/个人知识库/WKB/Resources/Ebook/INTRODUCTION_TO_PHYSICAL_POLYMER_SCIENCE.pdf.md (part 6 of 22)
---
The density of polystyrene is 1.06 g/cm 3 , yielding a molar volume of 9.43 ¥ 10 3 cm 3 /mol for a molecular weight of 10,000 g/mol, and for 0.10 cm 3 , 1.06 ¥ 10 -5 mol of polystyrene, or 6.38 ¥ 10 18 molecules, N 2 . The value of c 1 is 0.50, taken from Table  3 .4. The free energy of mixing is given by for each cm 3 of solution. The value of DG M is small and negative because of the entropy of mixing term.

3.4 MOLECULAR WEIGHT AVERAGES

3.4 MOLECULAR WEIGHT AVERAGES

There are four molecular weight averages in common use; the number-average molecular weight, M n ; the weight-average molecular weight, M w ; the z-average

D D G G M M =¥ ¥ ¥ ¥ +¥ +¥¥¥ ( ) =- - 1

References

molecular weight, Mz; and the viscosity-average molecular weight, Mv. These are deﬁned below in terms of the numbers of molecules Ni having molecular weights Mi, or in terms of wi, the weight of species with molecular weights Mi.

(3.31)

(3.32)

(3.33)

(3.34)

For a random molecular weight distribution, such as produced by many free radical or condensation syntheses, Mn :Mw :Mz = 1:2 :3. This is illustrated in Figure 3.4. A convenient measure of the width of the molecular weight distribution is the ratio Mw/Mn, called the polydispersity index (PDI). The quantity a in equation (3.34) varies from 0.5 to 0.8 (see Section 3.8.3).

An absolute method of measuring the molecular weight is one that depends solely on theoretical considerations, counting molecules and their weight directly.The relative methods require calibration based on an absolute method and include intrinsic viscosity and gel permeation chromatography (GPC).

M

N M N M

v

i i

a

i

i i

i

a

=ÈÎÍ

˘˚˙

+

ÂÂ

1

1

M

N M N M

w M w M

z

i i

i

i i

i i

i

i i

=

=

ÂÂ

ÂÂ

3

2

2

M

N M N M

w M w

w

i i

i

i i

i i

i

i

=

=

ÂÂ

ÂÂ

2

M

N M N

w w M

n

i i

i

i

i

i

i

i

i

i

=

=(

)

ÂÂ

Â

Â

86

DILUTE SOLUTION THERMODYNAMICS, MOLECULAR WEIGHTS, AND SIZES

Figure 3.4 Schematic of a simple molecular weight distribution, showing the various  averages.

Absolute methods of determining the number-average molecular weight include osmometry and other colligative methods, and end-group analysis.

Light-scattering yields an absolute weight-average molecular weight. The problem is compounded for light-scattering and SANS studies, because these techniques measure not only Mw but also the z-average radius of gyration (Rzg).

A knowledge of the molecular weight distribution is then required to obtain Rwg. Only then can values of Rg be studied in relation to Mw.

3.5 DETERMINATION OF THE NUMBER-AVERAGE  MOLECULAR WEIGHT

The number-average molecular weight, Mn, involves a count of the number of molecules of each species, NiMi, summed over i, divided by the total number of molecules; see equation (3.31). It is the simple average that most people think about. For many simple single-peaked distributions, Mn is near the peak(see Figure 3.4). There are two important groups of methods for determining Mn.

3.5.1 End-Group Analyses

The ﬁrst group of methods involves end-group analyses. Many types of syntheses leave a special group on one or both ends of the molecule, such as hydroxyl and carboxyl. These can be titrated or analyzed instrumentally by such methods as infrared. For molecular weights above about 25,000 g/mol,however, the method becomes insensitive because the end groups are present in too low a concentration.

3.5.2 Colligative Properties

The second group of methods makes use of the colligative properties of solutions. Colligative properties depend on the number of molecules in a solution,and not their chemical constitution (22). The colligative properties include boiling point elevation, melting point depression, vapor pressure lowering, and osmotic pressure. The basic equations for the ﬁrst two may be written (23)

(3.35)

(3.36)

where DTb and DTf are the boiling point elevation and freezing point depression, respectively; r is the solvent density; DHv and DHf are the latent heats of vaporization and fusion per gram of solvent, and c is the solute concentration in grams per cubic centimeter.

lim

c

f

f

n

T c

RT

H M

Æ

= -

ÊË

ˆ¯

0

2 1

D

D

r

lim

c

b

v

n

T c

RT

H M

Æ

=

ÊË

ˆ¯

0

2 1

D

D

r

3.5 DETERMINATION OF THE NUMBER-AVERAGE MOLECULAR WEIGHT 87

If the vapor pressure of the solute is small, and the solvent follows Raoult’s vapor pressure law,

(3.37)

where P°1 is the vapor pressure of the pure solvent, P1 is that of the solution,and X2 is the mole fraction of the solute.

The osmotic pressure p depends on the molecular weight as follows:

(3.38)

Typical values for the colligative properties for a polymer having a molecular weight of 20,000 g/mol are shown in Table 3.5 (23). Only osmotic pressure is large enough for fruitful studies at this molecular weight or higher.

3.5.3 Osmotic Pressure

3.5.3.1 Thermodynamic Basis Polymer solutions exhibit osmotic pressures because the chemical potentials of the pure solvent and the solvent in the solution are unequal. Because of this inequality, there is a net ﬂow of solvent, through a connecting membrane, from the pure solvent side to the solution side. When sufﬁcient pressure is built up on the solution side of the membrane, so that the two sides have the same activity, equilibrium will be restored (24).

While the discussion above gives an exact thermodynamic interpretation of the phenomenon, a consideration in terms of the number of solute molecules per unit volume is useful for practical calculations. An analogy exists between equation (3.38) and the ideal gas law:

(3.39)

where n is in moles, as usual. The quantity n/V is equal to c/M, yielding

PV nRT=

lim

c

n

c

RT M

Æ

=

0

p

P P

P

X

1

1

1

2

o

o

-=

88

DILUTE SOLUTION THERMODYNAMICS, MOLECULAR WEIGHTS, AND SIZES

Table 3.5 Comparison of the colligative solution properties of a 1% polymer solution with

M = 20,000 g/mol (23)

Property

Value

Vapor pressure lowering

4 ¥ 10-3 mmHg

Boiling point elevation

1.3 ¥ 10-3°C

Freezing point depression

2.5 ¥ 10-3°C

Osmotic pressure

15cm solvent

(3.40)

Setting the gas pressure equal to the osmotic pressure, P = p, and rearranging,we obtain equation (3.38).

3.5.3.2 Instrumentation A typical static osmometer design includes a membrane that permeates only the solvent, a capillary, and a reference  capillary. Typical membranes are made from regenerated cellulose or other microporous materials. Such an instrument usually requires 24 h to reach  equilibrium (20).

There are now several types of automatic osmometers that operate with essentially zero ﬂow and that reach equilibrium very rapidly, usually within minutes. Osmotic equilibrium depends on an equal and opposite pressure being developed. The critical part of their design relates to the method of  automatic adjustment of the osmotic pressure of the solution side so that  the activity of the two sides is equal. Since several concentrations usually  need to be run, the time required to determine a molecular weight by  osmometry has been reduced from a week to a few hours by these automatic instruments.

3.5.3.3 The Flory q -Temperature The basis for determining the molecular weight by osmometry has been given in equation (3.38). At ﬁnite concentrations, interactions between the solvent and the solute result in the virial coefﬁcients A2, A3, and so on. The full equation may be written

(3.41)

Interactions between one polymer molecule and the solvent result in the second virial coefﬁcient, A2. Multiple polymer–solvent interactions produce higher virial coefﬁcients, A3, A4, and so on.A further interpretation of the virial coefﬁcients is considered along with solution theory (Section 3.3). For medium molecular weights, the slope is substantially linear below about 1% solute concentration. Of course, A1 = 1/Mn.

The quantity A2 depends on both the temperature and the solvent, for a given polymer. A unique and much desired state arises when A2 equals zero.

The temperature at which this condition holds is called the Flory q-temperature (17). In this state, p/c is independent of concentration, so that only one concentration need be studied to determine Mn. Since it is also the state where an inﬁnite molecular weight polymer just precipitates (see Section 4.1) and c1= 0.5, considerable care must be taken to keep the polymer in solution.

Figure 3.5 illustrates the determination of the Flory q-temperature for cellulose tricaproate dissolved in dimethylformamide (25). Table 3.6 presents a selected list of polymers and their theta solvents (26).

p

c

RT

M

A c A c

n

=

+

+

+

ÊË

ˆ¯

1

2

3

2L

P

c M

RT

=

3.5 DETERMINATION OF THE NUMBER-AVERAGE MOLECULAR WEIGHT 89

It must be emphasized that molecular weights determined by any of the colligative properties, osmometry in particular, are absolute molecular weights;that is, the values are determined by theory and not by prior calibration. The practical limit of osmometry is about 500,000 g/mol because the pressures become too small.

90

DILUTE SOLUTION THERMODYNAMICS, MOLECULAR WEIGHTS, AND SIZES

Figure 3.5 The osmotic pressure data for cellulose tricaproate in dimethylformamide at three temperatures. The Flory q-temperature was determined to be 41 ± 1°C (25).

Table 3.6 Polymers and their q -solvents (26)

Polymer

Solvent

Temperature (°C)

cis-Polybutadiene

n-Heptane

-1

Polyethylene

Biphenyl

125

Poly(n-butyl acrylate)

Benzene/methanol 52/48

25

Polystyrene

Cyclohexane

34

Poly(oxytetramethylene)

Chlorobenzene

25

Cellulose tricaproate

Dimethylformamide

41

Source: J. Brandrup and E. H. Immergut, eds., Polymer Handbook, 2nd ed., Wiley-Interscience,New York, 1975.

3.6 WEIGHT-AVERAGE MOLECULAR WEIGHTS AND RADII  OF GYRATION

The principal method of determining the weight-average molecular weight is light-scattering, although small-angle neutron scattering is now becoming important, especially in the bulk state, and X-ray scattering is also sometimes employed. For generality, all three methods are considered.

First, a few general terms need to be deﬁned. Radiation from an object is said to be reﬂected when the object is much larger than the wavelength of the radiation. The radiation is said to be scattered when the object begins to approach the wavelength of the radiation in size, down to atomic dimensions.

Common examples of light-scattering include the blue of the sky and the rainbow. The latter, involving scattering from spheres of water of about 50 mm in diameter, is connected to other types of scattering through the Mie (27)equations.

Scattering from a single electron isolated in space provides a beginning. As the electron is approached by an electromagnetic wave, the electron absorbs the energy and begins to oscillate (see Figure 3.6). Now an accelerating electric charge is itself a radiator, and the energy is re-radiated, but in all directions. This re-radiation of energy is called scattering.

For more complex systems, there are two general cases. First, if the atoms,molecules, or particles are organized into a regular array, the radiation will be diffracted; that is, scattering will be observed only at special angles. This arises because at all other angles there is total destructive interference among the scattered radiation arising from different parts of the array. An example is the diffraction of X-rays by a crystal.

If the atoms, molecules, or particles are not organized into a regular array,scattering will be observed at all angles. In general, the angular variation of the scattering intensity provides a measure of the size of the structures.

3.6 WEIGHT-AVERAGE MOLECULAR WEIGHTS AND RADII OF GYRATION 91

Figure 3.6 The effect of an electromagnetic wave on a free electron. The forced oscillations of the electron involve accelerations and decelerations, which cause the electromagnetic energy to be re-radiated.

The phenomenon of light-scattering is caused by ﬂuctuations in the refractive index of the medium on the molecular or supermolecular scale. For example, the blue-of-the-sky scattering mentioned previously is caused by the random presence of gas molecules in what is otherwise a vacuum. The blue of large bodies of water is caused by slight ﬂuctuations in the spacing of the water molecules. In both cases the scattered intensity varies as the wavelength to the inverse fourth power, which causes the characteristic blue color.

The application of light-scattering to polymer molecular weights follows a trail begun in part by Smoluchowski (28,29) and Einstein (30), who considered the ﬂuctuations of refractive index in liquids. The basic equations used in light-scattering of polymer solutions today were developed by Debye (31) and Zimm (32,33). They replaced ﬂuctuations in the refractive index of the solvent itself by the changes caused by the polymer molecules. The ﬁnal result relates the observed light-scattering intensity to the osmotic pressure, p, of the polymer as follows:

(3.42)

where R(q) is called Rayleigh’s ratio and is equal to Iqw2/I0Vs where Iq represents the light intensity observed at angle q scattered from a volume Vs, if the distance from the source is w and the intensity of the incident light is I0. The optical constant H is given by†

(3.43)

where n0 represents the refractive index at wavelength l and NA is Avogadro’s number, and p1 = 3.14. The quantity dn/dc must be determined for each polymer–solvent pair. Then H is a constant for a particular polymer and solvent, determined experimentally.

3.6.1 Scattering Theory and Formulations

The basic theory of light-scattering applied to polymer solutions dates from the works of Debye (31), who formulated the absolute molecular weight determination in terms of an optical constant H, as shown in equation (3.42). The corresponding theory for X rays was developed by Guinier and Fournet (34).

The theory for small-angle neutron scattering was derived by Kirste, Ballard,and Ibel (35). Several reviews have been written (36–39).

The basic equation for the molecular weight and size for all three modes of scattering can be written

H

n dn dc

N

=

(

)

2 1202

2

4

p

l

A

Hc R

RT c T

q

p

( )=∂∂ÊËˆ¯1

92

DILUTE SOLUTION THERMODYNAMICS, MOLECULAR WEIGHTS, AND SIZES

† Note: p = osmotic pressure, p1 = 3.1416.

This equation corrects R(q) for the Einstein-Smoluchowski solvent scattering. The factor of 2 appearing in the second term, RHS of equation (3.44) arises from first multiplying equation (3.41) by c, then differentiating as shown in equation (3.42). If the particles are very small compared to the wavelength of the radiation, R(q) reduces to 3t/16p 1 , where t is the turbidity in Beer's law † :

(3.45) where x is the sample thickness. Under these conditions, P(q), the scattering form factor, equals unity. The calibration and use of light-scattering instrumentation is discussed in Appendix 3.1 for the case of small molecules, where

P(q) = 1.

Incidentally, the inverse fourth power of the wavelength shown in equation (3.43) can be quantified,  (3.46) where K ˜is a constant that can be calculated from the above relationships for any particular system. As a general phenomenon for particles much smaller than the wavelength (e.g., gas molecules), equation (3.46) then quantifies the blue of the sky.

For particles (or molecules) larger than about 0.05 times the wavelength, P(q) differs from unity. The quantity P(q) is called the single chain form factor, which describes the angular scattering arising from the conformation of an individual chain. This molecular structure factor becomes independent of particle shape as q approaches zero. The region of very small angles, K 2 R 2 g  <  1, is known as the Guinier region. In the Guinier region, P(q) becomes a measure of the radius of gyration, R g .

For a random coil (31), P(q) is equation (3.44) is expressed by

References

where (3.49)

where (3.49)

The quantity l represents the wavelength of the radiation, and q is the angle of scatter. The quantity K, sometimes written q or Q, is variously called the wave vector or the range of momentum transfer, especially for neutron scattering.

According to  Zimm (32, 33) , the key equations at the limit of zero angle and zero concentration, respectively, relating the light-scattering intensity to the weight-average molecular weight M w and the z-average radius of gyration R g , may be written

(3.50) (3.51)

where l¢ is the wavelength of the light in solution (l 0 /n 0 ). To construct a Zimm plot, equations (3.50) and (3.51) are added together. To make a more aesthetic plot, the concentration term is usually multiplied by an arbitrary factor (see Section 3.6.3).

Thus three quantities of interest can be determined from the same experiment: the weight-average molecular weight, the z-average radius of gyration, and the second virial coefficient. Note that the numeral 2, which appears in front of A 2 in equations (3.44) and (3.50), arises from the partial differentiation given in equation (3.42). A useful practical equation for the determination of R g from a plot of H[c/R(q)] versus sin 2 q/2 is (3.52) Convenient light-scattering units are shown in Table  3

.7. R g 2 2 3 = ¢ () ( ) () l p initial slope 16 intercept 1 2 H c RM R c w g q p l q () Ê Ë ˆ=+ ¢ Ê Ë ˆ+ È Î Í =0 1 2 22 1 1 1 3 4 2 sin L H c RM Ac w q q () Ê Ë ˆ=+ + =0 2 1 2 L K = Ê Ë

References

The quantity H depends on the kind of radiation. For light-scattering, the formulation has been given in equation (3.43).

For X-ray scattering,

(3.53)

and for neutron scattering,

(3.54)

where Mp is the mer† molecular weight, and ap and as are the coherent neutron scattering lengths of the polymer mer units and solvent, respectively.The quantity r is the density of the polymer (38). The quantity ie is the Thomson scattering factor for a single electron, and re is the electron density of the solution;subscripts r and s represent polymer and solvent, respectively. Of course, the solvent can also be polymeric, and frequently the “solvent” differs from the polymer by having hydrogen or deuterium (H or D) atoms where the polymer has D or H atoms, especially for neutron scattering. Quantities Vp and Vs represent the volumes of polymer and solvent, respectively.

3.6.2 The Appropriate Angular Range

To determine the radius of gyration, Rg, the basic mathematical relationship must hold,

(3.55)

The corresponding physical requirement indicates that there must be only partial destructive interference between two waves striking the same particle,so that the waves should not be out of phase by more than 180° (see Figure

3.7). Referring to Figure 3.7, note that the distance A, B, C appears to be somewhat different from the distance X, Y, Z, where the line A–X is perpendicular to the direction of radiation ﬂux before scattering, and the line C–Z is perpendicular to the scattered ﬂux (36–40).

Before scattering, the radiation has a certain degree of coherency; that is,the waves tend to be in phase. (Ordinary light is coherent over the size of the object; laser light is coherent over larger distances.) On scattering from points B and Y at an angle 2q, the waves become out of phase. If the angle of scatter is large enough, the waves are out of phase by 180°; that is, one wave lags behind the other by 1–2l, and the radiation intensity observed at angle 2q will

K Rg2 2 1<

H

N M

a

V V

a

a

p

s

p

s

p

=

ÊË

ˆ¯ -

ÈÎÍ

˘˚̇

2

2

H N i

c

N i e

a e

e

a e

e

e

s

p

=∂∂ÊËˆ¯ =

-

( )

r

r r

2

2

2

3.6 WEIGHT-AVERAGE MOLECULAR WEIGHTS AND RADII OF GYRATION 95

† Recall that the term “mer,” derived from polymer, means the individual monomeric unit molecular entity. Some texts call this entity the monomeric unit.

be at the minimum. At still higher angles, the intensity increases again until a 360° phase difference is attained. The scattering must be observed for angles smaller than KRg = 1 [see equation (3.55)] for radii of gyration to be determined. The partial destructive interference between the waves causes the intensity to vary according to the angle (see Figure 3.8). Until 180° phase difference is attained, scattering intensity decreases with increasing angle.

96

DILUTE SOLUTION THERMODYNAMICS, MOLECULAR WEIGHTS, AND SIZES

Figure 3.7 Schematic of the scattering phenomenon. When the waves are out of phase, the intensity of scattered light is reduced.

Figure 3.8 Scattering intensity envelopes for small, medium, and large particles. The Guinier region contains both the small and medium ranges, but the medium range is far more useful for scattering experiments.

For ordinary-size polymer molecules, Rg is of the order of 100 to 200 Å. For light-scattering q is usually measured in the range of 45 to 135°, because l  5000 Å. For X rays (l  1-2 Å) and thermal neutrons (l  5 Å), scattering measurements are usually made below 1°.

The requirement of small angles for X-ray and neutron scattering has led to the construction of huge instruments. For example, X-ray scattering instruments may be 10 m long. The giant small-angle neutron scattering instruments are located at the Institute Laue–Langevin, Grenoble, France (80 m), Jülich,West Germany (40 m), Oak Ridge National Laboratory, Tennessee (30 m)(41), and the several at NIST. The workings of the Oak Ridge instruments are illustrated in Figure 3.9 for the 10-m instrument. These instruments employ thermal or cool neutrons to increase their wavelengths.

Before proceeding further, a word should be said about the term “radius of gyration.” The quantity R2g is deﬁned as the mean square distance away from the center of gravity,

, for N scattering points of distance ri from the center of gravity. It is sometimes helpful to view Rg as a mechanical term wherein the radius of gyration of a body is the radius of a thin ring that has the same mass and same moment of inertia as the body when centered at the same axis (39). For a random coil, it is related to the end-to-end distance,r, by

R

N r

g

i N

i

2

1

2

1

= ( )Â =

3.6 WEIGHT-AVERAGE MOLECULAR WEIGHTS AND RADII OF GYRATION 97

Figure 3.9 Schematic diagram of the 10-m small-angle neutron scattering facility at Oak Ridge, TN. The neutron beam used by the instrument is transported from the beam room to the SANS facility level by Bragg reﬂection from pyrolitic graphite crystals scattering at 90°. Courtesy of Dr. G. D. Wignall.

where r is the distance between the ends of the chain. Different relationships hold for spheres, rods, and coils. These differences are expressed quantitatively in terms of the quantity P(q) (40):

(3.57) (3.58) (3.59)

where D = diameter of sphere, L = length of rod, ks = K, and r = root mean square of the distance between ends of the random coil. Rearranged, equation (3.59) yields equation (3.47), discussed previously. While the present text is interested primarily in random coils, scattering phenomena are widely used to determine quantities related to many shapes (39).

3.6.3 The Zimm Plot

3.6.3 The Zimm Plot

Equations (3.50) and (3.51) show the function H[c/R(q)] in the limit of q = 0 and c = 0, respectively. Three important pieces of information can be extracted from this experiment: the weight-average molecular weight, z-average radius of gyration, and the second virial coefficient. A simple but laborious method of plotting the data is shown in Figure  3 .10. Here, (a) shows a plot of H[c/R(q)] versus concentration for the several angles extrapolated to c = 0. Part (b) is a replot of the intercepts from (a) versus sin 2 (q/2), which yields M w and R g .In (c), the same data as (a) are replotted, this time against sin 2 (q/2) first. Then, in (d), the intercepts of (c) are plotted against concentration, yielding M w and A 2 . The intercepts from (b) and (d) must be equal, since they both equal 1/M w . This last provides an internal test of the data.

A most powerful advance was the introduction of the Zimm plot (32,33), which enabled the radius of gyration, the molecular weight, and the second virial coefficient to be calculated from a single master figure, by plotting H[c/R(q)] versus a function of both angle and concentration (see Figure  3 .11a) (42). In a Zimm plot, the concentration is multiplied by an arbitrary constant, in this case 1 ¥ 10 3 , which is, of course, divided out of the final answer.

3.6.4 Polymer Chain Dimensions and Random Coils

3.6.4 Polymer Chain Dimensions and Random Coils

The random coil, sometimes called the Gaussian coil, describes the conformation of a polymer chain in space. As a simple model, imagine a very long

References

string of beads of unit density. (Each bead represents a mer.) This string of beads is dropped into a swimming pool.The waves in the pool change the conformation of the string of beads constantly. However, the string of beads is only rarely highly extended, with most of its conformations being more or less randomly coiled. Section 5.3 quantiﬁes the random coil further, especially considering it in the amorphous solid state.

For random coils obeying Gaussian statistics, the end-to-end distance squared depends on the molecular weight,

(3.60)

where C is a function of the chain molecular structure. Equation (3.60) has the same form as the relation equating the total distance traveled for a

r CM2 =

3.6 WEIGHT-AVERAGE MOLECULAR WEIGHTS AND RADII OF GYRATION 99

Figure 3.10 Illustration of a light-scattering calculation.

particle undergoing Brownian motion as a function of time, except that in Brownian motion the distance traveled under each impact is variable where mer bond lengths are ﬁxed. In addition the Brownian particle may turn at any angle, whereas carbon–carbon bonds are ﬁxed. Perhaps a more fundamental difference is that the path of a Brownian particle may cross itself, whereas a polymer chain may not. All three of these effects tend to increase the constant C but do not change the fundamental relationship expressed in equation(3.60).

Another basic relationship is

(3.61)

good for random coils.

Light-scattering studies such as illustrated in Figure 3.11 show that for high enough molecular weight, polymer chains become random coils. During the 1940s and 1950s scientists theorized that the conformations of polymer chains in an amorphous bulk polymer are similar to that which exists under Flory qR

r

g

2

1 6

2

=

100

DILUTE SOLUTION THERMODYNAMICS, MOLECULAR WEIGHTS, AND SIZES

(a)

(b)

Figure 3.11 Zimm plots of a bacterial polysaccharide in 0.1 M NaCl. Top: Static, bottom:Dynamic light scattering. l0 = 488 nm, dn/dc = 0.145 cm3/g. Static light-scattering yields Rg,Mw , and A2. Dynamic light-scattering yields the diffusion coefﬁcient, D. Results: Mw = 1.29 ¥106 g/mol, Dz = 3.58 ¥ 10-8 cm2/s. Terms: q = (4p/l) sin(q/2), G = Dq.

conditions. In fact there was only limited direct experimental evidence to support this theory.

The problem was that nobody could ﬁgure out a good way to measure the molecular dimensions in the bulk state, although on theoretical grounds (see Chapter 5) they were thought to be similar to the dilute solution results. After about 1960, polymer scientists turned their attention to other problems, and there the results stood until the development of small-angle neutron scattering (SANS) in the early 1970s.

3.6.5 Scattering Data

One problem that had to be solved, and was, relates to the fact that all  these scattering techniques yield the z-average radius of gyration and the weight-average molecular weight. To correct the data for proper comparison,the molecular weight distribution needs to be known, or very sharp molecular weight distributions need to be made. The preferred solution has been  to work with nearly monodisperse polymer samples, such as prepared by anionic polymerization. In other cases, the ratio of Mz to Mw is known or estimated from polymerization kinetics (see Section 3.7.2). To properly estimate the molecular weight distribution, the number-average molecular weight is required, bringing into play osmometry or gel permeation chromatography(see Sections 3.5.3 and 3.9). Generally, the z-average Rg values are corrected back to the weight-average, and the weight-averages of both quantities are reported.

When SANS instrumentation became available in the early 1970s, polymer scientists sought to reexamine chain conformation behavior, this time directly in the bulk amorphous state. The earliest studies were on amorphous poly(methyl methacrylate) (43,44) and polystyrene (45–47). These and several subsequent papers (48–56) indeed conﬁrmed that values of (R2g /Mw)1/2 [see equation (3.60)] were substantially the same in the bulk as in Flory q-solvents.

The results of the SANS experiments are substantially the same as those obtained in q-solvents (36).

The quantity (R2g /Mw)1/2 is Rg in Å, a measure of chain stiffness. For example,polycarbonate, with (R2g /Mw)1/2 = 0.457, is stiffer than polystyrene, which has  a value of 0.275. The importance of these quantities lies in their relation to physical and mechanical behavior. Both melt and solution viscosities depend directly on the radius of gyration of the polymer and on the chain’s capability of being deformed. The theory of the random coil (Section 5.3), strongly supported by these measurements, is used in rubber elasticity theory (Chapter 9) and many mechanical and relaxation calculations.

3.6.6 Dynamic Light-Scattering

Dynamic light-scattering, also known as quasi-elastic light-scattering and photon correlation spectroscopy, makes use of scattering from very small

3.6 WEIGHT-AVERAGE MOLECULAR WEIGHTS AND RADII OF GYRATION 101

volumes at very short time intervals, and correlating the scattering intensityﬂuctuations with time. Dynamic light-scattering can be used to measure  molecular motion and diffusion coefﬁcients in polymers and colloids.

Historically there are two possible approaches to dynamic light-scattering.

First, one may consider a modiﬁed Doppler experiment. If the molecule or particle is moving toward the beam, its frequency will be increased; if it is moving away, the frequency is decreased. However, the broadening of the beam caused by Doppler effects is of the order of 10 to 1000 Hz, and is difﬁcultly resolvable with optical tools (57), noting that green light has a frequency of 6 ¥ 1014 Hz.

Better, one may focus a laser light beam down to a waist of 0.1 mm, yielding a scattering volume of 1 ¥ 10-3 mm3. The length of time of each measurement is on the order of 1 ms. Under these conditions there is a time dependence of the scattered light, leading to the construction of an intensity–time correlation function. This carries the old concept of the observation of Brownian motion to new heights. The ﬂuctuations are then correlated via computer programs in real time, yielding the required information.

In dynamic light-scattering, the scattered intensity is mostly due to concentration ﬂuctuations. Two different types of motion in polymer solutions mainly contribute to the ﬂuctuations: (a) the translational motion of the center of mass of the individual molecules, and (b) the internal modes of motion of segments with respect to their centers of mass (58).

In a simple case the diffusion coefﬁcients of spheres can be determined via the Stokes–Einstein relationship; see Section 12.6.4. While such a relationship was originally derived with hard spheres in mind, it can also be used with globular proteins such as bovine serum albumin (59). Dynamic light-scattering can be used to study aggregation, adsorption, and structural changes as well as chain dynamics.

For dilute polymer solutions the basic equation for the diffusion coefﬁcient can be written (60)

(3.62)

where Dapp(K, c) is the diffusion coefﬁcient at ﬁnite angles and concentration,Dz0 represents the corresponding z-average value at zero concentration and angle, C is a coefﬁcient characteristic of the polymer, and kD is a dynamic interaction parameter.

Equation (3.62) above represents a condensed equivalent of equations(3.50) and (3.51) for dynamic light-scattering, suggesting a Zimm plot-like analysis. Figure 3.11b illustrates the dynamic light-scattering Zimm plot equivalent for a microbial polysaccharide (61). Here, G = DK2, and K ∫ q. The key results in this case are Mw = 1.29 ¥ 106 g/mol and Dz = 3.58 ¥ 10-8 cm2/s, suggestive of a very large macromolecule.

D K c D

CR K

k

z

g

Dc

app ,( ) =

+

(

) +( )

0

2 2

1

1

102

DILUTE SOLUTION THERMODYNAMICS, MOLECULAR WEIGHTS, AND SIZES

3.7 MOLECULAR WEIGHTS OF POLYMERS

3.7.1 Molecular Weight of Commercial Polymers

The molecular weight of polymers used in commerce varies from about 30,000 to over 1,000,000 g/mol. Sometimes conﬂicting requirements include the use of high enough molecular weights to obtain good physical properties, and low enough molecular weights to permit reasonable processing conditions, such as melt viscosity.

Poly(vinyl chloride) Commercial poly(vinyl chloride) “vinyl” polymers range from 60,000 to about 90,000 g/mol. The restrictions above hold in this case.

Poly(methyl methacrylate) Those polymers that are used in such products as Plexiglas® have high molecular weights with broad distributions. A viscous syrup containing low-molecular-weight polymer and monomer is poured into a mold and allowed to polymerize. Late in the polymerization, the phenomenon known as autoacceleration takes place, where the molecular weight increases dramatically owing to a suppression of the termination step. This high molecular weight produced at the end may be over 1 ¥ 106 g/mol, contributing strength and toughness to the ﬁnal sheet. This material is used, however, without further processing.

Cellulose This natural polymer occurs with extremely high molecular weights, sometimes in the several million range, and with molecular weight distributions of Mw/Mn in the range of 10 to 50. For commercial applications such as rayon, the polymer is deliberately degraded down to the 50,000 to 80,000 g/mol range to increase processibility. The better products often utilize the higher end of this range.

3.7.2 Thermodynamics and Kinetics of Polymerization

The synthesis of polymers, with attendant aspects of the thermodynamics and kinetics of polymerization that occupy entire textbooks (62,63), is to a very signiﬁcant extent beyond the coverage of this text. Indeed, organic polymer science is often taught as a mate course to physical polymer science. However,since the thermodynamics and kinetics of polymerization affect both the  molecular weights and the polydispersity index obtained, the most salient  features of these areas will be explored. Polymer synthesis itself was brieﬂy discussed in Section 1.4.

3.7.2.1 Thermodynamics of Chain Polymerization Under standard conditions, the Gibbs free energy, DG0, is related to the equilibrium constant of the polymerization, K, by

(3.63)

DG

RT K

0 = - ln

3.7 MOLECULAR WEIGHTS OF POLYMERS 103

Consider a chain polymerization of monomer M:

(3.64)where the rate constant of the forward reaction, polymerization, is kp and the rate constant of the reverse reaction, depolymerization, is given by kdp.

Then

(3.65)

where the square brackets indicate concentration.

When the forward and reverse reactions have equal rates, namely when polymerization-depolymerization propagation rates are equal, the concept of ceiling and ﬂoor temperatures arises. Most polymerizations have ceiling temperatures, temperatures above which the monomer cannot be polymerized,but the polymer will spontaneously depolymerize back to the monomer. Commercially this fact leads to an important method of polymer recycling whereby scrapped polymer is heated under anaerobic conditions to allow distilling off the resultant monomers.

3.7.2.2 Kinetics of Chain Polymerization The kinetics of the chain reactions in Section 1.4 can be written, for initiation, as

(3.66)(3.67)and for propagation, as

(3.68)or

(3.69)following the usual assumption the kp is independent of the degree of polymerization. For termination by combination,

(3.70)where ki, kp, and kt stand for the rate constants of initiation, propagation, and termination, respectively, and I, R, and M stand for initiator, initiator radical,

RM RM

k

n

m

t

n m

RM R

∑ +

∑ Æ

+

RM M

k

n

p

n

RM

∑ + Æ

∑

+1

RM M

kpRM

∑ + Æ

∑

2

R M

k

RM

∑ + Æ ∑2

I

R

k iÆ ∑2

K

k k

M

M M M

p

dp

n

n

=

=

∑

[

]

∑

[ ][ ]=[ ]+1 1 M M Mn n∑ + ´ ∑+1

104

DILUTE SOLUTION THERMODYNAMICS, MOLECULAR WEIGHTS, AND SIZES

and monomer, respectively, and Mn or Mm represent a polymer of degree of polymerization of n or m, respectively.

The preceding kinetics of chain polymerization leads to a ﬁrst-order rate dependence on monomer concentration and a half-order dependence on  initiator:

(3.71)

where Rp represents the rate of polymerization. Typical values of kp and kt at 60°C are shown in Table 3.8 (71). A typical initiator is benzoyl peroxide,which at 60°C has a value of ki of 2.76 ¥ 10-6 s-1 (64). Brackets indicate  concentrations.

The kinetic chain length, v, of a radical chain polymerization is the average number of monomer molecules consumed for each radical initiating a chain.

Thus, at steady state,

(3.72)

where Ri, Rp, and Rt represent the rates of initiation, propagation, and termination, respectively. The quantity f is the initiator efﬁciency factor, the fraction of initiator molecules that actually initiate a polymerization on decomposition.

Frequently f is about 0.8. The number-average degree of polymerization, DPn in reaction (3.72), is equal to 2v for termination by combination. Termination by combination yields a polydispersity index of 1.5, while termination by chain transfer yields a PDI of 2.0, ideally.

3.7.2.3 Thermodynamics of Step Polymerization Many step polymerizations involve equilibrium reactions. Consider a simple polyesteriﬁcation where carboxyl groups and hydroxyl groups react to form a polyester and water; see Section 1.4.2. The equilibrium constant, K, is given schematically by

(3.73)

+ H2O

COOH + OH

COO

K

v

R R

R R

k M fk k I

p

i

p

t

p

i t

= = =

[ ][ ]

(

)

2

1 2

R k

k k

M I

p

p

i

t

= ÊËˆ¯ [ ][ ]1 21 2

3.7 MOLECULAR WEIGHTS OF POLYMERS 105

Table 3.8 Chain polymerization kinetics at 60°Ca

Monomer

kp (l/mol·s)

kt ¥ 10-6 (l/mol·s)

Comments

Methyl methacrylate

573

2.0

Termination by

combination

Styrene

187.1

29.4

Steady state

Acrylonitrile

1960

782

Solvent: dimethyl

formamide

a Based on J. Brandrup and E. H. Immergut, eds., Polymer Handbook, 3rd ed., Wiley, 1989, sec. II.

where

(3.74)

For step-growth polymerizations, the fractional conversion p is given by[COO] = p[M]0, where [M]0 is the concentration of ester groups. Then DPn is given by

(3.75)

and the corresponding weight-average degree of polymerization is given by

(3.76)

This leads directly to the polydispersity index, DPw/DPn,

(3.77)

At high conversion, where p approaches one, the molecular weight distribution approaches two.

3.7.2.4 Kinetics of Step Polymerizations Step polymerizations can be divided into two broad categories, those catalyzed by some externally added chemical such as an acid, and those that are self-catalyzed. For simplicity, the self-catalyzed polyesteriﬁcation reaction will be considered further. The reaction can be written.

(3.78)

where for each carboxyl molecule reacting, another one is required for acid catalysis, and t is time. Assuming equal molar concentrations of carboxyl and hydroxyl groups to start, the extent of reaction is given by

(3.79)

The key ﬁnding is that the thermodynamics and kinetics of polymerization provides information relative to degrees of polymerization and polydispersity index. Most of the expressions above are cast in terms of DP or kinetic chain length. The actual molecular weight can be easily obtained by multiplying by the mer molecular weight.

1

1

2

1

2

0

-

(

)
