Repository: jeffsking/WKB-OB

File: RAW_FULL/ima_sync/个人知识库/WKB/Resources/Ebook/polymer-science-and-technology_compress.pdf.md (part 6 of 30)
---
· Rapid conformational change due to ease of rotation around single bonds occurs if such groups as (–CO–O–), (–O–CO–O–), and (–C–N–) are introduced into the main chain. If they are regular and/or if there exist considerable intermolecular forces, the materials are crystallizable, relatively high melting, rigid, and soluble with difficulty. However, if they occur irregularly along the polymer chain, they are amorphous, soft, and rubbery materials.

# Table 3.9 Effect of Chain Flexibility of Crystalline Melting Point

|Polymer|Repeating Unit|$T_{\text{m}}$ (°C)|
|---|---|---|
|Polyethylene|$-\text{CH}_2-\text{CH}_2-$|135|
|Polyoxyethylene|$-\text{CH}_2-\text{CH}_2-\text{O}-$|65|
|Poly(ethylene suberate)|$-\text{O}(\text{CH}_2)_2-\text{OCO}-(\text{CH}_2)_6\text{CO}-$|45|
|Nylon 6,8|$-\text{NH}(\text{CH}_2)_6\text{NHCO}(\text{CH}_2)_6\text{CO}-$|235|
|Poly (p-xylene)|$-\text{CH}_2-\bigcirc-\text{CH}_2-$|400|

· Ether and imine bonds and double bonds in the cis form reduce the energy barrier for rotation of the adjacent bonds and “soften” the chain by making polymers less rigid, more rubbery, and more readily soluble than the corresponding chain of consecutive carbon–carbon atoms. If such “plasticizing” bonds are irregularly distributed along the polymer chain length, crystallization is inhibited.

· Cyclic structures in the backbone and polar group such as $-\text{SO}_2^-$, and $-\text{CONH}^-$ drastically reduce flexibility and enhance crystallizability.

Table 3.9 illustrates the effect of these factors on crystalline melting point.

# 4. Polarity

When molecules come together and aggregate into a crystalline solid, a significant cohesion between neighboring chains is possible. Consequently, polymer molecules with specific groups that are capable of forming strong intermolecular bonding, particularly if these groups occur regularly without imposing valence strains on the chains, are crystallizable. You will recall from our earlier discussion that such groups as

$$ \underset{\text{N-C-}}{\overset{\text{H-O}}{\text{H}}}_{\text{O}} $$

provide sites for hydrogen bonding whose energy ranges from 5 to 10 kal/mol. In nylon 6 or 6,6, for example, the regular occurrence of amide linkages leads to a highly crystalline, high melting polymer.

Molecules whose backbone contains –O– units or with polar side groups (–CN, –Cl, –F, or –NO₂) exhibit polar bonding. The bonding energies of such dipoles or polarizable units are in the range between hydrogen bonding and van der Waals bonding. If these groups occur regularly along the chain (isotactic and syndiotactic), the resulting polymers are usually crystalline and have higher melting points than polyethylene (Table 3.10).

# Table 3.10 Effect of Polarity on Crystallizability

|Polymer|Repeat Unit|$T_{\text{em}}$ (°C)|
|---|---|---|
|Polyethylene|$-\text{CH}_2-\text{CH}_2-$|135|
|Nylon 6|H O| | |-N-C-(CH2)5-|223|
|Nylon 6,6|H H O| | |-N-(CH2)6-N-C-(CH2)4-C-|265|
|Polyoxymethylene|$-\text{CH}_2-\text{O}-$|180|
|Poly(vinyl chloride)|$-\text{CH}_2-\text{CH}-$|Cl|273|
|Polyacrylonitrile|$-\text{CH}_2-\text{CH}-$|CN|317|

Given our earlier argument that the presence of -O- units in a chain backbone enhances flexibility, the fact that the melting point of polyoxymethylene (180°C) is higher than that of polyethylene (135°C) (Table 3.10) seems contradictory. However, the dipole character of the C-O-C group produces polar forces between adjacent chains that act over a longer range and are stronger than van der Waals forces. Thus, for polyoxymethylene the induced flexibility is more than offset by the increased bonding forces resulting from polarity.

# 5. Bulky Substituents

The vibrational and rotational mobility of intrinsically flexible chains can be inhibited by bulky substituents; the degree of stiffening depends on the size, shape, and mutual interaction of the substituents. For example, vinyl polymers with small substituents such as polypropylene [–CH₃] and polystyrene [–C₆H₅] can crystallize if these pendant groups are spaced regularly on the polymer chain as in their isotactic and syndiotactic forms. In their atactic forms, the randomly disposed pendant groups prevent the close packing of the chains into crystalline lattice. The atactic forms of these polymers are therefore amorphous. Large or bulky substituents, on the other hand, increase the average distance between chains and, as such, prevent the effective and favorable utilization of the intermolecular bonding forces. Thus polymers like poly(methyl acrylate) and poly(vinyl acetate) with large pendant groups [–C–O–CH₃ and O–C–H₃] respectively, cannot crystallize even if the pendant groups are spaced regularly (isotactic and

syndiotactic forms). Table 3.11 shows the change in the crystalline melting point with increased length of the polymer side chain. Note that for the polyolefins, polyethylene, polypropylene, poly(1-butene), and poly(1-pentene), the melting point shows a maximum for polypropylene. A large pendant group in close proximity of the main chain stiffens the chain. However, when the size of the pendant group is such that the packing distance between the chains in the solid state is increased, the forces of interaction between chains decrease and so does the melting point. The presence of an aromatic side group in polystyrene considerably stiffens the chain, which has a stable helix form in the solid state. The helices pack efficiently to allow greater interchain interaction.

The above discussion clearly indicates that stereo regularity, chain flexibility, polarity, and other steric factors have profound influence on crystallizability and melting points and, hence, as we shall see later, play an important role in the thermal and mechanical behavior of polymers.

# Table 3.11 Stiffening of Polymer Chains by Substituents

|Polymer|Repeat Unit|$T_{\text{m}}$ (°C)|
|---|---|---|
|Polyethylene|$-\text{CH}_2-\text{CH}_2-$|135|
|Polypropylene|$-\text{CH}_2-\text{CH}-|-\text{CH}_3|$|176|
|Poly(1-butene)|$-\text{CH}_2-\text{CH}-|-\text{CH}_2|$|125|
|Poly(1-pentene)|$-\text{CH}_2-\text{CH}-|-\text{CH}_2|$|75|
|Polystyrene|$-\text{CH}_2-\text{CH}-$$\text{C}_6\text{H}_5\text{O}$|240|

# Example 3.5: Explain the following observations.

a. Atactic polystyrene can be oriented (have its chain aligned by stretching at a temperature above its $T_g$, but does not crystallize; rubber on the other hand, both crystallizes and becomes oriented when it is stretched.

b. Poly(vinyl alcohol) is made by the hydrolysis of poly(vinyl acetate) because vinyl alcohol monomer is unstable. The extent of reaction may be controlled to yield polymers with anywhere from 0 to 100% of the original acetate groups hydrolyzed. At room temperature, pure poly(vinyl) acetate, i.e., 0% hydrolysis, is insoluble in water. However, as the extent of hydrolysis is increased, the polymers become more water soluble up to 87% hydrolysis, after which further hydrolysis decreases water solubility.

c. Toluene and xylene have approximately the same cohesive energy density (CED), but xylene is a more convenient solvent for polyethylene.

# Solution:

a. Atactic polystyrene has an irregular structure and therefore will not crystallize when oriented. Natural rubber (cis-1,4-polyisoprene) has a relatively small pendant group and as such is crystallizable.

$$ \begin{array}{ccc}&&&O\\[-\mathrm{CH}_2-\mathrm{CH}-]&&+&\mathrm{H}_2\mathrm{O}\quad\text{----}\blacktriangleright\quad[\text{-\mathrm{CH}_2-\mathrm{CH}-}]&+&\text{CH}_3-\text{C}-\text{OH}\\|&&&\\&O&&&\text{OH}\\|&&&\\&C=\text{O}&&&\\&|&&&\\\text{CH}_3&&&&\\\text{poly(vinyl acetate)}&&\text{poly(vinyl alcohol)}&&\text{acetic acid}&&\text{(Str. 11)}\end{array} $$

As the hydroxyl group becomes available following the hydrolysis, there is a corresponding increase in the water solubility of the product, poly(vinyl alcohol), as a result of intermolecular hydrogen bond formation. At an advanced stage of hydrolysis the CED of poly(vinyl alcohol) increases to such an extent that water solubility decreases, from the arguments in Section V.A.

c. Toluene has a boiling point of about 111°C, while xylene has a boiling point of 138 to 144°C. As a result of the highly crystalline nature of polyethylene it will dissolve in solvents only at temperatures close to its melting point (about 135°C). When the boiling points of toluene and xylene are compared, xylene is obviously a preferable solvent for polyethylene.

# C. MORPHOLOGY OF CRYSTALLINE POLYMERS

Most polymers are partially crystalline. Evidence for this emerged in the 1920s from X-ray diffraction studies. X-ray diffraction patterns of some polymers, in contrast to those of simple crystalline solids, showed sharp features, associated with regions of three-dimensional order, superimposed on a diffuse background characteristic of amorphous, liquidlike substances. The interpretation of these patterns was that polymers are semicrystalline, consisting of small, relatively ordered regions — the crystallites embedded in an otherwise amorphous matrix. This interpretation led to the “fringed micelle” model of crystalline polymers. The fringed micelle concept, which enjoyed popularity for many years, held that, since polymer chains are very long, they passed successively through the crystallites and amorphous regions (Figure 3.10). The chains were thought to run parallel to the longer direction of the crystallites. Although the fringed micelle model of polymer morphology seemed to explain many of the properties of semicrystalline polymers, it has now been abandoned in favor of more ordered and complex models. This change is partly as a result of developments in the field of electron microscopy.

The morphology of crystalline polymers — that is, the size, shape, and relative magnitude of crystallites — is rather complex and depends on growth conditions such as solvent media, temperature, and growth rate. In discussing polymer crystalline morphology, our initial focus is on molecular packing. This concerns how the polymer chains (with an extended conformation of either planar zigzag or helix) are packed into the unit cell, which is the fundamental element of a crystal structure. This is followed by discussion of the morphologic features of the polymer single crystal and those of polymers crystallized from the melt.

## 1. Crystal Structure of Polymers

The fully extended planar zigzag (trans conformation) is the minimum energy conformation for an isolated section of polyethylene or paraffin hydrocarbon. The energy of the trans conformation is about 800 cal/mol less than that of the gauche form. Consequently, the trans form is favored in polymer crystal structures. Typical polymers that exhibit this trans form include polyethylene, poly(vinyl alcohol), syndiotactic forms of poly(vinyl chloride) and poly(1,2-butadiene), most polyamides, and cellulose. Note that trans conformation is different from the trans configuration discussed in Section IV.A.

In some cases, however, steric hindrance causes the main chain to assume a minimum energy conformation other than the trans form. Some of these variations may be mere distortions of the fully extended planar zigzag conformation, as in most polyesters, polyisoprenes, and polychloroprene. In other

[图片]
# Figure 3.10 Fringed micelle model. (From Bryant, W.W.D., J. Polym. Sci., 2, 547, 1947. With permission.)

cases, in order to relieve the strain due to the presence of bulky substituents, the main chain rotates and assumes the helical conformation in the crystalline phase. This is the case for most isotactic polymers and 1,1 disubstituted ethylenes.

# a. Polyethylene

The unit cell in polyethylene is a parallelepiped with a rectangular cross-section and lattice parameters: $a = 7.41 \text{ Å}$; $b = 4.94 \text{ Å}$; and $c = 2.55 \text{ Å}$ (orthorhombic crystal system) (Figure 3.11). By convention, the polymer chains, in passing through the unit cell, lie parallel to the lattice translation vector c. The lattice parameter c (magnitude of c) depends on the crystallographic repeat unit (Bravais lattice or crystal system). In polyethylene, the crystallographic repeat unit contains one chemical repeat unit. The packing of the repeat units in the unit cell is shown in Figure 3.12.

[图片: C-axis 2.55Aa-axis 7.41Ab-axis 494A]
# Figure 3.11 Arrangement of chains in the unit cell of polyethylene. (From Geil, P.H., Polymer Single Crystals, John Wiley & Sons, New York, 1933. With permission.)

# b. Poly(ethylene terephthalate)

The conformation is a slight distortion of the planar zigzag. The benzene ring lies nearly in the plane of zigzag, but the main chains are no longer exactly planar. They make a slight angle with the planar zigzag (Figure 3.13). The unit cell has lattice constants:

[图片: Fold"planeqPlanes ofchain zig-zaga。]
# Figure 3.12 Packing in the crystal structure of polyethylene as viewed along the c-axis. (From Natta, G. and Corradini, P., Rubber Chem. Technol., 33, 703, 1960. With permission.)

[图片: H]
# Figure 3.13 Molecular conformation of polyethylene terephthalate.

$$a = 4.56 \text{ Å} \quad \alpha = 98.5^{\circ}$$

b = 5.94 Å β = 118°

c = 10.75 Å $\delta$ = 112°

# c. Polypropylene

We have first seen that polyethylene exists in the planar zigzag conformation. Polypropylene can be considered as having a linear polyethylene backbone, but with the H atom on every other carbon atom

replaced by a methyl [–CH₃] group. Polypropylene can exist in either atactic (noncrystallizable) form or in the crystallizable syndiotactic or isotactic forms. For the isotactic form, because of the size of the pendant [–CH₃] group (relative to the H atom, in polyethylene), the backbone can no longer exist in the planar zigzag form; it must rotate. The lowest energy state is attained by a regular rotation of 120° by each chemical repeat unit. This means that there are three chemical repeat units per turn. These pack into a monoclinic crystal system (Figure 3.14) whose unit cell has parameters:

[图片: 1/127/122/128/1211/126/129/123/126/129/123/129/124/1210/12711210/124/121/1211/125/122/12008/125/1211/12ABB0/126/129/123/123A=1/127/12]
# Figure 3.14 Projection of the monoclinic unit cell of polypropylene along the chain-axis. (From Natta, G. and Corradini, P., Nuovo Cimento Suppl., 15(1), 40, 1960. With permission.)

$$ \begin{aligned} a &= 6.65 \text{ Å} + 0.05 \text{ Å} \\ b &= 20.96 + 0.15 \text{ Å} \\ c &= 6.50 + 0.04 \text{ Å} \end{aligned} \qquad \beta = 99.^\circ 20' + 1^\circ $$

# d. Degree of Crystallinity

We noted earlier that polymers, by virtue of their large size and in contrast to low-molecular-weight materials, are incapable of 100% crystallinity. To visualize this mentally, the term semicrystalline is frequently used to describe crystalline polymers. One of the most useful and practical concepts in the characterization of semicrystalline polymers is the degree of crystallinity. Let us now consider how this can be estimated.

We start by treating the semicrystalline polymer as a two-phase system with a distinct demarcation between the crystalline and amorphous material. We know, of course, that this is not strictly true. Now suppose $P_m$ is an actual or measured intensive property of the polymer, while $P_c$ and $P_a$ are the same property due, respectively, to the crystalline and amorphous materials (components) in the same state as exists in the polymer. Then the degree of crystallinity can be deduced from the individual contributions of the crystalline and amorphous components to the measured property:

$$p_m = \phi p_c + (1 - \phi) p_a \quad (3.12)$$

By rearrangement, Equation 3.12 becomes

$$ \phi = \frac{p_a - p_m}{p_a - p_c} \quad (3.13) $$

The degree of crystallinity may be derived this way by measurement of a material property such as specific volume, specific heat, enthalpy, and electrical resistivity:

Example 3.6: For the polyethylene of Figure 3.15 (lower curve) calculate the fraction of crystalline material at 20°C assuming the coefficient of expansion for amorphous material is the same above and below T<sub>m</sub>.

[图片: |温度 (°C)|比容 (cm³/g) Va|比容 (cm³/g) Vm| |:---:|:---:|:---:| |-40|1.1000|1.0150| |-30|1.1000|1.0200| |-20|1.1000|1.0250| |-10|1.1000|1.0300| |0|1.1000|1.0350| |+10|1.1000|1.0400| |20|1.1000|1.0450| |30|1.1000|1.0500| |40|1.1000|1.0550| |50|1.1000|1.0600| |60|1.1000|1.0650| |70|1.1000|1.0700| |80|1.1000|1.0750| |90|1.1000|1.0800| |100|1.1000|1.0850| |110|1.1000|1.0950| |120|1.1000|1.1050| |130|1.1500|1.1250| |140|1.2750|1.1750| |150|1.3000|1.2500| |160|1.3100|1.2750| |170|1.3200|1.2900| |180|1.3300|1.3000|]
# Figure 3.15 Specific volume–temperature relations for linear polyethylene (Marlex 50). Specimen slowly cooled from melt to room temperature prior to experiments (0) and specimen crystallized at 130°C for 40 days and then cooled to room temperature prior to experiment (0). (From Mardelkern, L., Rubber Chem. Technol., 32, 1392, 1959. With permission.)

Solution:

$$ \phi = \frac{V_a - V_m}{V_a - V_c} $$

where $V_a$ = specific volume due to the amorphous component

$V_m$ = measured specific volume

$V_c$ = specific volume due to the crystalline component

At 130°C, the crystallization temperature, the specific volume would be due to the amorphous phase. From Figure 3.15, $V_a = 1.100$ and $V_m = 1.06$ (at 20°C). To calculate the specific volume of the ideal polymer remember that

Density of a perfect crystal = $\rho$ where

$$ \rho = \frac{\text{Mass}}{\text{Volume}} = \frac{nM}{N_A V} $$

where n = number of polymer repeat units per unit cell.

$$M = \text{molecular weight of repeat unit unit}$$

$$N_A = Avogadro's \text{ number}$$

$$V = \text{volume of a unit cell}$$

For polyethylene, the unit cell is orthorhombic with lattice parameters:

a = 7.41 Å

b = 4.94 Å

c = 2.55 Å

Besides, each unit cell contains two repeat units, one at the center, four at the corners, but with each shared with four other unit cells. That is a total contribution of one repeat unit by the corners (see Figure 3.12).

$$ \rho = \frac{2 \times 28}{(6.023 \times 10^{23})(7.41 \times 10^{-8})(4.94 \times 10^{-8})(2.55 \times 10^{-8})} = 0.996 \text{ g/cm}^2 $$

$$V_c = \text{specific volume} = 1/\rho = 1.004$$

$$ \phi = \frac{1.100 - 1.016}{1.100 - 1.004} = \frac{0.084}{0.096} = 0.875 $$

# 2. Morphology of Polymer Single Crystals Grown from Solution

For a long time, it was believed that, because of the molecular entanglements of polymer chains in solution, it would be impossible to produce polymer single crystals. The first report of the growth of polymer single crystals from dilute solution was in 1953. This was followed by several other reports and for so many polymers this phenomenon is now regarded as universal. Growth of polymer single crystals requires crystallization from dilute solutions at relatively high temperatures by cooling from a temperature above the crystalline melting point. Different morphologies result depending on polymer type and growth conditions.

## a. Lamellae

All polymer single crystals have the same general appearance. Under an electron microscope, they appear as thin, flat platelets that are 100 to 120 Å thick and several microns in lateral dimensions. This lamellar nature of polymer single crystals has been found to be fundamental. Growth of the crystal normal to lamellar surface occurs by the formation of additional lamellae of the same thickness as the basal lamellae; thick crystals are usually multilamellar.

## b. Chain Folding

Figure 3.16 is an electron micrograph of crystals of polyethylene obtained by cooling a dilute solution (0.1%, in tetrachloroethylene). Such electron microscopy and diffraction studies have confirmed not only the lamellar nature of single crystals but have also revealed that the polymer molecules are oriented normal (or, in some cases, very nearly normal) to the lamellar surface.

Since polymer molecules are generally 1000 to 10,000 Å long and lamellae are only 100 Å thick, it follows that chains must fold repeatedly on themselves. For polyethylene, for example, it has been demonstrated that only about five chain carbon atoms are required for the chain to fold on itself.

The plane on which the regular folding of chains occurs defines the fold plane, while the thickness of the lamella is regarded as the fold period (Figure 3.16). Chain ends may either terminate within the crystal, forming a defect, or be excluded from the crystal, forming cilia. In some cases, irregular folding and branch points can also occur.

Let us now consider how this fold conformation fits into the overall morphological features of the polymer single crystal. Figure 3.17 is a schematic representation of the top surface of an idealized model of a diamond-shaped polyethylene single crystal as seen along the (001) (c axis). The curved lines,

[图片: Irregular fold heights-Fold plan es0"Fold periodChain endsBranch pointLoose chain{defect)ends (cilia]
# Figure 3.16 Schematic diagram of chain folding showing conformational imperfections.

[图片: 272qq223272qLqLq722020qC<Cq2255Top view offold planesGG53533032205心aOrientation of unit celSide view of fold plane-]
# Figure 3.17 Fold packing in a polyethylene single crystal. (From Reneker, D.H. and Geil, P.H., J. Appl. Phys., 31, 1916, 1960. With permission.)

which represent the chain folds, terminate on solid lines representing the plane of zigzag. Note the following features:

● The alternating parallel orientation of the planes of zigzag indicates that the chains twist in addition to folding within their fold plane.

● The crystal is divided into four quadrants (broken lines) and, as we shall see shortly, each sector slopes away from the apex of the pyramidal structure. The fold planes in each quadrant are parallel to the outside edge of that quadrant. It follows that the entire crystal is composed of four triangular quadrants that contain rows of fold planes.

# c. Hollow Pyramidal Structure

Ridges are formed by pleats of extra material deposited along one of the diagonals of each diamond-shaped crystal. Obviously, therefore, crystals of polyethylene are not simply flat lamellae. Experimental evidence has shown that they may exist in solution as hollow pyramids. These pyramids may or may not be corrugated depending on the crystallization conditions.

The hollow pyramidal structure is due to the packing of the folded chains in which successive planes of folded molecules are displaced from their neighbors by an integral of repeat distances. In some cases, the fold and fold period are regular, and the displacement of adjacent fold planes is uniform. This results in the formation of a planar pyramid. In other cases, however, the direction of displacement is reversed periodically. In this case, corrugated pyramids are formed.

Besides the structures already discussed, more complex morphologies may be obtained from the growth of polymer crystals from solutions. The structure that emerges from the crystallization of a polymer is a function of a complex interaction of factors that include the type of solvent, solution temperature, concentration, and polymer molecular weight. Some examples of these structures include spiral growth, dendrites, and hedrites.

[图片: Inter crystalline fibrilLamellar fibrilEnds of fibrils incorporatedin folded chain lamellae]
# Figure 3.18 The intercrystalline fibril.

# 3. Morphology of Polymers Crystallized from the Melt

The most prominent structural feature of polymers crystallized from the melt is the spherulite. The spherulite is not a single crystal, but an extremely complex spherical aggregate of lamellae ranging in size from about 0.1 µ to possibly a few millimeters in diameter. Under a polarizing microscope, spherulites show characteristic dark Maltese cross patterns arising from the birefringent effects associated with the molecular orientation of lamellae morphology. When a sample of a crystallizable polymer like polyethylene, nylon 6,6, or poly(ethylene terephthalate) is heated above its melting temperature and then supercooled by about 10 to 15°C, spherulite growth is indicated at several centers. In the case of homogenous nucleation these centers arise spontaneously in the melt, while for heterogeneous nucleation the nucleation center is a foreign body. During growth, spherulites expand radially at a constant linear rate until the growth fronts from neighboring spherulites impinge.

Electron microscopy and electron diffraction studies have revealed that for almost all polymers, spherulites are composed of lamellar structure. Each lamella is a flat ribbon, and, like in simple crystals, chains that are folded are oriented perpendicular to the surface of the lamella. The growth nucleus for crystallization or spherulite development is thought to be a simple crystal that develops by the formation of a multilayer stack. Thereafter, one axis of each lamella extends forming a lamellar fibril. These lamellar fibrils now grow radially from a central nucleus, but have a tendency to twist, diverge, and branch during growth. Since individual lamella do not increase in lateral dimensions, their characteristic branching via screw dislocations is a space-filling process. Lamellae usually have dimensions of 1 µ in length and 100 Å in thickness.

As crystallization proceeds, the growth fronts of two different spherulites meet, and the lamellae extend across spherulite boundaries into uncrystallized material available, thus holding the material together. In addition, interlamellar fibrils tie two or more lamellae together and also bridge spherulite themselves.

One important feature of the interlamellar fibril is that the chain molecules lie parallel to the length of the fibril in contrast to the situation existing in the lamella where chains are oriented at right angles (Figure 3.18). This implies that each interlamellar fibril is an extended chain crystal. The formation of interlamellar links is thought to originate from the inclusion of one chain molecule in two different and possibly widely separated lamellae. This provides the nucleus for subsequent deposition of other molecules, thus producing the intercrystalline ties.

CHEMICAL BONDING AND POLYMER STRUCTURE

89

The picture that emerges from the above discussion of the development of spherulitic structure is that spherulites represent the crystalline portion of a sample growing at the expense of the noncrystallizable material. The amorphous regions therefore constitute the residual elements of disorder resulting from the fact that the noncrystallizable material in the original melt — which includes catalyst residues, nonstereoregular chains (e.g., atactic chain segments), short-chain components, plasticizer molecules, and chain ends (low-molecular-weight chains) — is unable to disentangle and rearrange itself into the ordered arrays required in the crystalline state. It appears that as spherulite growth proceeds the noncrystallizable material diffuses ahead of the growth front. However, spherulites themselves, while predominantly crystalline, do contain defects such as chain ends, dislocations, and chemical impurities. The defect materials segregate and separate the radiating lamellae and contribute to the overall amorphous content. Consequently,polymers have a wide variety of crystallinity, which varies from 0% in noncrystallizable polymers like

atactic PMMA to almost 100% for highly crystallizable polymers like polytetraﬂuoroethylene and linear

polyethylene. For a particular crystallizable polymer, the degree of crystallinity depends on spherulite

growth conditions, which determine the size and extent of perfection of the crystals. For example, it is known that higher degrees of lamellar perfection can be obtained generally at high crystallization temperatures (in the neighborhood of the Tm polymers and after prolonged periods at these temperatures.

Given the long-chain nature of polymer molecules, it is obvious that the process of crystallization

involves extensive molecular translation from the high degree of disorder characteristic of the melt to the highly ordered state. Also, this must occur in a time that is short relative to the time required for

crystallization. Consequently, the degree of crystallinity in most polymers is a function of the rate of

crystallization. After rapid crystallization, the amorphous content of the polymer sample is increased.

On the other hand, if a molten polymer is crystallized slowly, the crystals develop in a more perfect

manner and tend to exclude impurities that could interfere with the ordering process.

VI. CRYSTALLINITY AND POLYMER PROPERTIES

To conclude this discussion, we need to examine how crystallinity is related to polymer properties. As

we have seen above, polymers are semicrystalline, which means that they are composed of amorphous and crystalline phases. Since the amorphous phase can exist in the rubbery or glassy state, the overall effect of the semicrystalline nature of crystalline polymers depends, in the ﬁrst place, on the state of the amorphous phase or the temperature of use. For example, the modulus of crystalline polymers is only about an order of magnitude higher than the modulus of an amorphous polymer in the glassy state,whereas it is about four orders of magnitude higher than the modulus of the amorphous in the rubbery state. This suggests therefore that modiﬁcation of polymer properties due to crystallization will be more pronounced for a polymer with amorphous component in the rubbery state than for one whose amorphous phase is in the glassy state. For example, the modulus of rubber can be increased dramatically by induced crystallization. However, for polystyrene — whose amorphous component is glassy at room

temperature — crystallization, if induced, has a negligible effect on its modulus, which is already high.

By similar arguments, it can be seen that any polymer property that is different for both the amorphous and crystalline components of the polymer will be determined by the relative amounts of these two

components as well as their form and distribution (i.e., by the polymer morphology). It is therefore

obvious that for engineering design of polymers, control of the properties of a semicrystalline polymer

resolves into control of its morphology or spherulite development process. The size and degree of perfection of spherulites are controlled by the crystallization conditions that exist during the unit

operations involved in the production of a polymer product.

Example 3.7: Poly(ethylene terephthalate) is cooled rapidly from 300°C (state 1) to room temperature

(state 2). The resulting material is rigid and perfectly transparent. The sample is then heated to 100°C and maintained at that temperature during which time it gradually becomes translucent (state 3). It is then cooled down to room temperature and is again found to be rigid, but is now translucent rather than transparent (state 4). For this polymer, Tm = 267°C and Tg = 69°C. Describe the molecular mechanisms

responsible for the behavior of the polymer in each state. Sketch a general speciﬁc-volume vs. temperature curve for this polymer indicating Tg, Tm, and the locations of states 1–4 described above.

Copyright 2000 by CRC Press LLC

Solution:

[图片: |温度 °C|比容| |:---:|:---:| |0|4| |Tg|2| |100|3| |200|无数据| |300|1|]
Crystallinity is important in determining optical properties because the refractive index of the crystalline region is always higher than that of the amorphous component irrespective of whether the amorphous component is in the glassy or rubbery state. This difference in refractive indices of the component phases leads to high scattering and consequently, the translucency or haziness of semicrystalline polymers. For a purely amorphous polymer, this does not occur, and hence amorphous polymers are usually transparent. Therefore the state of polyethylene terephthalate can be explained as follows:

|State|Polymer Properties|
|---|---|
|1|Polymer is in the melt form and therefore completely amorphous.|
|2|As a result of rapid cooling, polymer molecules are unable to align themselves for crystallization. Polymer is therefore amorphous, glassy, and transparent.|
|3|At 100°C which is higher than the $T_g$ of the polymer, some molecular (segmental) mobility of polymer is now possible. Given sufficient time at this temperature, molecular alignment occurs for crystallization to take place. Polymer is now semicrystalline since crystallization cannot be 100%. The differing refractive indices of the amorphous and crystalline components result in translucency.|
|4|When cooled to this state, polymer retains its semicrystalline nature and hence its translucency.|

# VII. PROBLEMS

3.1 Explain the following observations:

a. Polyisobutylene has a much higher oxidation resistance than natural rubber.

b. Polyethylene is a better material for transformer insulation than poly(p-chlorostyrene).

c. At room temperature, poly(methylmethacrylate) is transparent, while polyethylene is translucent. At temperatures above 135°C, both polymers are transparent.

d. Polyethylene assumes a planar zigzag conformation, while polyisobutylene has a helical conformation.

e. The percentage of moisture absorption of the following polyamides:

Nylon 6: 1.3–1.9

Nylon 12: 0.25–0.3

f. Small amounts of chlorination (10 to 50 wt%) of polymethylene ($-\text{CH}_2^-$), a saturated paraffin, lower its softening temperature. However, with higher amounts of chlorination (>70 wt%) the softening temperature of the polymer increases again.

g. The addition of glass fibers increases the heat distortion temperature of crystalline polymers like polyethylene and polypropylene, but not that of amorphous polymers like polycarbonate and polysulfone.

h. Both polyethylene and gasoline are hydrocarbons, but high-density polyethylene (HDPE) is used for making automobile gasoline tanks.

i. Teflon is used in nonstick pans.

j. Nylon 6 has a higher melting point than polyethylene.

3.2. A sample of styrene monomer is heated until it is partially polymerized. In order to determine the quantity of polymer formed, the solution of polystyrene in unreacted styrene monomer is poured into a large volume of methanol. The polymer precipitates (methanol has a considerably higher cohesive energy density than polystyrene) and is readily dried and weighed. The CED of water is even higher than that of methanol. Why is water not used in place of methanol for precipitating the polymer? Could the quantity of polymer be determined by distilling off the unreacted monomer and weighing the residue? Explain.

3.3. Two hundred grams of polymer consist of the fractions shown in the following table:

|Fraction|Mass (g)|Molecular Weight (g/gmol)|
|---|---|---|
|I|100|$2 \times 10^3$|
|II|50|$2 \times 10^4$|
|III|50|$1 \times 10^5$|

What are the values of $\overline{M}_n$, $\overline{M}_w$, and the polydispersity of the sample.

3.4. Three samples of a polymer were mixed thoroughly without reaction as shown below. Calculate $M_n$ and $M_w$.

|Sample|$\overline{\mathbf{M}}_{\text{n}}$|$\overline{\mathbf{M}}_{\text{w}}$|Mass in Mixture (g)|
|---|---|---|---|
|A|$1.2 \times 10^5$|$4.5 \times 10^5$|200|
|B|$5.6 \times 10^5$|$8.9 \times 10^5$|200|
|C|$10.0 \times 10^5$|$10.0 \times 10^5$|100|

3.5. The number-average degrees of polymerization required for good mechanical properties by polymers V and P are 2000 and 1500, respectively. It is known, however, that one of these polymers is poly(vinyl chloride), while the other is poly(vinylidene chloride). On the basis of this information assign polymers V and P. Explain your decision.

3.6. In most cases, free-radical polymerization of a monomer containing a C>C double bond results in a noncrystalline polymer. Explain. Give three examples of monomers that yield crystalline polymers by free-radical polymerization.

3.7. Bristow and Watson $^{1}$ reported the following data at 25°C for a 1:39 copolymer of acrylonitrile and butadiene.

|Solvent|$\Delta H_{\text{vap}}$(cal/mol)|$V_1$(cm³/mol)|$V_2$ (vol fraction)(polymer in gel)|
|---|---|---|---|
|2,2,4-trimethylpentane|8,396|166.0|0.9925|
|n-Hexane|7,540|131.6|0.9737|
|$CCl_{4}$|7,770|97.1|0.6862|
|$CHC_{3}$|7,510|80.7|0.1510|
|Dioxane|8,715|85.7|0.2710|
|$CH_{3}Cl_{2}$|7,004|64.5|0.1563|
|$CHBr_{3}$|10,385|87.9|0.1781|
|Acetonitrile|7,976|52.9|0.4219|

From Bristow and Watson, Trans. Faraday Soc., 54, 1731, 1958. With permission.

Calculate the cohesive energy density (CED) and $\delta_2$ for each solvent. Plot $(V_2)^{-1}$ vs. $\delta_1$ to determine $\delta_2$ and CED for the polymer. If the heat of mixing is given by

$$ \Delta H_m - V_2 (1 - V_2) (\delta_1 - \delta_2)^2, $$

calculate the heat of mixing equal volumes of uncross-linked polymer and acetonitrile.

# 3.8. Explain the following:

a. Polyethylene and polypropylene produced with stereo-specific catalysts are each fairly rigid, translucent plastics, while a 65:35 copolymer of the two produced in exactly the same manner is a soft, transparent rubber.

b. A plastic is commercially available that is similar in appearance and mechanical properties to polyethylene and polypropylene in (a) but consists of 65% ethylene and 35% propylene units. The two components of this plastic cannot be separated by any physical or chemical means without degrading the polymer.

3.9. The polymers of amino acids are termed nylon n where n is the number of consecutive carbon atoms in the chain. Their general formula is

$$ \begin{bmatrix} \text{H} & \text{O} \\ | & \parallel \\ -\text{N} - \text{C} - (\text{CH}_2)_{\text{n-1}} \end{bmatrix}_x \qquad (\text{Str. 12}) $$

The polymers are crystalline and will not dissolve in either water or hexane at room temperature. They will, however, reach an equilibrium level of absorption when immersed in each liquid. Describe how and why water and hexane absorption will vary with n.

3.10. Explain why a styrene-butadiene copolymer with solubility parameter $\delta = 8.1$ is insoluble in both pentane ($\delta = 7.1$) and ethylene acetate ($\delta = 9.1$), but will dissolve in a 1:1 mixture of the two solvents.

3.11. The urea derivatives of the following amines were made by refluxing the amines with stoichiometric amounts of urea. Explain the observed crystallization tendencies and melting points of the resulting urea derivatives of amines.

|Amine|Crystallization Tendency|
|---|---|
|$H_{2}N$ — $(CH_{2})_{6}$ — $NH_{2}$Hexamethylenediamine|Crystals formed on cooling the reflux product;mp 200°C|
|$H_{2}N$ — $CH_{2}$—N—$CH_{2}$—$CH_{2}$—$NH_{2}$||Crystals formed on cooling and leaving thereflux product overnight; mp = 165°C|
|$CH_{2}$||Crystals formed on cooling and leaving thereflux product for 3 weeks; mp = 135°C|
|$CH_{2}$||Crystals formed on cooling and leaving thereflux product for 3 weeks; mp = 135°C|
|Tris(2-aminoethylamine)||
|$H_{2}N$ — $CH_{2}CH_{2}O$ — $CH_{2}CH_{2}O$ — $CH_{2}CH_{2}$— $NH_{2}$Triethyleneoxide-diamine|Crystals formed on cooling and leaving thereflux product for 3 weeks; mp = 135°C|
|$CH_{2}$—[$OCH_{2}$ $CH(CH_{3})$]−]$_{x}$—$NH_{2}$||
|$CH_{3}CH_{2}$—C—$CH_{2}$[O—$CH_{2}CH(CH_{3})$]$_{y}$—$NH_{2}$||
|$CH_{2}$—[$OCH_{2}$ $CH(CH_{3})$]−]$_{x}$—$NH_{2}$||
|Poly(oxypropylene) triamine x + y + z = 5.3||

3.12. For a crystallizable polymer the degree of crystal imperfection is much higher in bulk-crystallized material than in material crystallized from dilute solution. However, the level of crystal perfection can be significantly enhanced if the polymer melt is left for sufficient time at relatively high temperature.

# REFERENCES

1. Gaylord, N.G. and Mark, H., Linear and Stereoregular Addition Polymers, Interscience, New York, 1959.

2. Van Krevelen, D.W., Properties of Polymers, Elsevier, Amsterdam, 1972.

3. Bryant, W.W.D., J. Polym. Sci., 2, 547, 1947.

4. Geil, P.H., Polymer Single Crystals, John Wiley & Sons, New York, 1933.
