Repository: jeffsking/WKB-OB

File: RAW_FULL/ima_sync/个人知识库/WKB/Resources/Ebook/29_Principles_of_polymerization.pdf.md (part 7 of 32)
---
In order to properly control the polymer molecular weight, one must precisely adjust the stoichiometric imbalance of the bifunctional monomers or of the monofunctional monomer. If the nonstoichiometry is too large, the polymer molecular weight will be too low. It is therefore important to understand the quantitative effect of the stoichiometric imbalance of reactants on the molecular weight. This is also necessary in order to know the quantitative effect of any reactive impurities that may be present in the reaction mixture either initially or that are formed by undesirable side reactions. Impurities with A or B functional groups may drastically lower the polymer molecular weight unless one can quantitatively take their presence into account. Consider now the various different reactant systems which are employed in step polymerizations:

TYPE 1. For the polymerization of the bifunctional monomers A–A and B–B (e.g., diol and diacid or diamine and diacid) where B–B is present in excess, the numbers of A and B functional groups are given by $N_A$ and $N_B$, respectively. $N_A$ and $N_B$ are equal to twice the number of A–A and B–B molecules, respectively, that are present. $r$, called the stoichiometric ratio or imbalance, is always defined to have a value equal to or less than unity but never greater than unit, that is, the B groups are those in excess. The total number of monomer molecules is given by $(N_A + N_B)/2$ or $N_A(1 + 1/r)/2$.

The extent of reaction $p$ is defined as the fraction of the limiting groups (A groups) that have reacted at a particular time. The fraction of B groups that have reacted is given by $rp$. The fractions of unreacted A and B groups are $(1-p)$ and $(1-rp)$, respectively. The total numbers of unreacted A and B groups are $N_A(1-p)$ and $N_B(1-rp)$, respectively. The total number of polymer chain ends is given by the sum of the total number of unreacted

76

STEP POLYMERIZATION

A and B groups. Since each polymer chain has two chain ends, the total number of polymer molecules is one half the total number of chain ends or $[N_A(1-p) + N_B(1-rp)]/2$.

The number-average degree of polymerization $\bar{X}_n$ is the total number of A–A and B–B molecules initially present divided by the total number of polymer molecules

$$ \bar{X}_n = \frac{N_A(1+1/r)/2}{[N_A(1-p) + N_B(1-rp)]/2} = \frac{1+r}{1+r-2rp} \quad (2-78) $$

Equation 2-78 shows the variation of $\bar{X}_n$ with the stoichiometric imbalance $r$ and the extent of reaction $p$. There are two limiting forms of this relationship. When the two bifunctional monomers are present in stoichiometric amounts ($r = 1$), Eq. 2-78 reduces to the previous discussed Carothers relationship (Eq. 2-27)

$$ \bar{X}_n = \frac{1}{(1-p)} \qquad (2-27) $$

On the other hand, for 100% conversion (p = 1), Eq. 2-78 becomes

$$ \bar{X}_n = \frac{(1+r)}{(1-r)} \qquad (2-79) $$

In actual practice, $p$ may approach but never becomes equal to unity.

Figure 2-8 shows plots of $\bar{X}_n$ versus the stoichiometric ratio for several values of $p$ in accordance with Eq. 2-78. The stoichiometric imbalance is expressed as both the ratio $r$ and the mole percent excess of the B–B reactant over the A–A reactant. The various plots show how $r$ and $p$ must be controlled so as to obtain a particular degree of polymerization. However, one does not usually have complete freedom of choice of the $r$ and $p$ values in a polymerization. Complete control of the stoichiometric ratio is not always possible, since reasons of economy and difficulties in the purification of reactants may prevent one from obtaining $r$ values very close to 1.000. Similarly, many polymerizations are carried out to less than 100% completion (i.e., to $p < 1.000$) for reasons of time and economy. The time required to achieve each of the last few percent of reaction is close to that required for the first ~97–98% of reaction. Thus a detailed consideration of Fig. 2-2 shows that the time required to go from $p = 0.97$ ($\bar{X}_n = 33.3$) to $p = 0.98$ ($\bar{X}_n = 50$) is approximately the same as that to reach $p = 0.97$ from the start of reaction.

Consider a few examples to illustrate the use of Eq. 2-78 and Fig. 2-8. For stoichiometric imbalances of 0.1 and 1 mol% (r values of 1000/1001 and 100/101, respectively) at 100% reaction, the values of $\bar{X}_n$ are 2001 and 201, respectively. The degree of polymerization decreases to 96 and 66, respectively, at 99% reaction and to 49 and 40 at 98% reaction. It is clear that step polymerizations will almost always be carried out to at least 98% reaction, since a degree of polymerization of at least approximately 50–100 is usually required for a useful polymer. Higher conversions and the appropriate stoichiometric ratio are required to obtain higher degrees of polymerization. The exact combination of p and r values necessary to obtain any particular degree of polymerization is obtained from Fig. 2-8 and Eq. 2-78. One can also calculate the effect of losses of one reactant or both during the polymerization through volatilization, or side reactions. The precision required in the control of the stoichiometric ratio in a polymerization is easily found from Eq. 2-78. An error in the experimentally employed r value yields a corresponding error in $\bar{X}_n$. The shape of the plots in Fig. 2-8 shows that the effect of an error in r, however, is progressively greater at higher degrees of polymerization. Progressively greater control is required to synthesize the higher-molecular-weight polymer.

MOLECULAR WEIGHT CONTROL IN LINEAR POLYMERIZATION

77

[图片: |Mole percent excess B-B|p = 1.000|p = 0.995|p = 0.990|p = 0.980|p = 0.970| |:---:|:---:|:---:|:---:|:---:|:---:| |0|5000|200|100|50|35| |1|400|140|80|50|30| |2|200|90|60|40|25| |3|130|70|50|35|23| |4|90|55|40|30|20|]
# Fig. 2-8 Dependence of the number-average degree of polymerization $\bar{X}_n$ on the stoichiometric ratio $r$ for different extents of reaction $p$ in the polymerization of A–A with B–B.

TYPE 2. The control of the degree of polymerization in the polymerization of an equimolar mixture A–A and B–B by the addition of small amounts of a monofunctional reactant, for example, B, has been described above. The same equations that apply to a type 1 polymerization are also applicable here, except that r must be redefined as

$$ r = \frac{N_A}{N_B + 2N_{B'}} \quad (2-80) $$

where $N_{B'}$ is the number of B molecules present and $N_A = N_B$. The coefficient 2 in front of $N_{B'}$ is required since one B molecule has the same quantitative effect as one excess B–B

molecule in limiting the growth of a polymer chain. Equations 2-78 to 2-80 do not apply to type 2 systems unless equimolar amounts of AA and BB are present. Other situations are correctly analyzed only by Eqs. 2-137 and 2-139 in Sec. 2-10a.

TYPE 3. Polymerizations of AB type monomers such as hydroxy and amino acids automatically take place with internally supplied stoichiometry. For such a polymerization Eqs. 2-78 and 2-79 apply with r equal to 1. This leads to a polymer product that is subsequently unstable toward molecular weight changes because the end groups of the polymer molecules can react with each other. Molecular weight stabilization is usually accomplished by using a monofunctional B reactant. In this latter case the same equations apply with r redeﬁned as

r ¼NA NB þ 2NB0

ð2-81Þ

where 2NB0 has the same meaning as in a type 2 polymerization, and NA ¼ NB ¼ the number of AB molecules. (Bifunctional AA or BB monomers can also be employed to control molecular weight in this polymerization.)

The plots in Fig. 2-8 apply equally well to polymerizations of types 1, 2, and 3, although the scale of the x axis may be different. When the x axis is expressed as the stoichiometric ratio r the scale is exactly the same for all three types of polymerization. Different scales will be applicable when the x axis is expressed in terms of the mole percent excess of the molecular weight controlling reactant. Thus, the x axis is shown as the mole percent excess of the BB reactant for type 1 polymerizations. For polymerizations of type 2 when NA ¼ NB and those of type 3, the x axis is shown as the mole percent excess of B groups. The two x axes differ by a factor of 2 because one BB molecule is needed to give the same effect as one B molecule. The relationship between the degree of polymerization and the stoichiometric ratio(Eqs. 2-78 through 2-81 and Fig. 2-8) has been veriﬁed in a large number of step polymerizations. Its veriﬁcation and use for molecular weight control has been reviewed in several systems, including polyamides, polyesters, and polybenzimidazoles [Korshak, 1966]. The effect of excess bifunctional reactants as well as monofunctional reactants follows the expected behavior.

The discussion in this section, including the derivations of Eqs. 2-78 through 2-80 assumes that the initial stoichiometric ratio of reactants is the effective stoichiometric ratio throughout the polymerization from start to ﬁnish. However, this is seldom the case, as there may be losses of one or all reactants as polymerization proceeds. Losses are of two types.

Monomer loss due to volatilization is not uncommon, since moderately high reaction temperatures are often used. For example, volatilization losses of the diamine reactant are a problem in polyamidation because of the much higher vapor pressure of diamine compared to the diacid. The extent of this loss depends on the particular diamine used, the speciﬁc reaction conditions (temperature, pressure) and whether the polymerization reactor has provision for preventing or minimizing the losses. Aside from volatilization losses, the other pathway by which reactant losses occur is by side reactions. Many polymerization systems involve reactants that can undergo some reaction(s) other than polymerization. Speciﬁc examples of such side reactions are described in Secs. 2-8, 2-12, and 2-14. Polymerization conditions usually involve a compromise between conditions that yield the highest reaction rates and those that minimize side reactions and volatilization losses. Because of the very large effect of r on polymer molecular weight, this compromise may be much closer to reaction conditions that minimize any change in r. An alternate and/or simultaneous approach involves adjusting the stioichiometric imbalance by a continuous or batchwise replenishment of the

78 STEP POLYMERIZATION

‘‘lost’’ reactant. The amount of added reactant must be precisely calculated based on a chemical analysis of the r value for the reaction system as a function of conversion. Also the additional amount of the ‘‘lost’’ reactant must be added at the appropriate time. Premature addition or the addition of an incorrect amount results in performing the polymerization at other than the required stoichiometric ratio.

There is a reaction condition in which high polymer molecular weights have been obtained independent of the stoichiometric ratio—when one of the two monomers is only slightly soluble in the reaction mixture and is present in excess. An example is the reaction of bis(o-aminophenol) with terephthalic acid in polyphosphoric acid (Sec. 2-14h) [So, 2001].

Bis(o-aminophenol) is soluble but terephthalic acid is only slightly soluble in the reaction mixture. At any instant the polymer chain ends are those from the soluble monomer bis(oaminophenol), but these chain ends react quickly with the small amount of dissolved terephthalic acid, and then there is reaction again with bis(o-aminophenol). Polymerization proceeds to high molecular weight because there is a continuous dissolution of terephthalic acid to maintain its saturation concentration. On the other hand, high molecular weights are not achieved when the soluble monomer is present in excess. Similar results have been reported for the polymerization of terephthalic acid with ethylene glycol, p-dichlorobenzene with sodium sulﬁde, and some aromatic diacid chlorides with aromatic diamines [Goodman,1988; Liou and Hsiao, 2001a].

2-6c Kinetics of Nonstoichiometric Polymerization

The kinetics of polymerizations involving nonstoichiometric amounts of A and B functional groups can be handled in a straightforward manner. Consider the external acid-catalyzed AA plus BB polymerization with r < 1. The polymerization rate, deﬁned as the rate of disappearance of the functional groups present in deﬁcient amount, is given by

d½A dt

¼ k½A½B

ð2-82Þ

The following stoichiometry holds:

½A0  ½A ¼ ½B0  ½B

ð2-83Þ

where ½A0 and ½B0 are the initial concentrations of A and B groups. Combination of Eqs. 2-82 and 2-83 followed by integration [Moore and Pearson, 1981] yields

1

½B0  ½A0ln

½A0½B½B0½A

¼ kt

ð2-84Þ

which is combined with r ¼ ½A0=½B0 to give

ln

½B

½A¼  ln r þ ½B0ð1 rÞkt

ð2-85Þ

A plot of ln ð½B=½AÞ versus t is linear with a positive slope of ½B0ð1 rÞk and an intercept of  ln r.

When r is close to unity the polymerization rate is adequately described by the expressions in Secs. 2-2a and 2-2b for the case of r ¼ 1. Only when r is considerably different from unity does it become necessary to use Eq. 2-85 or its equivalent. Most step polymerizations

MOLECULAR WEIGHT CONTROL IN LINEAR POLYMERIZATION 79

are carried out with close to stoichiometric amounts of the two reacting functional groups.

The main exceptions to this generalization are some of the reaction systems containing polyfunctional reactants (Secs. 2-10 and 2-12).

2-7 MOLECULAR WEIGHT DISTRIBUTION IN LINEAR POLYMERIZATION

The product of a polymerization is a mixture of polymer molecules of different molecular weights. For theoretical and practical reasons it is of interest to discuss the distribution of molecular weights in a polymerization. The molecular weight distribution (MWD) has been derived by Flory by a statistical approach based on the concept of equal reactivity of functional groups [Flory, 1953; Howard, 1961; Peebles, 1971]. The derivation that follows is essentially that of Flory and applies equally to AB and stoichiometric AA plus BB types of step polymerizations.

2-7a Derivation of Size Distributions

Consider the probability of ﬁnding a polymer molecule containing x structural units. This is synonymous with the probability of ﬁnding a molecule with ðx 1Þ A groups reacted and one A group unreacted. The probability that an A group has reacted at time t is deﬁned as the extent of reaction p. The probability that ðx 1Þ A groups have reacted is the product ofðx 1Þ separate probabilities or px1. Since the probability of an A group being unreacted isð1 pÞ, the probability Nx of ﬁnding the molecule in question, with x structural units, is given by

Nx ¼ px1ð1 pÞ

ð2-86Þ

Since N x is synonymous with the mole or number fraction of molecules in the polymer mixture that are x-mers (i.e., that contain x structural units), then

Nx ¼ Npx1ð1 pÞ

ð2-87Þ

where N is the total number of polymer molecules and Nx is the number that are x-mers. If the total number of structural units present initially is N0, then N ¼ N0ð1 pÞ and Eq. 2-87 becomes

Nx ¼ N0ð1 pÞ2px1

ð2-88Þ

Neglecting the weights of the end groups, the weight fraction wx of x-mers (i.e., the weight fraction of the molecules that contains x structural units) is given by wx ¼ xNx=N0 and Eq. 2-88 becomes

wx ¼ xð1 pÞ2px1

ð2-89Þ

Equations 2-86 and 2-89 give the number- and weight-distribution functions, respectively,for step polymerizations at the extent of polymerization p. These distributions are usually referred to as the most probable or Flory or Flory–Schulz distributions. Plots of the two distribution functions for several values of p are shown in Figs. 2-9 and 2-10. It is seen that on a

80 STEP POLYMERIZATION

number basis there are more monomer molecules than any polymer species regardless of the extent of reaction. Although the number of monomer molecules decreases as p increases,they are still the most plentiful species. The situation is quite different for the weight distribution of molecular weights. On a weight basis, the proportion of low-molecular-weight species is very small and decreases as p increases. The maxima in Fig. 2-10 occur at x ¼ ð1= ln pÞ, which is very near the number-average degree of polymerization given by Eq. 2-27.

The experimental determination of a molecular weight distribution is frequently obtained in an integral form in which the combined or cumulative weight fraction Ix of all polymer molecules having degrees of polymerization up to and including x are plotted against x.

For this purpose it is useful to express the Flory distribution function in terms of Ix. This is done by summing wx values from Eq. 2-89

Ix ¼

X

wx ¼ ð1 pÞ2

X

xpðx1Þ

ð2-90Þ Fig. 2-9 Number-fraction distribution curve for linear polymerization. Plot 1, p ¼ 0:9600; plot 2,

p ¼ 0:9875; plot 3, p ¼ 0:9950. After Howard [1961] (by permission of Iliffe Books, London and Elsevier, Oxford).

Fig. 2-10 Weight fraction distribution plot for linear polymerization. Plot 1, p ¼ 0:9600; plot 2,p ¼ 0:9875; plot 3, p ¼ 0:9950. After Howard [1961] (by permission of Iliffe Books, London and Elsevier, Oxford).

MOLECULAR WEIGHT DISTRIBUTION IN LINEAR POLYMERIZATION 81

for all values of x from 1 to x to yield

Ix ¼ 1 px  xpxð1 pÞ

ð2-91Þ

The limit of Ix at high values of x is 1 and is reached at progressively higher values of x for higher conversions.

2-7b Breadth of Molecular Weight Distribution

The number- and weight-average degree of polymerization Xn and Xw can be derived from the number and weight distribution functions, respectively. The number- and weight-average molecular weights have been deﬁned by Eqs. 1-15 and 1-17. Dividing Eq. 1-15 by the weight Mo of a structural unit yields the number-average degree of polymerization as

Xn ¼

xNx Nx

¼ xN x

ð2-92Þ

where the summations are over all values of x. Combination of Eqs. 2-86 and 2-92 gives

Xn ¼ xpx1ð1 pÞ

ð2-93Þ

Evaluation of this summation yields

Xn ¼1ð1 pÞ

ð2-27Þ

which is the same result obtained earlier. Dividing Eq. 1-17 by Mo yields

Xw ¼ xwx

ð2-94Þ

Combination of Eqs. 2-89 and 2-94 gives

Xw ¼ x2px1ð1 pÞ2

ð2-95Þ

which is evaluated as

Xw ¼ð1þ pÞð1 pÞ

ð2-96Þ

The breadth of the molecular weight distribution is then given by

Xw Xn

¼ ð1þ pÞ

ð2-97Þ

The ratio Xw=Xn is synonymous with the ratio Mw=Mn discussed in Sec. 1-4. It is a measure of the polydispersity of a polymer sample. The value of Xw=Xn increases with the extent of reaction and approaches 2 in the limit of large extents of reaction. The ratio Xw=Xn is also referred to as the polydispersity index (PDI).

The most probable distribution of Flory is generally well established, although its experimental veriﬁcation has been somewhat limited. Direct evidence for the most probable

82 STEP POLYMERIZATION

distribution requires the fractionation of polymer samples followed by molecular-weight measurements on the fractions to allow the construction of experimental plots of N x, wx,Ix versus x for comparison with the theoretial plots. The experimental difﬁculties involved in polymer fractionation previously limited the number of polymerizations that had been extensively studied. The availability of automated size exclusion chromatography (SEC),also referred to as gel permeation chromatography (GPC), has signiﬁcantly increased the available data on molecular-weight distributions of polymers. (The availablity of calibration standards for only certain polymers is a limiting factor for size exclusion chromatography.

However, the combination of SEC with osmometry and light-scattering measurements of molecular weight offers a powerful combination for examining polymer size distributions.)The Flory distribution has been experimentally veriﬁed for a number of step polymerizations,including polyamides and polyesters. Less direct veriﬁcation of the most probable distribution has been made in many instances by determining the ratio Xw=Xn. For many different step polymerizations, this ratio has been found to be close to 2 as required by Eq. 2-97.

2-7c Interchange Reactions

Some polymers (polyesters, polyamides, polysulﬁdes, and others) undergo interchange reactions under appropriate conditions. Interchange involves reaction between the terminal functional group of one polymer molecule with the interunit repeating linkage of another polymer molecule, for example, between the terminalNH2 and interunitCONH groups of polyamide molecules. Two polymer chains may react to yield one shorter and one longer chain,

H NH R CO OHn+ H NH R CO OHm H NH R CO OHw+ H NH R CO OHz

ð2-98Þ

If free interchange occurs, the molecular weight distribution will be the Flory distribution described by Eqs. 2-86 and 2-89. Free interchange coresponds to all interunit linkages in all polymer molecules having equal probabilities of interchange. This is analogous to the concept of functional group reactivity independent of molecular size as applied to the interchange reaction. It is apparent that the presence of interchange during a polymerization will not affect the size distribution from that expected for the random polymerization. The Flory or most probable distribution is also that expected for the random scission of the interunit linkages of polymer chains, for example, in the hydrolysis of cellulose.

2-7d Alternate Approaches for Molecular-Weight Distribution

A number of treatments other than that by Flory have been given for the molecular weight distributions in linear step polymerizations [Burchard, 1979; Durand and Bruneau, 1979a,b].

However, a knowledge of the average properties (Mn, Mw, and PDI) is often sufﬁcient for many practical purposes. Macosko and Miller [1976] developed a useful statistical approach for obtaining the average properties without the need to calculate the molecular weight distributions. This approach will be described for a polymerization system composed of AA,BB, and B0B0 where A groups can react with B groups and with B0 groups [Ozizmir and Odian, 1980]. To keep the system as simple as possible, the molecular weights of the three structural units are taken as equal (and denoted by Mo) and the initial system contains equimolar amounts of BB and B0B0 monomers where the total moles of AA is equal to the sum of BB and B0B0.

MOLECULAR WEIGHT DISTRIBUTION IN LINEAR POLYMERIZATION 83

The expected masses of polymers which contain a randomly selected A, B, or B0 group in

the system are denoted by wA, wB, and wB0 . In order to obtain these quantities it is convenient to introduce the quantities wiA, wiB, wiB0 , and woA, woB, woB0 . Here wiA represents the expected mass attached to a randomly selected A group in the system looking inward toward the other

A group of the AA structural unit of which it is a part and woA represents the expected mass attached looking outward from the randomly selected A group as shown in XII. Similarly,wiB, woB, wiB0 , and woB0 represent the expected inward and outward masses attached to B and B0 groups.

A AB B

A AB B wAi

wAo

wAi

wAo

wBo

wBi

wB′o

wB′i

XII

The following relationships hold for this system:

wA ¼ wiA þ woA

ð2-99Þ

wB ¼ wiB þ woB

ð2-100Þ

wB0 ¼ wiB0 þ woB0

ð2-101Þ

wiA ¼ Mo þ woA

ð2-102Þ

woA ¼ pApBwiBðpB þ pB0 ÞþpB0wiB0ðpB þ pB0 Þ

¼ðpBwiB þ pB0wiB0 Þ 2

ð2-103Þ

wiB ¼ Mo þ woB

ð2-104Þ

woB ¼ pBwiA

ð2-105Þ

wiB0 ¼ Mo þ woB0

ð2-106Þ

woB0 ¼ pB0wiA

ð2-107Þ

pA ¼ðpB þ pB0 Þ2

ð2-108Þ

Most of these relationships are simple material balance statements. Equations 2-99 through 2-101 state that the total mass of polymer attached to an A, B, or B0 group is the sum of the

inward and outward masses attached to that group. Equations 2-102, 2-104, and 2-106 state

that the difference between the inward and outward masses attached to a group is Mo. Equation 2-107 indicates that the polymer mass attached to a B0 group looking outward from the B0 group equals the probability of that group having reacted with an A group multiplied by

the mass of polymer attached to the A group looking inward from that A group. The corresponding descriptions for woA and woB are Eqs. 2-103 and 2-105.

Equations 2-102 through 2-108 can be solved and their results combined with Eqs. 2-99

through 2-101 to yield

wA ¼ U Mo

ð2-109aÞ

wB ¼ Mo þ pBU

ð2-109bÞ

wB0 ¼ Mo þ pB0U

ð2-109cÞ

84 STEP POLYMERIZATION

where

U ¼ 2wiA ¼2Mo þ ðpBMo þ pB0MoÞ1 ðp2B þ p2B0 Þ=2

ð2-110Þ

The weight-average molecular weight, obtained by a weight averaging of wA, wB, and wB0 ,is given by

Mw ¼wA2þwB4þwB04

ð2-111Þ

which yields

Mw ¼Mo4ð2þ pB þ pB0 Þ21 ðp2B þ p2B0 Þ=2

(

)

ð2-112Þ

on substitution for wA, wB, and wB0 . The number-average molecular weight, obtained by dividing the total number of moles of reactants initially present divided by the total present at any time, yields

Mn ¼Moð1 pAÞ

ð2-29Þ

It is useful to introduce the fractions of unreacted A, B, and B0 functional groups

a ¼ 1 pA

ð2-113aÞ

b ¼ 1 pB

ð2-113bÞ

g ¼ 1 pB0

ð2-113cÞ

For the case where B and B0 groups have the same reactivity:

g ¼ b

ð2-114Þ

Combination of Eqs. 2-108, 2-112 through 2-114, and 2-29 yields the polydispersity index as

PDI ¼ð2 aÞ2

2 ðb2 þ g2Þ=2a

ð2-115Þ

Equation 2-115 yields PDI as a function of conversion in a straightforward manner without having to solve differential equations to obtain the number- and weight-average molecular weight distributions. One need only take a set of b values and then calculate the corresponding g, a, and PDI values from Eqs. 2-114 and 2-115. The limit of PDI at complete conversion ð pA ¼ 1; a ¼ 0Þ is 2 as for the Flory distribution. The Macosko-Miller method has also been applied to other polymerizations, including the AB plus A0B0 system. In addition to being a simpler method for obtaining the average properties compared to the Flory and similar methods, it more readily allows an evaluation of the effect of various reaction parameters such as unequal group reactivity or nonstoichiometric amounts of reactants on Mn, Mw, and PDI (see Sec. 2-7e).

MOLECULAR WEIGHT DISTRIBUTION IN LINEAR POLYMERIZATION 85

2-7e Effect of Reaction Variables on MWD

2-7e-1 Unequal Reactivity of Functional Groups

The molecular weight distribution and/or PDI has been described for several cases where the assumption of equal reactivity of functional groups is not valid. Unequal reactivity is easily handled by the Macosko–Miller method. For the AAþ BBþ B0B0 system described in the previous section, we simply redeﬁne the relationship between b and g by

g ¼ bs

ð2-47Þ

(which was derived previously in Sec. 2-2d-2) where s is the ratio of rate constants for reaction of B0 and B groups [Ozizmir and Odian, 1980].

The polydispersity index increases (for conversions <100%) when the reactivities of B and B0 groups are different compared to the case where the reactivities are the same. The opposite trend is found for the AAþ BB0 system [Gandhi and Babu, 1979, 1980]. There is a basic difference between the two- and the three-species reaction systems. In the threespecies system, when B0 groups have higher reactivity than B groups, the B0B0 monomer continues polymerization with AA monomer, independently of the BB monomer, to form large-sized polymer chains. In the two-species system, long chains cannot be formed without participation of B groups in the polymerization process. The extents of the broadening and narrowing effects in the two systems increase as the difference in reactivities of B and B0 become larger. The effects are signiﬁcant at low conversions; for instance, PDI is 2.10 at 50% conversion for the three-species system when B0 is 20-fold more reactive than B compared to a PDI of 1.50 for the equal reactivity case. However, the PDI at complete converson equals 2 in both the two- and three-species systems, which is the same limit as for the equalreactivity case.

2-7e-2 Change in Reactivity on Reaction

An increase in the reactivity of one functional group in a bifunctional reactant on reaction of the other functional group results in an increase in PDI [Gandhi and Babu, 1979, 1980]. The PDI at complete conversion exceeds 2 when there is a greater than twofold increase in reactivity. PDI decreases when there is a decrease in reactivity of one functional group on reaction of the other group but the PDI at complete conversion is 2. The same trends are found but are more exaggerated when functional group reactivity varies continuously with molecular size [Gupta et al., 1979a,b; Nanda and Jain, 1968].

2-7e-3 Nonstoichiometry of Functional Groups

Using the Macosko–Miller approach for the AAþ BBþ B0B0 system, we introduce r1 and r2

r1 ¼½B0½A0

ð2-116aÞ

r2 ¼½B00½A0

ð2-116bÞ

pA ¼ r1pB þ r2pB0

ð2-116cÞ

86 STEP POLYMERIZATION

to describe the relative amounts and extents of reaction of the three reactant groups and reformulate Eqs. 2-103 and 2-110 as

woA ¼ ðpBr1wiB þ pB0 r2wiB0 Þ

ð2-117Þ

U ¼ 2wiA ¼2Mo þ ðpBr1Mo þ pB0 r2MoÞ1 ðp2Br1 þ p2B0 r2Þ=2

ð2-118Þ

The expressions for Mw, Mn, and PDI are complicated but can be solved numerically[Ozizmir and Odian, 1990]. When B and B0 groups together are in excess over A groupsðr1 þ r2 > 1Þ and the reactivities of B and B0 are the same ðs ¼ 1Þ, PDI is very slightly decreased at all conversions in comparison to the stoichiometric case ðr1 þ r2 ¼ 1Þ. The ﬁnal PDI is 1.98. For s > 1 (B0 more reactive than B), PDI is initially decreased but increases with conversion and the ﬁnal PDI is above 2. The trends are more exaggerated when B0 is in excess over B and less exaggerated when B is in excess over B0. For example, for the

case r1 þ r2 ¼ 1:25, s ¼ 20, the ﬁnal PDI is 2.63, 6.50, and 2.16, respectively, when r1=r2 is 1, 3, and 13. When A groups are in excess over B and B0, PDI is very slighly decreased at all conversions in comparison to the stoichiometric case. The ﬁnal PDI is 1.98 independent of

s; r1=r2, and ðr1 þ r2Þ.

Nonstoichiometric amounts of reactants decrease PDI at all conversions for AAþ BB0

polymerizations [Gandi and Babu, 1979, 1980]. The decrease in PDI is greater the larger the difference in the reactivities of B and B0 groups when BB0 is in excess over AA. The decrease in PDI is independent of the difference in reactivities of B and B0 when AA is in excess. The trend is the same with AA in excess when B and B0 have the same initial

reactivity but the reactivity of each group changes on reaction of the other. However, a different trend is seen when BB0 is in excess. PDI increases with a limiting value at complete

conversion of 2 or greater than 2 depending on whether the difference in reactivity of B and B0 is less than or greater than 2.

2-8 PROCESS CONDITIONS

2-8a Physical Nature of Polymerization Systems

Several considerations are common to all processes for step polymerizations in order to achieve high molecular weights. One needs to employ a reaction with an absence or at least a minimum of side reactions, which would limit high conversions. Polymerizations are carried out at high concentrations to minimize cyclization and maximize the reaction rate. Highpurity reactants in stoichiometric or near-stoichiometric amounts are required. The molecular weight is controlled by the presence of controlled amounts of monofunctional reagents or an excess of one of the bifunctional reagents. Equilibrium considerations are also of prime importance. Since many step polymerizations are equilibrium reactions, appropriate means must be employed to displace the equilibrium in the direction of the polymer product.

Distillation of water or other small molecule products from the reaction mixture by suitable reaction temperatures and reduced pressures are often employed for this purpose.

Table 2-8 shows values of some kinetic and thermodynamic characteristics of typical step polymerizatiosn [Bekhli et al., 1967; Chelnokova et al., 1949; Fukumoto, 1956; Hamann et al., 1968; Malhotra and Avinash, 1975, 1976; Ravens and Ward, 1961; Saunders and Dobinson, 1976; Stevenson, 1969; Ueberreiter and Engel, 1977]. These data have implications on the temperature at which polymerization is carried out. Most step polymerizations

PROCESS CONDITIONS 87

T A B L E  2-8  V a l u e s  o f  R e a c t i o n  P a r a m e t e r s  i n  T y p i c a l  P o l y m e r i z a t i o n s

T  k

1 0

3

E

a

H

R e a c t a n t s

a

(

C) (L  m o l

1

s

1

) (k J  m o l

1

) (k J  m o l

1

)

P o l y e s t e r

H O(C H

2

)

1 0

O H

þ

H O O C(C H

2

)

4

C O O H  1 6 1  7.

5

1 0

2

5 9.

4

H O(C H

2

)

1 0

O H

þ

H O O C(C H

2

)

4

C O O H

c

1 6 1  1.

6

H O C H

2

C H

2

O H

þ

p

-H O O C

f

C O O H  1 5 0

1 0.

9

H O(C H

2

)

6

O H

þ

C l O C(C H

2

)

8

C O C l  5 8.

8  2.

9  4 1

p

-H O C H

2

C H

2

O O C

f

C O O C H

2

C H

2

O H  2 7 5  0.

5  1 8 8

p

-H O C H

2

C H

2

O O C

f

C O O C H

2

C H

2

O H

d

2 7 5  1 0  5 8.

6

P o l y a m i d e

H

2

N(C H

2

)

6

N H

2

þ

H O O C(C H

2

)

8

C O O H  1 8 5  1.

0  1 0 0.

4

P i p e r a z i n e

þ

p

-C l

C O

f

C O

C l  1 0

7

1 0

8

H

2

N(C H

2

)

5

C O O H  2 3 5

2 4

P o l y u r e t h a n e

m

-O C N

f

N C O

þ

H O C H

2

C H

2

O C O(C H

2

)

4

C O O C H

2

C H

2

O H  6 0  0.

4 0

e

3 1.

4

m

-O C N

f

N C O

þ

H O C H

2

C H

2

O C O(C H

2

)

4

C O O C H

2

C H

2

O H  6 0  0.

2 3

f

3 5.

0

P h e n o l-f o r m a l d e h y d e  p o l y m e r

f

O H

þ

H

2

C O

c

7 5  1.

1

g

7 7.

4

f

O H

þ

H

2

C O

h

7 5  0.

0 4 8

g

7 6.

6

a

U n c a t a l y z e d  u n l e s s  o t h e r w i s e  n o t e d.

b

1  c a l

¼

4.

1 8 4  J.

c

A c i d-c a t a l y z e d.

d

C a t a l y z e d  b y  S b

2

O

3

.

e

k

1

v a l u e.

f

k

2

v a l u e.

g

A v e r a g e

k

f o r  a l l  f u n c t i o n a l  g r o u p s.

h

B a s e-c a t a l y z e d.

88

proceed at relatively slow rates at ordinary temperatures. High temperatures in the range of 150–200C and higher are frequently used to obtain reasonable polymerization rates. Table 2-8 shows that the rate constants are not large even at these temperatures. Typical rate constants are of the order of 103 L mol1 s1. There are a few exceptions of step polymerizations with signiﬁcantly larger k values, for example, the polymerization reaction between acid halides and alcohols. The need to use higher temperatures can present several problems,including loss of one or the other reactant by degradation or volatilization. Oxidative degradation of polymer is also a potential problem in some cases. The use of an inert atmosphere(N2, CO2) can minimize oxidative degradation.

Bulk or mass polymerizations is the simplest process for step polymerizations, since it involves only the reactants and whatever catalyst, if any, which is required [Menikheim,1988]. There is a minimum of potentialities for contamination, and product separation is simple. Bulk polymerization is particularly well suited for step polymerization because high-molecular-weight polymer is not produced until the very last stages of reaction. This means that the viscosity is relatively low throughout most of the course of the polymerization and mixing of the reaction mixture is not overly difﬁcult. Thermal control is also relatively easy, since the typicaly reaction has both a modest activation energy Ea and enthalpy of polymerization H. Although some step polymerizations have moderately high activation energies, for example, 100.4 kJ mol1 for the polymerization of sebacic acid and hexamethylene diamine (Table 2-8), the H is still only modestly exothermic. The exact opposite is the case for chain polymerizations, which are generally highly exothermic with high activation energies and where the viscosity increases much more rapidly. Thermal control and mixing present much greater problems in chain polymerizations.

Bulk polymerization is widely used for step polymerizations. Many polymerizations,however, are carried out in solution with a solvent present to solubilize the reactants, or to allow higher reaction temperatures to be employed, or as a convenience in moderating the reaction and acting as a carrier.

2-8b Different Reactant Systems

For many step polymerizations there are different combinations of reactants that can be employed to produce the same type of polymer (Table 1-1). Thus the polymerization of a hydroxy acid yields a polymer very similar to (but not the same as) that obtained by reacting a diol and diacid:

nHO R CO2H

O R CO

H

OH

n

+ (n–1)H2O

ð2-119Þ

nHO R OH R

n

+ (2n–1)H2O

HO

nHO2C R′

+

CO2H

OCO R′ COO H

ð2-120Þ

On the other hand, it is apparent that there are different reactant systems that can yield the exact same polymer. Thus the use of the diacid chloride or anhydride instead of the diacid in Eq. 2-120 would give exactly the same polymer product. The organic chemical aspects of the synthesis of various different polymers by different step polymerization processes have been discussed [Elias, 1984; Lenz, 1967; Morgan, 1965]. Whether one particular reaction or another is employed to produce a speciﬁc polymer depends on several factors. These include the availability, ease of puriﬁcation, and properties (both chemical and physical) of the different reactants and whether one or another reaction is more devoid of destructive side reactions.

PROCESS CONDITIONS 89

The ability to obtain high-molecular-weight polymer from a reaction depends on whether the equilibrium is favorable. If the equilibrium is unfavorable as it is in many instances, success depends on the ease with which the polymerization can be driven close to completion.

The need for and the ease of obtaining and maintaining stoichiometry in a polymerization is an important consideration. The various requirements for producing a high polymer may be resolved in quite different ways for different polymers. One must completely understand each type of polymerization reaction so as to appropriately meet the stringent requirements for the synthesis of high-molecular-weight polymer. Various step polymerizations are described below and serve to illustrate how the characteristics of a polymerization reaction are controlled so as to obtain high polymer.

2-8c Interfacial Polymerization

Many of the polymers that are produced by the usual high-temperature reactions could be produced at lower temperatures by using the faster Schotten–Baumann reactions of acid chlorides. Thus polyesters and polyamides could be produced by replacing the diacid or dieser reactant by the corresponding diacyl chloride

nClCO R COCl

n

+ 2nHCl

nHO R′

+

OH

R′ O

COO

R

CO

ð2-121Þ

nClCO R COCl

R′ NH

CONH

R

CO

n

+ 2nHCl

nH2N R′ NH2

+

ð2-122Þ

2-8c-1 Description of Process
