Repository: jeffsking/WKB-OB

File: RAW_FULL/ima_sync/个人知识库/WKB/Resources/Ebook/INTRODUCTION_TO_PHYSICAL_POLYMER_SCIENCE.pdf.md (part 7 of 22)
---
= [ ] +

p

M kt

- [

]= [

] [ ]

d

dt

k

COOH

COOH OH2 PDI = +1 p

DPw

p

p

=+-11

DPn

p

=-11

K =[

][

]

[

][ ]

COO H O COOH OH

2

106

DILUTE SOLUTION THERMODYNAMICS, MOLECULAR WEIGHTS, AND SIZES

3.7.3 Molecular Weight Distributions

If the termination reaction in chain polymerization is by disproportionation,then the polydispersity index, Mw/Mn, is 2. Termination by combination yields a polydispersity index of 1.5. Stepwise polymerizations, such as polyester formation, yield a value of 2. Anionic polymerizations yield surprisingly narrow distribution, with values sometimes less than 1.05.

Proteins are almost the only source of truly monodisperse polymers. Nature makes all these molecules exactly alike. Polymers like cellulose have very broad distributions, as mentioned previously.

Of course, polymerization need not be ideal in its kinetics. Branching may occur, which broadens the molecular weight distribution. There may even be two or more peaks in the molecular weight distribution. A powerful method for directly observing the shape of the distribution curve is gel permeation chromatography (see Section 3.9).

The various molecular weight distributions have been modeled. Two of  the most important are the Schultz (65) distribution and the Poisson (66) distribution. Taking n to be the degree of polymerization and wn as the  differential distribution by weight, the Schultz distribution is

(3.80)

where nw/nn = (a + 1)/a, and G(a + 1) is the gamma function of a + 1. The subscripts w and n stand for weight and number average, respectively. When a =1 and n is large, the polydispersity index is near 2.

The Poisson distribution assumes that all the chains are initiated simultaneously. Growth continues at approximately the same rate in each chain, until the monomer runs out.An analogy would be a horse race, where all the horses start at the bell and ﬁnish at nearly the same time. The result is a narrow molecular weight distribution. (For anionic polymerizations following these statistics, the ends of the chains remain “living,” even though the monomer has run out.Addition of a second monomer then yields well-deﬁned block copolymers; see Section 4.3.9.)

The Poisson distribution is given by (66)

(3.81)

where (Pr)n is the mole fraction of n-mer. Then

(3.82)

For reasonable values of nn, the polydispersity index is nearly unity. This distribution is realized for carefully prepared anionic polymerizations.

n n

n

n

w

n

n

n

= +-112

P

e n n

r x

n

n

n

n

( ) =

-

(

)

-( )

-

-

1

1

1 1 !

w

a x a

an n

an n

n

n

n

a

n

=

+( )

ÊË

ˆ¯

-

ÊË

ˆ¯

G 1

exp

3.7 MOLECULAR WEIGHTS OF POLYMERS 107

For stepwise polymerizations, the kinetics are considered in terms of the extent of reaction, p, deﬁned as the fraction of the functional groups reacted at time t. If only bifunctional reactants are present, then the degree of polymerization may be deduced by considering the total number of structural units present, N0, and the total number of molecules, N:

(3.82a)

and

(3.82b)

An important difference between stepwise reactions and chain polymerization is that the former type of molecules can keep on reacting. As p approaches unity, both nw and nn increase. Their ratio, however, approaches 2,called the most probable distribution.

The molecular weight distributions ordinarily obtained by the more important polymerization methods are shown in Table 3.9. Natural proteins, nature’s best, are both monodisperse and 100% stereospeciﬁc.The Ziegler–Natta polymerization route, while highly stereospeciﬁc, has a broad molecular weight  distribution. In general, the polydispersity index can be determined from an analysis of the kinetics of the reaction; in practice, various phenomena cause the products to be much broader in molecular weight distributions (67).

3.7.4 Gelation and Network Formation

If the functionality of the monomer is 2, as in the case of vinyl groups for chain polymerization,

C

C

C

C

n

p p

w =+-11 n

N

N

p

n =

=-

0

1

1

108

DILUTE SOLUTION THERMODYNAMICS, MOLECULAR WEIGHTS, AND SIZES

Table 3.9 Typical molecular weight distributions

Method

Polydispersity

Stereospeciﬁcity

Natural proteins

1.0

Perfect

Anionic polymerization

1.02–1.5

None

Chain polymerization

1.5–3

None

Step polymerization

2.0–4

None

Ziegler-Natta

2–40

High

Cationic

Broad

None

Metallocene

2–2.5

High

or monomers containing one carboxyl group and one hydroxyl group for stepwise polymerization,

linear polymers are formed. If some trifunctional, tetrafunctional, or higher monomers are incorporated, the polymer will be either branched or crosslinked.

An example of a trifunctional monomer is glycerol, with three hydroxyl groups,

Divinyl benzene, with two vinyl groups, is a common cross-linker for chain polymerizations,

An important question is: When in a polymerization will gelation occur?Gelation is deﬁned as when a single molecule, connected by ordinary covalent bonds, extends throughout the polymerization vessel. (Most of the material in the vessel need not be part of the molecule, however.) Alternately, gelation may be conceived as the point where a three-dimensional network is formed.

From a physical point of view, the viscosity of the reacting mass goes to inﬁnity at the gelation point.

According to Flory and Stockmayer (68), the critical extent of reaction, Pc,at the gel point is given by

(3.83)

where f represents the functionality of the branch units—that is, of the monomer with functionality greater than 2. This simple equation has been modiﬁed many times for particular stoichiometries and mixtures of monomers.

Gelation is considered further in Section 9.1 and in Section 9.14.

P

f

c =

-

(

)

1

11 2 CH CH2

CH CH2 CH2 OH

CH2 OH CH OH

+ H2O

COOH

O R

HO R

COO

3.7 MOLECULAR WEIGHTS OF POLYMERS 109

3.8 INTRINSIC VISCOSITY

Both the colligative and the scattering methods result in absolute molecular weights; that is, the molecular weight can be calculated directly from ﬁrst principles based on theory. Frequently these methods are slow, and sometimes expensive. In order to handle large numbers of samples, especially on a routine basis, rapid, inexpensive methods are required. This need is fulﬁlled by intrinsic viscosity and by gel permeation chromatography. The latter is discussed in the next section.

Intrinsic viscosity measurements are carried out in dilute solution and result in the viscosity-average molecular weight; see Figure 3.4 and equation (3.34).

Consider such a dilute solution ﬂowing down a capillary tube (Figure 3.12).

The ﬂow rate, and hence the shear rate, is different depending on the distance from the edge of the capillary. The polymer molecule, although small, is ofﬁnite size and “sees” a different shear rate in different parts of its coil. This change in shear rate results in an increase in the frictional drag and rotational forces on the molecule, yielding the mechanism of viscosity increase by the polymer in the solution.

110

DILUTE SOLUTION THERMODYNAMICS, MOLECULAR WEIGHTS, AND SIZES

Figure 3.12 The effect of shear rates on polymer chain rotation. Hydrodynamic work is converted into heat, resulting in an increased solution viscosity.

3.8.1 Deﬁnition of Terms

Several terms need deﬁning. The solvent viscosity is h0, usually expressed in poises, Stokes, or, more recently, Pascal seconds, Pa·s. The viscosity of the polymer solution is h. The relative viscosity is the ratio of the two,

(3.84)

where h0 is the viscosity of the solvent.

Of course, the relative viscosity is a quantity larger than unity. The speciﬁc viscosity is the relative viscosity minus one:

(3.85)

Usually hsp is a quantity between 0.2 and 0.6 for the best results.

The speciﬁc viscosity, divided by the concentration and extrapolated to zero concentration, yields the intrinsic viscosity:

(3.86)

For dilute solutions, where the relative viscosity is just over unity, the following algebraic expansion is useful:

(3.87)

Then, dividing ln hrel by c and extrapolating to zero concentration also yields the intrinsic viscosity:

(3.88)

Note that the natural logarithm of hrel is divided by c in equation (3.88),not hrel itself. The term (ln hrel)/c is called the inherent viscosity. Also note  that the intrinsic viscosity is written with h enclosed in brackets. This is not  to be confused with the plain h, which is used to indicate solution or melt  viscosities.

Two sets of units are in use for [h]. The “American” units are 100 cm3/g,whereas the “European” units are cm3/g. Of course, this results in a factor of 100 difference in the numerical result. Lately, the European units are becoming preferred.

ln h

h

rel

( )

ÈÎÍ

˘

˚̇= [ ]=

c

c 0

ln

ln

h h hhrel sp spsp2= +( )@ - +12L hhsp

c c

ÈÎÍ

˘

˚̇= [ ]=0 h hsp rel= - 1 hh

h

rel =

0

3.8 INTRINSIC VISCOSITY 111

3.8.2 The Equivalent Sphere Model

In assuming a dilute dispersion of uniform, rigid, noninteracting spheres,Einstein (69,70) derived an equation expressing the increase in viscosity  of the dispersion,

(3.89)

where the quantity v2 represents the volume fraction of spheres. The intrinsic viscosity of a dispersion of Einstein spheres is 2.5 for v2, or 0.025 for concentration in units of g/100 cm3.

Now consider a coiled polymer molecule as being impenetrable to solvent in the ﬁrst approximation.A hydrodynamic sphere of equivalent radius Re will be used to approximate the coil dimensions (see Figure 3.13). In shear ﬂow, it exhibits a frictional coefﬁcient of f0. Then according to Stokes law,

(3.90)

where Re remains quantitatively undeﬁned.

The Einstein viscosity relationship for spheres may be written

(3.91)

where n2/V is the number of molecules per unit volume. Of course, Ve =(4p/3)R3e. The quantity n2Ve/V is the volume fraction of equivalent spheres,

h h h

h

-= = ÊËˆ¯0022 5sp .nVVe f

Re

0

1 0

6

= p h h h= +(

)

0

2

1 2 5. v

112

DILUTE SOLUTION THERMODYNAMICS, MOLECULAR WEIGHTS, AND SIZES

Figure 3.13 The equivalent sphere model.

yielding the familiar result that the viscosity of an assembly of spheres is independent of the size of the spheres, depending only on their volume fraction.

Writing

(3.92)

where c is the concentration and NA is Avogadro’s number,

(3.93)

Note that

(3.94)

and

(3.95)where a is the expansion of the coil in a good solvent over that of a Flory  q-solvent.

The quantity R2e0/M is roughly constant. The same constant appears in Brownian motion statistics, where time takes the place of the molecular weight. This expresses the distance traveled by the chain in a random walk as a function of molecular weight. According to Flory (17), the expansion of  the coil increases with molecular weight for high molecular weights as M0.1,yielding

(3.96)

3.8.3 The Mark–Houwink–Sakurada Relationship

In the late 1930s and 1940s Mark, Houwink, and Sakurada arrived at an empirical relationship between the molecular weight and the intrinsic viscosity (71):

(3.97)

where K and a are constants for a particular polymer–solvent pair at a particular temperature. Equation (3.97) is known today as the Mark–Houwink–Sakurada equation. This equation is in wide use today, being one of the most important relationships in polymer science and probably the single most

h[ ] = KMVa hp

a

[ ] =

ÊË

ˆ¯

2 5431

0

2 3 2

1 2 3

.

N

R M

M

e

A

R Re e= 0a

V M

R M

R M

M

e

e

e

=

=

ÊË

ˆ¯

4

3

4

3

1

3

1

2 3 2

1 2

p p hhsp

A

c

N V M

c

e

ÈÎÍ

˘

˚̇= [ ] ==02 5.

n V

cN M

2 =

A

3.8 INTRINSIC VISCOSITY 113

important equation in the ﬁeld. Values of K and a for selected polymers are given in Table 3.10 (72). It must be pointed out that since viscosity-average molecular weights are difﬁcult to obtain directly, the weight-average molecular weights of sharp fractions or narrow molecular weight distributions are usually substituted to determine K and a.

According to equation (3.96) the value of a is predicted to vary from 0.5 for a Flory q-solvent to about 0.8 in a thermodynamically good solvent. This corresponds to a increasing from a zero dependence on the molecular weight to a 0.1 power dependence. More generally, it should be pointed out that a varies from 0 to 2; see Table 3.11.

The quantity K is often given in terms of the universal constant F,

(3.98)

where represents the mean square end-to-end distance of the unperturbed coil. If the number-average molecular weights are used, then F equals 2.5 ¥1021 dl/mol ·cm3. A theoretical value of 3.6 ¥ 1021 dl/mol ·cm3 can be calculated

r02

K

r M

=ÊËÁˆ¯̃F 023 2

114

DILUTE SOLUTION THERMODYNAMICS, MOLECULAR WEIGHTS, AND SIZES

Table 3.10 Selected intrinsic viscosity–molecular weight relationship, [h] = KMav (77)

Polymer

Solvent

T(°C) K ¥ 103a

ab

cis-Polybutadiene

Benzene

30

33.7 0.715

it-Polypropylene

1-Chloronaphthalene

139

21.5 0.67

Poly(ethyl acrylate)

Acetone

25

51

0.59

Poly(methyl methacrylate) Acetone

20

5.5 0.73

Poly(vinyl acetate)

Benzene

30

22

0.65

Polystyrene

Butanone

25

39

0.58

Polystyrene

Cyclohexane (q-solvent)

34.5

84.6 0.50

Polytetrahydrofuran

Toluene

28

25.1 0.78

Polytetrahydrofuran

Ethyl acetate hexane

31.8

206

0.49

(q-solvent)

Cellulose trinitrate

Acetone

25

6.93 0.91

Source: J. Brandrup and E. H. Immergut, eds., Polymer Handbook, 2nd ed., Wiley, New York,1975, sec. IV.

aEuropean units, concentrations in g/ml. Units do not vary with a. Units of K are cm3·mol1/2/g3/2.

b The quantity a, last column, is the exponent in equation (3.97).

Table 3.11 Values of the Mark–Houwink–Sakurada exponent a

a

Interpretation

0

Spheres

0.5–0.8

Random coils

1.0

Stiff coils

2.0

Rods

from a study of the chain frictional coefﬁcients (17).† For many theoretical purposes, it is convenient to express the Mark–Houwink–Sakurada equation in the form:

(3.99)

If the intrinsic viscosity is determined in both a Flory q-solvent and a“good” solvent, the expansion of the coil may be estimated. From equation(3.95),

(3.100)

Values of a vary from unity in Flory q-solvents to about 2 or 3, increasing with molecular weight.

3.8.4 Intrinsic Viscosity Experiments

In most experiments, dilute solutions of about 1% polymer are made up. The quantity hrel should be about 1.6 for the highest concentration used. The most frequently used instrument is the Ubbelhode viscometer, which equalizes the pressure above and below the capillary.

Several concentrations are run and plotted according to Figure 3.14. Two practical points must be noted:

h h aq[ ] [ ] = 3

h

a

a

[ ] =ÊËÁˆ¯̃

=

FrMM

M

0

23 2

1 2 3

1 2 3

K

3.8 INTRINSIC VISCOSITY 115

Figure 3.14 Schematic of a plot of hsp/c and ln hrel/c versus c, and extrapolation to zero concentration to determine [h].

†A widely used older value of F is 2.1 ¥ 1021 dl/mol·cm3.

1. Both lines must extrapolate to the same intercept at zero concentration.

2. The sum of the slopes of the two curves is related through the Huggins

(73) equation,

(3.101)

and the Kraemer (74) equation,

(3.102)

Algebraically

(3.103)

If either of these requirements is not met, molecular aggregation, ionic effects,or other problems may be indicated. For many polymer–solvent systems, k¢ is about 0.35, and k≤ is about 0.15, although signiﬁcant variation is possible.

Noting the negative sign in equation (3.102), k≤ is actually a negative number.

The molecular weight is usually determined through light-scattering, as indicated previously. In order to determine the constants K and a in the Mark–Houwink–Sakurada equation, a double logarithmic plot of molecular weight versus intrinsic viscosity is prepared (see Figure 3.15) (75). Results of this type of experiment were used in compiling Table 3.11.

¢ + ¢¢ =

k k 0 5.

lnhh hrel

c

k

c

= [ ] - ¢¢[ ]2 hh hsp

c

k c

= [ ] + ¢[ ]2

116

DILUTE SOLUTION THERMODYNAMICS, MOLECULAR WEIGHTS, AND SIZES

Figure 3.15 Double logarithnmic plots of [h] versus MW for anionically synthesized polystyrenes, which were then fractionated leading to values of MW /Mn of less than 1.06. Filled circles in benzene, half-ﬁlled circles in toluene, and open circles in dichloroethylene, all at 30°C

(75). The arrows indicate the axes to be used. Units for [h] in 100 ml/g.

While use of the viscosity-average molecular weight of a polymer in calibrating K and a in equation (3.97), MV values usually are not initially known.

The calibration problem may be alleviated by one or more of the following methods:

1. Use of fractionated polymers.

2. Use of polymers prepared with narrow molecular weight distributions,such as via anionic polymerization.

3. Use of weight-average molecular weight of the polymer, since it is closer than the number-average molecular weight.

3.8.5 Example Calculation Involving Intrinsic Viscosity

Say we are interested in a fast, approximate molecular weight of a polystyrene sample. We dissolve 0.10 g of the polymer in 100 ml of butanone and measure the ﬂow times at 25°C in an Ubbelhode capillary viscometer. The results are

Pure butanone

110 s

0.10% Polystyrene solution

140 s

Starting with equation (3.84), and nothing that the ﬂow time is proportional to the viscosity,

As an approximation, assume that the concentration is near zero, and the [h]= 2.73 ¥ 102 ml/g, equation (3.86).This obviates the extrapolation in Figure 3.14 that is required for more accurate results. Using the Mark–Houwink–Sakurada relation, equation (3.97) and Table 3.11, we have

Note that the units of K are irregular, depending on the value of a. Usually the units of K are omitted from tables.

3.9 GEL PERMEATION CHROMATOGRAPHY

Gel permeation chromatography (GPC), sometimes called size exclusion chromatography, SEC, makes use of the size exclusion principle. The size of

h[ ] =¥ = ¥=

¥

-

KM

M

M

V a

V

V

2 73 10 39 10 4 26 10

2

3 0 58 6

.

.

.

g mol

hh

h h h h

rel

sp

rel

sp

ml g

ml g

= =

=

= - ==

=

¥

0

2

140

1101 273 1 0 273

0 273

0 001

2 73 10.

.

.

.

.

c

3.9 GEL PERMEATION CHROMATOGRAPHY 117

the molecule, deﬁned by its hydrodynamic radius, can or cannot enter small pores in a bed of cross-linked polymer particles (76), the most common form of the stationary phase. The smaller molecules diffuse in and out of the pores via Brownian motion (see Figure 3.16) and are delayed. The larger molecules pass by and continue in the mobile phase.

The instrumentation most commonly used in GPC work is illustrated in Figure 3.17 (77).The stationary phase consists of small, porous particles.While

118

DILUTE SOLUTION THERMODYNAMICS, MOLECULAR WEIGHTS, AND SIZES

Figure 3.16 The size exclusion effect. The short chain can enter the pore, whereas the long chain will pass by.

Figure 3.17 An illustration of the modules that make up GPC instrumentation (77).

the mobile phase ﬂows at a speciﬁed rate controlled by the solvent delivery system, the sample is injected into the mobile phase and enters the columns.

The length of time that a particular fraction remains in the columns is called the retention time (78). As the mobile phase passes the porous particles, the separation between the smaller and the larger molecules becomes greater (see Figure 3.18) (76).While separation of polymer chains according to size remains the most important experiment, there are many other aspects, as described below.

3.9.1 Theory of Gel Permeation Chromatography

With the exception of proteins and a very few other macromolecules, most polymers exhibit some form(s) of heterogeneity (79). The most important is the molecular weight distribution (MWD), sometimes called a molar mass  distribution, or polydispersity index (PDI), equal to Mw /Mn. Another type  of heterogeneity involves a distribution of chemical composition, including statistical, alternating, block, and graft copolymers, as described in Chapter 2.

Still another type of heterogeneity relates to functionality, particularly end groups. Macromolecules with terminal functional groups are usually called telechelics or macromonomers. Molecular architecture provides yet another

3.9 GEL PERMEATION CHROMATOGRAPHY 119

Figure 3.18 Illustration of the GPC experiment (81). The sample is injected into a solvent,which ﬂows into a porous packed bed. The larger molecules ﬂow straight through, whereas the small ones are temporarily held up.

type of heterogeneity, dictated by the shape of the chain. While most synthetic polymers form random coils, an increasing number of polymers are rod shaped, or form rings. Very many polymers are branched. Each of these types of heterogeneity must be taken into account when measuring molecular weights by relative methods.

There are two very popular relative methods of characterizing polymers with one or more of the above heterogeneities. Gel permeation chromatography (GPC), also known as size exclusion chromatography (SEC) or gel ﬁltration chromatography, is one of several chromatographic methods available for molecular weight (molar mass) and molecular weight distributions.While GPC has its greatest value for measuring the molecular weight and polydispersity of synthetic polymers, a closely related method, high-performance liquid chromatography (HPLC) is more useful for separating and characterizing polymers containing functional groups, such as proteins and pharmaceutical polymers containing special active groups. Both of these methods depend on distribution coefﬁcients.

3.9.2 Utilization of Distribution Coefﬁcients in GPC and HPLC

Both GPC and HPLC processes relate to the selective distribution of an analyte between a mobile phase and a stationary phase. In general, the distribution coefﬁcient, Kd, is given by (79)

(3.104)

where VR represents the retention volume of the solute, Vi represents the  interstitial volume of the column, and V is the volume of the stationary phase.

Expressed qualitatively, Kd is deﬁned as the ratio of the analyte concentration in or attached to the stationary phase to that in the mobile phase, namely the partitioning between the mobile and stationary phases.The volume V, depending on the system, can be comprised of the pore volume of porous particles,the active surface area, or the volume of chemically bonded stationary  phase.

As with all such distribution coefﬁcients, the quantity Kd is related to the Gibbs free energy, DG,

(3.105)

After rearranging, we have

(3.106)

Now the physical picture determines the sign and magnitude of the quantities above. The limited dimensions of the pores relative to the size of the polymer

K

S R

H RT

d =

-

ÊË

ˆ¯

expD D

-

= -

=

RT K

H T S G

d

ln

D

D D

K

V V

V

d

R

i

=-

120

DILUTE SOLUTION THERMODYNAMICS, MOLECULAR WEIGHTS, AND SIZES

chains causes DS of the polymer chains to decrease. Interactions between the pore walls and the polymer chains are expressed in changes in DH, and are negative if the polymer and the wall are attracted to each other.

In the general case, Kd may be expressed

(3.107)

where the subscripts GPC and HPLC indicate quantities involving only entropic or enthalpic interactions, respectively. In the ideal GPC case, KHPLC equals unity, and Kd = KGPC. Then,

(3.108)

Of course, for the ideal HPLC case, the reverse is true. Equation (3.106)expresses the general case, where both entropy and enthalpy are involved.

Usually one or the other must be reduced to substantially zero to use either GPC or HPLC.

3.9.3 Types of Chromatography

All types of chromatography utilize columns containing a ﬁnely divided stationary phase and a solution of a mixture that passes through the columns,called the mobile phase. Analyte mixtures separate as they travel through the columns due to the differences in their partitioning between the mobile phase and the stationary phase.

The present interest primarily involves GPC, which uses porous particles to separate molecules of different sizes (80,81). Its most important use has been to determine molecular weights and molecular weight distributions of polymers. Polymer molecules that are smaller than the pore sizes in the particles can enter the pores, and therefore they have a longer path and longer transit time than larger molecules that cannot enter the pores. Motion in and out of the pores is governed by Brownian motion. Thus the larger molecules elute earlier in the chromatogram, while molecules that entered more and more pores elute later and later.

HPLC, by contrast, utilizes interactions between the polymers and the surface of the particles composing the stationary phase (82). Important HPLC methods include reverse-phase partition chromatography, normal-phase partition chromatography, adsorption chromatograpy, chiral stationary phases,partition chromatography, and ion chromatography. In reverse-phase chromatography, the groups being analyzed are more polar than the stationary phase. In normal-phase chromatography, the groups are less polar. There are also various hybrid methods such as HPLC size exclusion chromatography,particularly for proteins and functional group macromolecules. The best

K

S

R

d = ÊËˆ¯expD K K Kd = GPC HPLC

3.9 GEL PERMEATION CHROMATOGRAPHY 121

instruments today are sometimes called universal HPLCs, containing  both GPC and HPLC columns and measurement capability; see Table 3.12 for speciﬁcations.

3.9.4 GPC Instrumentation

The most important parts of the instruments are the pumps for maintaining constant, pulseless rates of ﬂow, the column types for the molecular weight range of analysis, and the detector system; see Table 3.12. Some of the popular types of solvent delivery pumps include syringe pumps, the plunger of which is actuated by a screw-fed stepper motor, and the dual piston reciprocating pumps, which may have the pistons in either series or parallel; see Figure 3.19(79).

122

DILUTE SOLUTION THERMODYNAMICS, MOLECULAR WEIGHTS, AND SIZES

Table 3.12 GPC/HPLC universal type instruments available

Company

Features

Waters

Alliance Systems HPLC w/RI + UV detectors; HPLC

oriented

Polymer Laboratories LC Accord w/UV-vis detectors, integrated HPLC/GPC RI,LS evaporation detectors added

Hewlett-Packard

HP 1100 Quaternary pump w/degasser, thermostatted

column compartment, w/ﬂuorescence and refractive index

detectors

Note: Each of these instruments is equipped with full sets of columns, a computer, and printer.

Abbreviations: GPC, gel permeation chromatography; HPLC, high-performance liquid chromatography; RI, refractive index; LS, light-scattering; UV, ultraviolet, usually for measuring ﬂuorescence; vis, visible light.

Figure 3.19 Dual piston pumps with parallel pistons deliver a smooth ﬂow, while those in series are easier to maintain, since they have two check valves instead of four.

The type of column packing depends on whether the polymer is water soluble or organic soluble. For water soluble polymers, column packings consist of a range of materials, including silicas, hydroxyethyl methacrylate copolymers, chitosan, and highly cross-linked poly(vinyl alcohol). Organic soluble polymer-based columns most often contain porous, densely cross-linked polystyrene, but porous silicas and highly cross-linked poly(vinyl alcohol) are also used.The size of the pores determines the size of the molecule that can diffuse in and out by Brownian motion. The larger molecules are restricted to entering only the larger pores. Since the motion in and out of the pores is random,the residence time in the pores of the short chains is longer. Hence the larger,high molecular weight polymer chains elute ﬁrst from the column. There are two major types of such columns. First, there are a series of columns each containing a speciﬁc pore size range. A series of three or even four such columns are required for the general case of any molecular weight between, say, 10,000 and 2,000,000 g/mol. The newer types are called mixed bed columns, because a range of pore sizes is included in each. Two such columns may be sufﬁcient for molecular weight determination, speeding up the ﬂow time. Usually one adds a guard column up front, which absorbs the gels and other unwanted material and thus prolongs the calibration and life of the columns.

There are several types of detectors; see Figure 3.17 (79). These are classi-ﬁed as either concentration-sensitive detectors, or molar mass (molecular weight) sensitive detectors. The refractive index detector is most popular  concentration-sensitive detector, measuring the change in refractive index as the concentration of polymer in the solution changes. These usually operate on some type of differential refractive index method or Fresnel refraction. Of course, most of the time substantially pure solvent ﬂows. When the polymer chains arrive at the detector, then the refractive index of the solution changes,providing a measure of the polymer concentration. While most polymers have a different refractive index than the solvent (usually higher), if the refractive indices of both the polymer and solvent are substantially the same, the method cannot be used.

Another detector group of methods involves the input of ultraviolet light,with the output being ﬂuorescence or absorption by the polymer. There are two different methods of detecting the ultraviolet light interaction with the polymer. If the polymer ﬂuoresces, then the detector can be placed at an angle to the light beam path and the ﬂuorescence intensity level measured, usually in the visible range. Another method measures the attenuation of the beam directly, from whatever cause. Polymers that neither absorb nor ﬂuoresce at the incoming wavelength cannot be detected by this method. However, instruments that measure the attenuation of the beam directly are more popular than the ﬂuorescence units in practice, apparently because they are more useful. Some models come with diode array detectors to give greater control over the wavelengths of light being utilized. Other types have variable wavelength inputs, or a dual wavelength detector system, such that two ultraviolet wavelengths can be utilized simultaneously, enhancing copolymer analysis, for

3.9 GEL PERMEATION CHROMATOGRAPHY 123

example. For aromatic polymers such as polystyrene, this provides an alternate and very powerful detector system, since it absorbs strongly in the  ultraviolet.

Other methods include a density detector utilizing a mechanical oscillator,and also an evaporative light-scattering method. In this latter method the sample is nebulized (evaporated). Each droplet that contained nonvolatile material will form a particle. This aerosol causes light to be scattered, resulting in a method to determine the concentration of solute.

Molecular-weight-sensitive methods include light-scattering, viscometry,and the like. Since light-scattering and viscometry measure different averages(see Section 3.6 and Section 3.8, respectively), the results will be somewhat different. If two angles are used in the light-scattering detectors, the radius of gyration of the polymer chains can be determined. Thus not only can the  molecular weight distribution be determined, but also the radii of gyration  distribution.

Analysis of the literature shows a surprising tendency to “mix and match”parts of instrumentation from different supply sources, including software(83–85).

3.9.5 Calibration

Noting GPC is a relative molecular weight method, such instrumentation needs to be calibrated. Narrow molecular weight distribution, anionically synthesized polystyrenes are used most often for the purpose. Other polymers used for calibration include poly(methyl methacrylate), polyisoprene, polybutadiene, poly(ethylene oxide), and the sodium salt of poly(methacrylic acid).

Molecular weight ranges available start at low oligomers of only a few hundred g/mol, up to 20,000,000 g/mol. In all cases, use of narrow molecular weight distribution standards is preferred.

Since the polymer chains are separated on the basis of their size, rather than their molecular weight per se, calibration via polymers other than the one of actual interest carries an absolute error. Clearly, selecting a polymer with an Rg2/M ratio similar to that of interest is preferred.Today, except for special purposes, most polymer scientists are willing to accept the absolute error to be able to determine the approximated molecular weight and the molecular weight distribution of a polymer rapidly, usually in about half an hour. For most random coil synthetic polymers, the error is less than about 30%. If the actual molecular weight needed is important, then the instrument must be calibrated with the polymer in question. Section 3.9.7 describes a universal method to obtain more realistic results in the general case.

Calibration usually involves the determination of the elution volume for a series of narrow molecular weight standards. If the molecular weight is very low, as in oligomers, peaks from individual species may be used. For higher molecular weights, the peak average is used. Usually an assumption is made of a linear relation between log M and a function of the elution volume, such

124

DILUTE SOLUTION THERMODYNAMICS, MOLECULAR WEIGHTS, AND SIZES

as a polynomial. As with all such ﬁts, care must be exercised to use standards that cover the entire molecular weight range to be studied, and perhaps a bit more. For completion, other types of chromatography include thin layer (86),gas (87), and supercritical chromatography (88), among others.

Today, data acquisition and processing are usually computer controlled.

There are four transformations required of the raw chromatographic data to provide results as usually reported; see Figure 3.20 (79): (a) conversion of elution time to elution volume, (b) conversion of elution volume to molecular weight, (c) conversion of detector response to polymer concentration, and

(d) conversion of polymer concentration to weight fraction. Quantiﬁcation of plate count and resolution, as well as calibration are discussed further in ASTM D5296-97 (89).

3.9.6 Selected Current Research Problems

Pasch and Trathnigg (79) describe a basic determination of the molecular weight distribution of a suspension polymerized polystyrene, using dibenzoyl peroxide as an initiator. Calibration of the GPC instrument utilized anionically polymerized polystyrene standards. Five mm cross-linked polystyrene particles were used in the columns, the mobile phase solvent was chloroform,and the detectors were refractive index and density based. Ethanol was added as an internal standard for ﬂow rate correction. The results for the refractive index detector are shown in Figure 3.21 (79). The weight-average molecular weight of this sample is approzimately 63,000 g/mol.

3.9 GEL PERMEATION CHROMATOGRAPHY 125

Figure 3.20 The molecular weight and molecular weight distribution are determined with standards precalibrated via an absolute method such as light-scattering.

In the case of copolymers, any single detection method will have variable sensitivity for each type of mer. If the copolymer composition is itself a variable, then the use of dual or even multiple detectors will be required for  accurate results. Calibrations for both homopolymers should be followed, if possible, by an analysis of homopolymers of similar molecular weights, before attempting an analysis of the copolymers themselves.

The molecular weight of each component in a polymer blend may also be determined. In a model experiment, poly(methyl methacrylate), PMMA, molecular weights were estimated in the presence of polystyrene, PS (90). Anionically polymerized polystyrene and free radically polymerized poly(methyl methacrylate) were dissolved in tetrahydrofuran in a 50/50 w/w mix. A dual detector GPC was used, equipped with refractive index (RI) and ultraviolet(UV) detectors.

The refractive index detector measures both polymers simultaneously; see Figure 3.22 (90). However, the sensitivity to each polymer differs, being a function of the difference between each polymer refractive index and the solvent.

The values are summarized in Table 3.13 (90). This particular system is nearly three times more sensitive to the polystyrene.

The ultraviolet detector only observes the phenyl groups on the polystyrene, which ﬂuoresce. After subtracting out the polystyrene component, the poly(methyl methacrylate) component remains (bottom curve, Figure 3.22).

The results in Table 3.13 show that the result is approximately 30% in error,but not so bad considering that poly(methyl methacrylate) is the less sensitive polymer in the measurements.

While much of the work done today involves more or less straightforward characterization of molecular weights and molecular weight distributions of

126

DILUTE SOLUTION THERMODYNAMICS, MOLECULAR WEIGHTS, AND SIZES

Figure 3.21 The molecular weight distribution of polystyrene PS 50000 with stationary phase Phenogel M, mobile phase, butanone.

polymers, a great deal of research involving much greater complexity is in progress. Current research problems include chain geometry and solution aggregation (83), ABC triblock copolymers as topological isomers (84), and hyperbranched polymers (85); see Section 14.5.

3.9.7 The Universal Calibration

Beginning with the Mark–Houwink–Sakurada relationship, equation (3.97), it is easy to show that the average molecular size is given by

(3.109)where represents the root-mean-square end-to-end distance of the polymer chain.

r02

h

a

[ ] = ( )M rF 023 23

3.9 GEL PERMEATION CHROMATOGRAPHY 127

Figure 3.22 Analysis of the molecular weights of the polymers in a polymer blend of polystyrene and poly(methyl methacrylate). This method requires a dual detector GPC system.

Table 3.13 Molecular weight determination of poly(methyl methacrylate) in blend

Theoretical

Refractive Area under Molecular Weight, Molecular Weight,

Component

Index

Curve, %

nominal, g/mol determined, g/mol

Polystyrene

1.592

69.4

Mn = 2.66 ¥ 105

—

Mw = 2.90 ¥ 105

Poly(methyl

1.4893

30.6

Mn = 4.01 ¥ 105

Mn = 6.3 ¥ 105

methacrylate)

Mw = 8.82 ¥ 105

Mw = 1.06 ¥ 106

Tetrahydrofuran 1.408

—

—

—

The right-hand side is proportional to the polymer’s hydrodynamic volume(91). A new aspect of GPC calibration arises from the recognition that a polymer’s hydrodynamic volume might form the basis for molecular weight determination. Since GPC depends on the hydrodynamic volume per se rather than its molecular weight per se, a new calibration method is suggested. This is the “universal calibration,” which calls for a plot of [h]M versus elution volume.

Figure 3.23 (92) illustrates the universal calibration procedure for poly(vinyl acetate) and polystyrene. Note that the two sets of data lie on the same straight line. The universal calibration is valid for a range of topologies and chemical compositions. However, it cannot be used for highly branched materials or polyelectrolytes, which have different or varying hydrodynamic volume relationships. The universal calibration procedure is especially useful for estimating the molecular weight of new polymers, since the intrinsic  viscosity is usually easy to obtain. The procedure also tends to correct for  differences in the hydrodynamic relationships when several polymers are  compared, and only one of them (e.g., polystyrene) is used as the calibration material.

3.9.8 Properties of Cyclic Polymers

In the earlier sections, the polymer chains were assumed to be linear. How do the basic solution properties differ if the chain is cyclic in nature, resembling

128

DILUTE SOLUTION THERMODYNAMICS, MOLECULAR WEIGHTS, AND SIZES
