Repository: jeffsking/WKB-OB

File: RAW_FULL/ima_sync/个人知识库/WKB/Resources/Ebook/29_Principles_of_polymerization.pdf.md (part 8 of 32)
---
The rate constants for these reactions are orders of magnitude greater than those for the corresponding reactions of the diacid or diester reactants (Table 2-8). The use of such reactants in a novel low-temperature polymerization technique called interfacial polymerization has been extensively studied [Morgan and Kwolek, 1959a,b; Nikonov and Savinov, 1977]. Temperatures in the range 0–50C are usually employed. Polymerization of two reactants is carried out at the interface between two liquid phases, each containing one of the reactants(Fig. 2-11). Polyamidation is performed at room temperature by placing an aqueous solution of the diamine on top of an organic phase containing the acid chloride. The reactants diffuse to and undergo polymerization at the interface. The polymer product precipitates and is continuously withdrawn in the form of a continuous ﬁlm or ﬁlament if it has sufﬁcient mechanical strength. Mechanically weak polymers that cannot be removed impede the transport of reactants to the reaction site and the polymerization rate decreases with time. The polymerization rate is usually diffusion-controlled, since the rates of diffusion of reactants to the interface are slower than the rate of reaction of the two functional groups. (This may not be the situation when reactions with small rate constants are employed.)

Interfacial polymerization is mechanistically different from the usual step polymerization in that the monomers diffusing to the interface will react only with polymer chain ends. The reaction rates are so high that diacid chloride and diamine monomer molecules will react with the growing polymer chain ends before they can penetrate through the polymerﬁlm to start the growth of new chains. There is thus a strong tendency to produce highermolecular-weight polymer in the interfacial process compared to the usual processes.

Also, interfacial polymerization does not require overall bulk stoichiometry of the reactants in the two phases. Stoichiometry automatically exists at the interface where polymerization proceeds. There is always a supply of both reactants at the interface due to diffusion from the

90 STEP POLYMERIZATION

organic and aqueous phases. Furthermore, high-molecular-weight polymer is formed at the interface regardless of the overall percent conversion based on the bulk amounts of the two reactants. The overall percent conversion can be increased by employing a stirred system as a means of increasing the total area of reacting interface.

Several reaction parameters must be controlled in order for interfacial polymerization to proceed successfully. An inorganic base must be present in the aqueous phase to neutralize the by-product hydrogen chloride. If it were not neutralized the hydrogen chloride would tie up the diamine as its unreactive amine hydrochloride salt leading to greatly lowered reaction rates. The acid chloride may undergo hydrolysis to the unreactive acid at high concentrations of the inorganic base or at low polymerization rates. Hydrolysis not only decreases the polymerization rate but also greatly limits the polymer molecular weight, since it converts the diacid chloride into the diacid, which is unreactive at the temperatures employed in interfacial polymerization. The slower the polymerization rate, the greater the problem of hydrolysis as the acid chloride will have more time to diffuse through the interface and into the water layer. Thus acid hydrolysis prevents the use of the interfacial technique for the synthesis of polyesters from diols, since the reaction is relatively slow (k  103 L mol1 s1).

The reaction of diacid chlorides and diamines is so fast (k  104–105 L mol1 s1) that hydrolysis is usually completely absent.

The choice of the organic solvent is very important in controlling the polymer molecular weight, since it appears that the polymerization actually occurs on the organic solvent side of the interface in most systems. The reason for this is the greater tendency of the diamine to

Fig. 2-11 Interfacial polymerization; removal of polymer ﬁlm from the interface. From Morgan and Kwolek [1959 a,b] (by permission of Division of Chemical Education, American Chemical Society,Washington, DC and Wiley-Interscience, New York); an original photgraph, from which this ﬁgure was drawn, was kindly supplied by Dr. P. W. Morgan.

PROCESS CONDITIONS 91

diffuse into the organic solvent compared to the diffusion of diacid chloride into the aqueous side of the interface. (For some systems, e.g., the reaction of the disodium salt of a dihydric phenol with a diacid chloride, the exact opposite is the case and polymerization occurs on the aqueous side of the interface.) An organic solvent that precipitates the high-molecular-weight polymer but not the low-molecular-weight fractions is desirable. Premature precipitation of the polymer will prevent the production of the desired high-molecular-weight product. Thus,for example, xylene and carbon tetrachloride are precipitants for all molecular weights of poly(hexamethylene sebacate), while chloroform is a precipitant only for the high-molecularweight polymer. Interfacial polymerization with the former organic solvents would yield only low-molecular-weight polymer. The molecular weight distributions observed in interfacial polymerizations are usually quite different from the most probable distribution [Arai et al., 1985; Korshak, 1966; Morgan, 1965]. Most interfacial polymerizations yield distributions broader than the most probable distribution, but narrower distributions have also been observed. The differences are probably due to fractionation when the polymer undergoes precipitation. The effect is dependent on the organic solvent used and the solubility characteristics of the polymer.

The organic solvent can also affect the polymerization by affecting the diffusion characteristics of the reaction system. A solvent that swells the precipitated polymer is desirable to maximize the diffusion of reactants through it to the reaction site. However, the swelling should not decrease the mechanical strength of the polymer below the level that allows it to be continuously removed from the interface. It has been found that the optimum molar ratio of the two reactants in terms of producing the highest yield and/or highest molecular weight is not always 1 : 1 and often varies with the organic solvent. The lower the tendency of the water-soluble reactant to diffuse into the organic phase, the greater must be its concentration relative to the other reactant’s concentration. The optimum ratio of concentrations of the two reactants is that which results in approximately equalizing the rates of diffusion of the two reactants to the interface.

2-8c-2 Utility

The interfacial technique has several advantages. Bulk stoichiometry is not needed to produce high-molecular-weight polymers and fast reactions are used. The low temperatures allow the synthesis of polymers that may be unstable at the high temperatures required in the typical step polymerization. The interfacial technique has been extended to many different polymerizations, including the formation of polyamides, polyesters, polyurethanes, polysulfonamides, polycarbonates, and polyureas. However, there are disadvantages to the process,which have limited its commercial utility. These include the high cost of acid chloride reactants and the large amounts of solvents that must be used and recovered. Commercial utilization has been limited to some polycarbonates, aliphatic polysulﬁdes, and aromatic polyamides.

2-8d Polyesters

Various combinations of reactant(s) and process conditions are potentially available to synthesize polyesters [Fakirov, 2002; Goodman, 1988]. Polyesters can be produced by direct esteriﬁcation of a diacid with a diol (Eq. 2-120) or self-condensation of a hydroxy carboxylic acid (Eq. 2-119). Since polyesteriﬁcation, like many step polymerizations, is an equilibrium reaction, water must be continuously removed to achieve high conversions and high molecular weights. Control of the reaction temperature is important to minimize side reactions such as dehydration of the diol to form diethylene glycol

+ H2O

HOCH2CH2OH

HOCH2CH2OCH2CH2OH

ð2-123Þ

92 STEP POLYMERIZATION

and b-scission of the polyester to form acid and alkene end groups that subsequently react to form an anhydride plus acetaldehyde

COOCH2CH2OCO R

R

COOH

R

CH2 CH OCO R CH3CHO

R COOCO R

ð2-124Þ

Other reported side reactions include dehydration between alcohol end groups, decarboxylatio of diacid monomer, dehydration between carboxyl end groups, and scission and polymerization of the alkene end groups formed in Eq. 2-124. Side reactions directly interfere with the polymerization by altering the stoichiometric ratio of the reacting functional groups, and this affects the polymer molecular weight. Additionally, side reactions can have deleterious effects on polymer properties. For example, diethylene glycol formed by dehydration of ethylene glycol (Eq. 2-123) takes part in the polymerization. For poly(ethylene terephthalate), the Tm is decreased by the introduction of diethylene glycol units in place of ethylene glycol units in the polymer chain. The presence of acetaldehyde as an impurity causes problems when poly(ethylene terephthalate) is used to produce food and beverage containers. Acetaldehyde also results in discoloration in the ﬁnal polymer product, due to the formation of aldol-type by-products. The production of food-grade polymers requires the use of purer reactants than those to be used for applications in which the polymers do not contact foodstuffs.

The carboxyl functional groups for synthesizing polyesters can be supplied by using diacids, acid anhydrides, diacid chlorides, or dimethyl esters. The cost and purity of the different reactants is important as are the reaction conditions required. Direct reactions of diacids or anhydrides with diols are often avoided because of the high temperatures required to completely aliminate water. However, these reactions are used to produce low-molecular-weight and crosslinked polyesters based on phthalic and maleic anhydrides (Sec. 2-12a). Diacid chlorides have been used with dihydric phenols to produce polycarbonates (Sec. 2-8e). Ester interchange, typically using a dimethyl ester, has often been used to advantage instead of direct esteriﬁcation with the diacid or anhydride because the reaction is fast and the dimethyl ester is often more easily puriﬁed and has better solubility characteristics. Various weak bases such as the oxides and acetates of manganese, antimony, and zinc are used to catalyze the polymerization [Jabarin, 1996].

The most important commercial polyester is poly(ethylene terephthalate), often referred to as PET. The IUPAC name is poly(oxyethyleneoxyterephthaloyl). Two processes are used for the synthesis of PET, one based on dimethyl terephthalate (DMT) and the other on terephthalic acid (TA). The DMT process was the ﬁrst to be commercialized because DMTwas available in the required purity, but TAwas not. That is no longer the case, pure TA is available, and both processes are used. The DMT process is a two-stage ester interchange process between DMT and ethylene glycol. The ﬁrst stage is an ester interchange to produce bis(2-hydroxyethyl)terephthalate along with small amounts of larger-sized oligomers. The reactants are heated at temperatures increasing from 150 to 210C and the methanol is continuously distilled off.

CH3OCO

COOCH3

HOCH2CH2OCO

COOCH2CH2OH

2HOCH2CH2OH

2CH3OH

+

+

ð2-125Þ

PROCESS CONDITIONS 93

In the second-stage the temperature is raised to 270–280C and polymerization proceeds with the removal of ethylene glycol being facilitated by using a partial vacuum of 0.5–1 torr(66–133 Pa). The ﬁrst stage of the polymerization is a solution polymerization. The second stage is a melt polymerization since the reaction temperature is above the crystalline melting temperature of the polymer. Figure 2-12 illustrates a commercial process for this polymerization {Ellwood, 1967].

nHOCH2CH2OCO

COOCH2CH2OH

OCH2CH2OCO

CO

H

OCH2CH2OH

(n  1)HOCH2CH2OH

+

n

ð2-126Þ

The properties and usefulness of the ﬁnal polymer depends on controlling its structure by appropriate control of process variables during polymerization and subsequent processing into product. Temperature control and the choice of catalysts are critical in minimizing deliterious side reactions. A dual catalyst system is used in PET synthesis. The ﬁrst-stage catalyst is an acetate of manganese, zinc, calcium, cobalt, or magnesium. Antimony(III) oxide is usually added as the second-stage catalyst; it is ineffective alone for the ﬁrst-stage reaction. The ﬁrststage catalyst is often inactivated by the addition of an alkyl or aryl phosphite or phosphate.

The production of high-molecular-weight polymer requires the complete removal of ethylene glycol because of the unfavorable equilibrium that would otherwise exist. If ethylene glycol were not removed, equilibrium would be established at too low an extent of reaction(approximately p < 0:7) and the product would be of very low molecular weight (Fig. 2-8).

A unique feature of the ester interchange process is the absence of the need for stoichiometric balance of the two functional groups at the start of the polymerization. Stoichiometric balance is inherently achieved at the end of the second stage of the process. In fact, an excess of ethylene glycol is initially used to increase the rate of formation of bis(2-hydroxyethyl)terephthalate.

The TA process is a modiﬁcation of the DMT process. Terephthalic acid and an excess of ethylene glycol (in the form of a paste) are used to produce the bis(2-hydroxyethyl)terephthalate, which is then polymerized as described above. The TA process has grown to exceed the DMT process.

Poly(ethylene terephthalate), known by the trade names Mylar, Dacron, and Terylene, is a very high volume polymer—the United States production of PET ﬁber and plastic was over

9.5 billion pounds in 2001. The global production is about 6 times that of the United States.

These ﬁgures are especially impressive when we note that PETwas not introduced as a commercial product until 1953. Because of its high crystalline melting temperature (270C) and stiff polymer chains, PET has good mechanical strength, toughness, and fatigue resistance up to 150–175C as well as good chemical, hydrolytic, and solvent resistance. Fiber applications account for about 45% of the total PET production. Poly(ethylene terephthalate) ﬁber has outstanding crease resistance, has good abrasion resistance, can be treated with crosslinking resins to impart permanent-press (wash-and-wear) properties, and can be blended with cotton and other cellulosic ﬁbers to give better feel and moisture permeation. Fiber applications include wearing apparel, curtain, upholstery, thread, tire cord, and fabrics for industrial ﬁltration. More than 5 billion pounds of PET per year ﬁnd applications as plastics, mostly for

94 STEP POLYMERIZATION

F i g. 2-1 2

S c h e m a t i c  r e p r e s e n t a t i o n  o f  i n d u s t r i a l  p r o c e s s  f o r  s y n t h e s i s  o f  p o l y(e t h y l e n e  t e r e p h t h a l a t e). A f t e r

E l l w o o d [1 9 6 7] (b y  p e r m i s s i o n  o f  A m e r i c a n  C h e m i c a l  S o c i e t y, W a s h i n g t o n, D C).

95

blow-molded bottles for soft drinks, beers, spirits, and other food products–a result of the outstanding barrier properties of PET. Film applications include photographic, magnetic,and X-ray ﬁlms or tapes, metallized ﬁlms, and electrical insulation. PET also ﬁnds use as an engineering plastic where it replaces steel, aluminum, and other metals in the manufacture of precision moldings for electrical and electronic devices, domestic and ofﬁce appliances,and automobile parts. In these engineering applications PET is often reinforced with glassﬁber or compounded with silicones, graphite, or Teﬂon to improve strength and rigidity.

The glass reinforced grades of PET are rated for continuous use at temperatures up to 140–155C.

The use of PET as an engineering plastic has been somewhat limited by its relatively low rate of crystallization. Thus results in increased processing costs due to long mold recycle times. (The addition of nucleating agents such as talc, MgO, calcium silicate, zinc stearate,or plasticizers such as long-chain fatty esters helps overcome this problem.) Poly(butylene terephthalate) [IUPAC: poly(oxybutane-1,4-diyloxyterephthaloyl)] (PBT), produced by substituting 1,4-butanediol for ethylene glycol, crystallizes much faster than PET, and competes with PET in engineering plastics applications. Its maximum use temperature is 120–140C,slightly lower than that of PET.

Poly(ethylene 2,6-naphthalate) [IUPAC: poly(oxyethyleneoxycarbonylnaphthalene-2,6-diylcarbonyl)] (PEN) is produced from ethylene glycol and 2,6-naphthalenedicarboxylic acid (2,6-naphthalic acid). The rigidity of the naphthalene ring results in increased strength,heat stability, and barrier properties compared to PET. Among the anticipated applications are specialty photographic and electronic ﬁlms, and food and beverage bottles that requireﬁlling at higher temperatures.

Other polyesters of commercial importance are polycarbonates, liquid crystal polyesters,unsaturated polyesters, and copolymers (Secs. 2-8e, 2-14g, 2-12, 2-13).

Completely aliphatic polyesters, made from aliphatic diacid and aliphatic diol components), are not of major industrial importance because of their low melting temperatures and poor hydrolytic stability. (Low-molecular-weight aliphatic polyesters are used as plasticizers and prepolymer reactants in the synthesis of polyurethanes; see Secs. 2-12e, 2-13c-2).

2-8e Polycarbonates

Polycarbonates are polyesters of carbonic acid. The most important commercial polycarbonate is that based on 2,20-bis(4-hydroxyphenyl)propane(bisphenol A) [Freitag et al., 1988;Sehanobish et al., 1996]. It has been synthesized by the reaction of the dihydric phenol with phosgene or by ester interchange with diphenyl carbonate:

HO

C

CH3

CH3

OH

O

C

CH3

CH3

O CO

φOH

φO CO Oφ HCl

Cl CO Cl

+

+

n

ð2-127Þ

96 STEP POLYMERIZATION

Polymerization by the ester interchange route is carried out as a two-stage melt polymerization very similar to that described for poly(ethylene terephthalate). However, most industrial processes involve the phosgene reaction in a stirred interfacial polymerization. Overall economics and easier control of polymer molecular weight favor the phosgene process over ester interchange. Organic solvents such as chlorobenzene, 1,2-dichloroethane, tetrahydrofuran (THF), anisole, and dioxane are used. The bisphenol A is usually dissolved in aqueous alkali to form the phenolate salt and then the organic solvent added followed by phosgene.

The organic solvent prevents the loss of phosgene by hydrolysis and precipitation of the polymer before it has reached the desired molecular weight. Reaction temperatures in the range 0–50C are used. Phase-transfer catalysts, such as quaternary ammonium and sulfonium salts and crown ethers, may be added to enhance the transfer of the phenolate salt across the interfacial boundary into the organic phase. The polymerization is usually a two-stage reaction.

Oligomers are formed in the ﬁrst stage. Tertiary amines are added in the second stage to catalyze the further reaction to high-molecular-weight polymer. (An alternate route to polycarbonates, the ring-opening polymerization of cyclic polycarbonate oligomers, has some potential advantages over the step polymerization route; see Sec. 7-5c.)

The IUPAC name of the polycarbonate based on bisphenol A is poly(oxycarbonyloxy-1,4-phenylenedimethylmethylene-1,4-phenylene) (trade names: Lexan, Merlon, Calibre); it is usually referred to as polycarbonate or PC. Although it can be crystallized ðTm ¼ 270CÞ,most polycarbonates are amorphous ðTg ¼ 150CÞ. Chain stiffening due to a combination of the benzene rings and bulky tetrasubstituted carbons in the polymer chain and the high Tg result in a good combination of mechanical properties over a considerable temperature range(15–130C). PC has excellent resistance to acids and oxidants, better than PET, but is somewhat less resistant to bases compared to PET. Polycarbonate is comparable to PET in resistance to organic solvents at ambient temperature. At higher temperatures, PC is more resistant to aliphatic and aromatic solvents but less resistant to polar organic solvents.

Although its upper temperature limit (120C for reinforced grades) and resistance to some solvents are low compared to other engineering plastics, polycarbonate ﬁnds many uses because of its exceptional transparency and impact resistance (toughness) as well as good dimensional and creep resistances. Applications include compact disks, glazing (windows,doors, face shields, sunglasses, aircraft interiors), automotive (instrument panels and components, exterior panels, wheel covers), medical (components for dialysis, blood collection, and surgical devices), and other uses (power tool and appliance housings, refrigerator interiors,safety helmets, electrical connectors). The United States production of polycarbonates was more than 800 million pounds in 2001; the global production was about 3 billion pounds.

2-8f Polyamides

The synthesis of polyamides follows a different route from that of polyesters. Although several different polymerization reactions are possible, polyamides are usually produced either by direct amidation of a diacid with a diamine or the self-amidation of an amino acid. The polymerization of amino acids is not as useful because of a greater tendency toward cyclization (Sec. 2-5b). Ring-opening polymerization of lactams is also employed to synthesize polyamides (Chap. 7). Poly(hexamethylene adipamde) [IUPAC: poly(iminohexanedioyliminohexane-1,6-diyl) or poly(iminoadipoyliminohexane-1,6-diyl)], also referred to as nylon 6/6, is synthesized from hexamethylene diamine and adipic acid [Zimmerman, 1988;Zimmerman and Kohan, 2001]. A stoichiometric balance of amine and carboxyl groups is readily obtained by the preliminary formation of a 1 : 1 ammonium salt (XIII) in aqueous solution at a concentration of 50%. The salt is often referred to as a nylon salt. Stoichiometric

PROCESS CONDITIONS 97

balance can be controlled by adjusting the pH of the solution by appropriate addition of either diamine or diacid. The aqueous salt solution is concentrated to a slurry of approximately 60% or higher salt content by heating above 100C. Polymerization is carried out by raising the temperature to about 210C. Reaction proceeds under a steam pressure of 250 psi (1.7 MPa), which effectively excludes oxygen. The pressure also prevents salt precipation and subsequent polymerization on heat-transfer surfaces.

Unlike polyester synthesis, polyamidation is carried out without an external strong acid,since the reaction rate is sufﬁciently high without it. Further, amidation may not be an acidcatalyzed reaction. The equilibrium for polyamidation is much more favorable than that for the synthesis of polyesters. For this reason the amidation is carried out without concern for shifting the equilibrium until the last stages of reaction. Steam is released to maintain the pressure at about 1.7 MPa, while the temperature is continuously increased to 275C.

When 275C is reached the pressure is slowly reduced to atmospheric pressure and heating continued to drive the equilibrium to the right. The later stage of the reaction is a melt polymerization since the reaction temperature is above the Tm. Figure 2-13 represents a commercial process for nylon 6/6 synthesis [Taylor, 1944].

Molecular weight control and stabilization are accomplished by addition of a calculated amount of a monofunctional acid such as acetic acid. Diamine loss during polymerization is unavoidable because of its volatility. The loss must be quantitatively taken into account by careful control of process conditions and initial charges of reactants.

The United States production of polyamides was more than 4 billion pounds in 2001.

About two-thirds of that is nylon 6/6; the second most important polyamide is nylon 6, which is produced by the ring-opening polymerization of E-caprolactam (Sec. 7-3). Poly(hexamethylene adipamide) is an excellent ﬁber and engineering plastic with a high-crystalline melting temperature (265C). Nylon 6/6 is moderately crystalline (50%) as normally produced, but this is further increased for ﬁber applications by orientation via mechanical stretching. It has a very good combination of high strength, ﬂexibility, toughness, abrasion resistance, dyeability, low coefﬁcient of friction (self-lubricating), low creep, and resistance to solvents, oils, bases, fungi, and body ﬂuids. The main limitation is its moisture pickup with resulting changes in dimensional and mechanical properties, Polyamides (PAs) are more resistant to alkaline hydrolysis than polyesters but not as resistant to acid hydrolysis. Polyamides have better resistance to a range of organic solvents compared to PET and PC.

More than 60% of nylon production is used in ﬁber applications—wearing apparel, carpets, upholstery, tire reinforcements, ropes, seatbelts, parachutes, ﬁshing nets, and substrates for industrial coated fabrics. Nylon ﬁber has been losing market share to PET ﬁber for apparel applications since the latter is better for producing wrinkle-resistant apparel. However,nylon is still the ﬁber of choice for hosiery, stretch fabrics, and women’s undergarments.

Nylons are the largest volume engineering plastic—more than 500 million pounds per year in the United States. Fiber and mineral reinforcements are widely used for engineering plastic uses. The upper temperature for continuous use is 65–75C for unreinforced grades and 100–115C for glass and mineral reinforced grades. Applications include almost every industry and market—transportation (auto fender extensions, engine fans, brake and power

nH2N(CH2)6NH2

nHO2C(CH2)4CO2H

H NH (CH2)6 NHCO (CH2)4 CO OH

(2n  1)H2O

XIII

O2C(CH2)4CO2 H3N(CH2)6NH3

n

–+

–+

+

+

n

ð2-128Þ

98 STEP POLYMERIZATION

steering reservoirs, valve covers, lamp housings, roof-rack components, light-duty gears for windshield wipers and speedometers), electrical/electronics (toggle switches, plugs, sockets,antenna-mounting devices, terminal blocks), industrial (self-lubricated gears and bearings,antifriction and snap-ﬁt parts, parts for food and textile-processing equipment, valves, vending machines, pumps), ﬁlm (meat and cheese packaging, cook-in-pouches, multilayer nylon–polyoleﬁn protective barrier materials for oil and moisture resistance), and consumer (ski boots, racquet frames, kitchen utensils, toys, power tool housings).

Nylons 6/6 and 6 comprise more than 90% of the polyamide market. The two have similar properties but nylon 6 has a lower Tm (223C). Small amounts of nylons 6/9, 6/10, 6/12, 11,12, 12/12, and 4/6 are produced as specialty materials. Those with more methylene groups than nylons 6/6 and 6 have better moisture resistance, dimensional stability, and electrical properties, but the degree of crystallinity, Tm, and mechanical properties are lower. Specialty nylons made from dimerized fatty acids ﬁnd applications as hot-melt adhesives, crosslinking agents for epoxy resins, and thermographic inks.

The synthesis of aromatic polyamides (referred to as aramid polymers) is difﬁcult to carry out using diacid and diamine reactants because of the lower reactivity of aromatic amines compared to aliphatic amines [Lenk, 1978]. The aromatic ring decreases the electron density of nitrogen through resonance interaction. The elevated temperatures required to achieve polymerization are generally too high, resulting in extensive side reactions that limit polymer molecular weight.

Fig. 2-13 Schematic representation of industrial process for synthesis of poly(hexamethylene adipamide). After Taylor [1944] and Jacobs and Zimmerman [1977] (by permission of WileyInterscience, New York).

PROCESS CONDITIONS 99

Aromatic polyamides are produced by using the faster reaction of a diamine with a diacid chloride, for example, for poly(m-phenylene isophthalamide) or poly(imino-1,3-phenyleneiminoisophthaloyl) (trade name: Nomex). The polymerization is carried out in solution at temperatures under 100C with a tertiary base present to react with the liberated hydrogen chloride. Highly polar aprotic solvents such as dimethylacetamide, 1-methyl-2-pyrrolidinone(NMP), tetramethylurea, and hexamethylaphosphoramide have been used to prevent premature precipitation of the growing polyamide chains. This is a signiﬁcant problem in the synthesis of aromatic polyamides, since the reaction temperature is much lower than for aliphatic polyamides. The presence of LiCl or CaCl2 promotes solubilization of the polymer, probably by coordination of the metal ion with the amide carbonyl, which decreases the hydrogenbonding between amide groups [Kwolek and Morgan, 1977]. The resulting polymer solutions from these polymerizations are often used directly to spin ﬁbers.

H2N

NH2

ClCO

COCl

NH

NHCO

CO

HCl

+

n

ð2-129Þ

There have been efforts to form aromatic polyamides directly from diacids at moderate temperatures by using various phosphorus compounds for in situ activation of the carboxyl groups [Arai et al., 1985; Higashi and Kobayashi, 1989; Krigbaum et al., 1985]. A useful agent is diphenyl(2,3-dihydro-2-thioxo-3-benzoxazolyl)phosphonate, which probably activates the carboxyl group by forming a mixed carboxylic-phosphoric anhydride [Ueda,1999; Ueda et al., 1991].

Poly(imino-1,4-phenyleneiminoterephthaloyl) (XIV) (trade names: Kevlar, Twaron) is synthesized from the corresponding para-substituted diamine and diacid chloride. Poly(iminocarbonyl-1,4-phenylene) (XV) (also known as Kevlar) is based on p-aminobenzoic acid.

NHCO

n

NH

NHCO

CO

n

XIV

XV

The totally aromatic structures of the aramid polymers give them exceptional heat andﬂame resistance, very high melting points (generally above their decomposition temperature,which are 500C), ultrahigh strength, and better resistance to solvents, chemicals, and oxidizing agents compared to aliphatic polyamides. Kevlar has higher strength and modulus properties compared to Nomex. The para structure of the former gives a rodlike extendedchain structure that forms liquid crystal solutions. (Liquid crystal solutions are solutions in which there is a high degree of ordering of solute molecules; see Sec. 2-14g.) Polymer crystallization from liquid crystal solutions results in a highly oriented, extended-chain morphology in the bulk polymer, resulting in high strength and high modulus.

100 STEP POLYMERIZATION

Aramid polymers are much more expensive than the aliphatic polyamides. The use of aramid polymers is limited to those applications that justify the high cost. The present U.S. market is about 20 million pounds per year. The applications are those where one needs very high ﬂame resistance (clothing for ﬁreﬁghters and welders, welder’s protective shield,upholstery and drapes), heat resistance (ironing board covers, insulation ﬁlm for electrical motors and transformers, aerospace and military), dimensional stability (ﬁre hose, V- and conveyor belts), or strength and modulus (circuit boards, bulletproof vests, ﬁber optic and power lines, ship mooring ropes, automobile tire cord, puncture-resistant bicycle tires).

2-8g Historical Aspects

Wallace Carothers and coworkers at DuPont synthesized aliphatic polyesters in the 1930s[Furukawa, 1998; Hounshell and Smith, 1988]. These had melting points below 100C,which made them unsuitable for ﬁrber use. Carothers then turned successfully to polyamides,based on the theoretical consideration that amides melt higher than esters. Polyamides were the ﬁrst synthetic ﬁbers to be produced commercially. The polyester and polyamide research at DuPont had a major impact on all of polymer science. Carothers laid the foundation for much of our understanding of how to synthesize polymeric materials. Out of that work came other discoveries in the late 1930s, including neoprene, an elastomer produced from chloroprene, and Teﬂon, produced from tetraﬂuoroethylene. The initial commercial application for nylon 6/6 was women’s hosiery, but this was short-lived with the intrusion of World War II.

The entire nylon 6/6 production was allocated to the war effort in applications for parachutes,tire cord, sewing thread, and rope. The civilian applications for nylon products burst forth and expanded rapidly after the war.

Carother’s work not only secured the future of the DuPont chemical empire but launched the synthetic ﬁber industry and changed the agricultural patterns of the Southern cotton states. Subsequent to the success of nylon, workers in the United Kingdom in the early 1950s achieved success in producing a polyester ﬁber by using terephthalate as the acid component. Cotton, no longer King of Fibers, accounts for less than 25% of the U.S. ﬁber market.

Nylon, PET, and rayon (regenerated cellulose) account for the remainder.

2-9 MULTICHAIN POLYMERIZATION

2-9a Branching

The discussions until this point have been concerned with the polymerization of bifunctional monomers to form linear polymers. When one or more monomers with more than two functional groups per molecule are present the resulting polymer will be branched instead of linear. With certain monomers crosslinking will also take place with the formation of network structures in which a branch or branches from one polymer molecule become attached to other molecules. The structures of linear, branched, and crosslinked polymers are compared in Fig. 1-2.

Consider the polymerization of an AB reactant in the presence of a small amount of a monomer Af containing f functional groups per molecule. The value of f is termed the functionality of the monomer. The product of this polymerization will be a branched polymer in which f chains are attached to a central branch point (i.e., an Af species). For the speciﬁc case

of f ¼ 3, polymerization of AB in the presence of

AAj A

leads to the structure XVI. A

MULTICHAIN POLYMERIZATION 101

careful consideration of this structure shows that there can be only one Af reactant molecule incorporated into each polymer molecule. Further, crosslinked species will not be formed.

Reactions between two polymer molecules of the type described above cannot occur since all growing branches possess A functional groups at their ends. Branch chains from one molecule cannot react with those from another. (This would not be true if A groups were capable of reacting with each other. However, that is not the usual situation.)

Polymerizations with extensive branching are considered elsewhere. Sections 2-10 and 2-16 discuss branching with and without crosslinking, respectively.

2-9b Molecular Weight Distribution

The molecular weight distribution in this type of nonlinear polymerization will be much narrower than for a linear polymerization. Molecules of sizes very much different from the average are less likely than in linear polymerization, since this would require having the statistically determined f branches making up a molecule all very long or all very short.

The distribution functions for this polymerization have been derived statistically [Peebles,1971; Schaefgen and Flory, 1948], and the results are given as

Xn ¼ð frpþ 1 rpÞð1 rpÞ

ð2-130Þ

Xw ¼ð f  1Þ2ðrpÞ2 þ ð3f  2Þrpþ 1ð frpþ 1 rpÞð1 rpÞ

ð2-131Þ

The breadth of the distribution is characterized by

Xw Xn

¼ 1þfrp

ð frpþ 1 rpÞ2

ð2-132Þ

A BA BA BA BA BA

AB

A B

AB AB AB AB AB AB AB AB AB AB AB

A B A B A B A B A B A

A

XVI

102 STEP POLYMERIZATION

which becomes

Xw Xn

¼ 1þ1

f

ð2-133Þ

in the limit of p ¼ r ¼ 1.

The weight distribution (Eq. 2-131) is shown in Fig. 2-14 for several values of f . The extents of reaction have been adjusted to maintain a constant number-average degree of polymerization of 80 in all four cases. The size distribution becomes progressively narrower with increasing functionality of Af. This is also evident from Eq. 2-133, where Xw=Xn decreases from 2 for f ¼ 1 to 1.25 for f ¼ 4 (at p ¼ 1). Linear polymers are formed for f values of 1 or 2, while branched polymers are formed when f is greater than 2. The case of f ¼ 1 corresponds to the type 3 polymerization discussed in Sec. 2-6. The distribution is the exact same as the most probable distribution for linear polymerization (Sec. 2-7). Linear polymerization with f ¼ 2 is of interest in that the distribution is narrower than that for the usual linear polymerization. The linking of two statistically independent AB type polymer chains into one polymer molecule via an AA molecule leads to a signiﬁcantly narrower distribution that in the usual polymerizations of the AB or AA plus BB types.

2-10 CROSSLINKING

Polymerization of the AB plus Af system (with f > 2) in the presence of BB will lead not only to branching but also to a crosslinked polymer structure. Branches from one polymer molecule will be capable of reacting with those of another polymer molecule because of the presence of the BB reactant. Crosslinking can be pictured as leading to structure XVII, in

Fig. 2-14 Weight fraction distribution plot for multichain polymerization. Plot 1, f ¼ 1; plot 2, f ¼ 2;plot 3 f ¼ 3; plot 4, f ¼ 4. After Howard [1961] (by permission of Iliffe Books and Elsevier, London).

CROSSLINKING 103

which two polymer chains have been joined together (crosslinked) by a branch. The branch joining the two chains is referred to as a crosslink. A crosslink can be formed whenever there

are two branches (e.g., those indicated in XVII by the arrows) that have different functional groups at their ends, that is, one has an A group and the other a B group. Crosslinking will also occur in other polymerizations involving reactants with functionalities greater than two.

These include the polymerizations

+

A A

Bf

+

A A

Bf

B B +

Bf

+

Af

Crosslinking is distinguished by the occurrence of gelation at some point in the polymerization. At this point, termed the gel point, one ﬁrst observes the visible formation of a gel or insoluble polymer fraction. (The gel point is alternately taken as the point at which the system loses ﬂuidity as measured by the failure of an air bubble to rise in it.) The gel is insoluble in all solvents at elevated temperatures under conditions where polymer degradation does not occur. The gel corresponds to the formation of an inﬁnite network in which polymer molecules have been crosslinked to each other to form a macroscopic molecules. The gel is, in

A B B A B A B

AB A

A

B

A

B

A

B

A

A BA BA AB AB AB AB AB AB BA BA A

AB BA AB AB AB BA BA BA

A B A B A B A B A B B A

AB A

B

A

B

A

B

A

B

A

A

B

A

B

B

Crosslink

XVII

104 STEP POLYMERIZATION

fact, considered as one molecule. The nongel portion of the polymer remains soluble in solvents and is referred to as sol. As the polymerization and gelation proceed beyond the gel point, the amount of gel increases at the expense of the sol as more and more polymer chains in the sol are crosslinked to the gel. There is a dramatic physical change that occurs during the process of gelation. The reaction mixture is transformed into a polymer of inﬁnite viscosity.

The crosslinking reaction is an extremely important one from the commercial standpoint.

Crosslinked plastics are increasingly used as engineering materials because of their excellent stability toward elevated temperatures and physical stress. They are dimensionally stable under a wide variety of conditions due to their rigid network structure. Such polymers will not ﬂow when heated and are termed thermosetting polymers or simply thermosets.
