Repository: jeffsking/WKB-OB

File: RAW_FULL/ima_sync/个人知识库/WKB/Resources/Ebook/INTRODUCTION_TO_PHYSICAL_POLYMER_SCIENCE.pdf.md (part 8 of 22)
---
Figure 3.23 The universal calibration curves for polystyrene and poly(vinyl acetate) (94). The number 5 in the x-axis units means that the scale is in siphon “counts” of 5 cm3, so that the xordinate 30 corresponds to an elution volume of 150 cm3. (R. Dietz, private communication,November 1984.) M̂r is the “peak” GPC molecular weight, usually the unknown, M̂r values are close to the geometric mean of Mn and Mw.

a pearl necklace? Bielawski, et al. (92) synthesized a series of cyclic polyoctenamers of high molecular weight, starting from cis-cyclooctene monomer.

These polymers had the structure,

(3.110)

Molecular weights ranged up to 1.2 ¥ 106 g/mol. (It should be remarked that while low molecular weight cyclic polymers are relatively easy to synthesize starting with reactive groups and dilute solutions where the ends of different chains have only a low probability of ﬁnding one another, controlled synthesis of a high molecular weight cyclic polymer is difﬁcult.)

The properties of the linear and cyclic polymers are compared in Figure

3.24 (92). As one might expect, the more compact cyclic polymers possessed smaller hydrodynamic volumes (i.e., they eluted later via GPC in Figure

3.24A). They had lower intrinsic viscosities than their linear analogs, with[h]cyclic/[h]linear = 0.4 (Figure 3.24B). The Mark–Houwink–Sakurada parameter a was 0.7 in both cases.

CH2 CH2 CH2 CH2 CH2 CH2 CH CH

n

CH CH

3.9 GEL PERMEATION CHROMATOGRAPHY 129

Figure 3.24 A comparison of the physical properties of cyclic and linear polyoctenamers. (A) Plot of GPC elution volume vs. molecular weight. The molecular weights were determined by light-scattering and considered absolute. (B) A traditional plot of log intrinsic viscosity  vs. molecular weight. (C) Plot of the mean square radius of gyration vs. molecular weight.

The root-mean-square radius of gyration, Rg, was measured using GPC coupled to a multiangle light-scattering detector. The corresponding ratio Rg2(cyclic)/Rg2(linear) was found to be approximately 0.5 over a wide range of molecular weights, Figure 3.24C, as predicted long ago by Zimm and  Stockmayer (93). Studies with a MALDI-TOF mass spectrometer (Section

3.10) revealed that the molecular weights were multiples of 110.2 g/mol(C8H12), the monomer employed.

The important conclusion here is that cyclic polymers have more compact solution structures. Some cyclic polymers occur in nature. As model materials,they make one-ring networks.

3.10 MASS SPECTROMETRY

Mass spectrometry is the study of the mass, or molecular weight, of ions created via ionization or fragmentation and determined electrically in the gas phase. In the study of polymers, mass spectrometry has two broad applications:

1. To characterize functionality. Unknown polymers, residual volatile chemicals, and additives can be identiﬁed. This application depends on the fragmentation or degradation of the polymer chain or chemicals during the ionization; see Chapter 2.

2. To provide a new basis for the determination of absolute molecular weights. Novel techniques, developed below, now allow for the determination of absolute molecular weights and molecular weight distributions for polymers. In some cases individual molecular species can be  identiﬁed.

The mass spectrum obtained is a plot of the ion abundance against massto-charge ratio, m/z, where m represents the mass and z the charge (95). The most important peak is the molecular ion, M+.

The main problem with mass spectrometry involves the low volatility of polymers. The classical limit was about 10,000 g/mol without encountering signiﬁcant degradation. The need, of course, is for stable, charged macromolecules in the vapor phase.

Mass spectroscopy instrumentation has four basic components, sample input, ion source, a mass analyzer, and an ion detection and recording device.

Once the data are gathered, the interpretive problem requires decisions as to whether the detected species results from vaporization of the polymer chain,decomposition, double charges, and so on.

Signiﬁcantly higher molecular weights can be characterized through newer methods. Two such improvements are critical for polymeric applications:

1. Matrix-assisted laser desorption ionization (MALDI), a soft ionization technique for transferring large molecular ions into a mass spectrometer with minimum fragmentation, and

130

DILUTE SOLUTION THERMODYNAMICS, MOLECULAR WEIGHTS, AND SIZES

2. Time of ﬂight (TOF), techniques which measure the ﬂight time of ions over ﬁxed distances.The ions drift to the detector, the heaviest ions arriving last.

These two methods can be combined to allow improved analysis at higher molecular weights, around 100,000 g/mol being the upper limit at present.

3.10.1 High Molecular Weight Studies

Data obtained by Danis et al. (96) on narrow molecular weight distribution poly(butyl methacrylate), Figure 3.25, illustrate both the power and the problems of the method.The spectrum shows three different charge states centered at about m/z of 17,000, 32,000, and 65,000 g/mol. The m/z 17,000 g/mol distribution represents the doubly charged ions, while the distribution centered at m/z of 65,000 g/mol corresponds to dimers formed by the aggregation of two polymer chains. The peak centered at Mw = 32,000 g/mol represents the singlecharged species of interest. The extraneous distributions can be removed mathematically to allow a better estimate of the molecular weight distribution. Mass spectrometry of lower molecular weight samples suffer less from dimers and doubly charged species illustrated in Figure 3.25, and also suffer less degradation.

3.10 MASS SPECTROMETRY 131

Figure 3.25 Positive ion MALDI/TOF mass spectrum of poly(butyl methacrylate). The data were acquired in the linear mode and 11-point smoothed.

The poly(butyl methacrylate) examined in Figure 3.25 was also subjected to different GPC studies, calibrated with different narrow molecular weight polystyrenes. A weight-average molecular weight of 32,200 g/mol was obtained. While the result agrees with the mass spectrometry data, problems  exist with GPC calibration also. As pointed out above, mass spectrometry is an absolute molecular weight method, while GPC is a relative method. An important advantage is that MALDI-TOF data can be obtained from submilligram quantities of sample in less than 15 minutes. At the present time, mass spectrometry of polymers appears to be evolving rapidly (97,98).

3.10.2 Advances Using MALDI Techniques

In MALDI studies today, a dilute solution of the analyte polymer is mixed with a more concentrated matrix solution. Typical MALDI matrices are aromatic organic acids. A small aliquot of the mixture is applied to the MALDI target and solidiﬁes as the solvent evaporates. After the target is placed in the source of the mass spectrometer, a laser irradiates the target, vaporizing the matrix, and desorbing the polymer into the gas phase. Neutral polymers are cationized by protons or metal cations. The ions are extracted into the mass spectrometer, mass analyzed, and detected (99).

3.10.2.1 Small Sample Size Very tiny amounts of polymer are utilized.

For example, an analyte solution contains 5 mg/ml. Approximately 0.3–0.5 mL of this solution are placed on the target (100). With these very small samples,an electrospray technique was found to give more reproducible results,because with the older droplet method, the edge of the dried droplet generally had slightly different molecular weights than the middle.

3.10.2.2 Oligomer and Telomer-Type Studies Recent applications of MALDI have emphasized relatively low molecular weights, generally below 20,000 g/mol. Current interest is centered about the oligio-telomer molecular weight ranges. Many of these materials are destined for block copolymer  manufacture, such as the polyurethanes; see Section 9.16.1.3. In these cases,the “soft” block is usually a polyether such as poly(ethylene glycol) of  structure

[When the molecular weight of this polymer is much higher, and usually without the hydroxyl end groups, this polymer is known as poly(ethylene oxide).] Another important oligomer widely used is based on aliphatic polyesters. Usually, these “soft” blocks are of a few to several thousand molecular weight.

Figure 3.26 (100) illustrates the precision available via MALDI and electrospray techniques. Sodium ions were used to charge the molecules. The

CH2 CH2 O H

HO

n

132

DILUTE SOLUTION THERMODYNAMICS, MOLECULAR WEIGHTS, AND SIZES

sample is a poly(ethylene glycol) of nominal molecular weight of 1470. Note that each molecular species is represented individually. The mers have a  molecular weight of 44 g/mol. The x-axis of the ﬁgure has molecular weight increment values of 200 g/mol. There are ﬁve peaks between each 200 g/mol increment of molecular weight. Note that 44 ¥ 5 = 220, showing that the polymer is analyzed on a per mer increment basis.

End groups (101) or changes in end groups can also be detected, sometimes with unusual results. The polyesters, for example, have an hydroxyl group at one end and a carboxyl group at the other. Some of these low molecular weight polyesters form rings, with the loss of water. The mass loss of 18 g/mol can be detected, identifying the rings from the linear materials.

3.10.2.3 Calibration of Results With every new method, of course, there are problems, different makes of instruments, etc. To help put the various investigators on the same track (and hopefully the correct one!), NIST sponsored an interlaboratory comparison of polystyrene molecular weight distribution, with data from 23 different laboratories (102). The polystyrene had a narrow molecular weight distribution, with an approximate molecular weight of 7 ¥ 103 g/mol. Molecular weights were estimated by both light-scattering for Mw, and end group analysis by NMR for Mn.

The molecular weights reported by the laboratories gave values slightly lower than the measurements made by the classical methods. However, there was evidence that the MALDI method was probably the more accurate. For example, traces of dust raise the apparent molecular weight obtained via lightscattering. Overall, however, good agreement was obtained.

3.10 MASS SPECTROMETRY 133

0

300

600

900

840

1040

1240

1440

1640

1840

2040

mass(u)

Figure 3.26 MALDI mass spectrum of poly(ethylene glycol) using an azodye matrix. The nominal molecular weight of this oligomer is 1470 g/mol.

[After modern light-scattering methods of determining molecular weight were developed in the years following World War II, Prof. Peter Debye and others conducted a similar round-robin study also using polystyrene, but of a much higher molecular weight.The polymer was widely called Debye’s Cornell Polystyrene. Quantities of that polystyrene were made available for future investigators for calibration and instrument testing for many years (103,104).

Now, the new sample of polystyrene is also available for MALDI-interested laboratories (102).]

3.11 INSTRUMENTATION FOR MOLECULAR  WEIGHT DETERMINATION

While chemical instrumentation models tend to change rapidly with time, the basic operation and typical results of many instruments tends to change somewhat slower. Table 3.14 lists some current models for molecular weight determination. In this case, the instrumentation emphasized by Brice-Phoenix provides an absolute weight-average molecular weight of polymers via Zimm plot analysis.

Polymer Laboratories GPC and HPLC instrumentation by themselves provide relative molecular weights and molecular weight distributions, requiring calibration. However, once set up, molecular weights can be determined on a variety of polymers, at a rate of two determinations an hour or better.

The addition of light-scattering provides absolute molecular weights.

The Physical Electronics TRIFT II MS® provides absolute molecular weights at the low end of the polymer molecular weight range. It can also help determine end groups and other moieties.

134

DILUTE SOLUTION THERMODYNAMICS, MOLECULAR WEIGHTS, AND SIZES

Table 3.14 Instrumentation for molecular weight determination

Instrument

Manufacture

Application

Light-scattering Photometer Brice-Phoenix

Absolute Mw values via

OM-2000®

Zimm plots

PL-GPC-120®, with

Polymer Laboratories Molecular weights and

differential refractive

molecular weight

index and multiple angle

distributions

light-scattering, and

temperature controlled

oven and dual detectors HPLC PL-CC1150 Pump®

Polymer Laboratories Separation of oligomers and copolymers

TRIFT II TOF MS®

Physical Electronics

Molecular weight

distributions of oligomers

and telomers

Quadrupole/Time of Flight

Waters/Micromass

Protein/peptide

Mass Spectrometer®, with

identiﬁcation

electrospray ionization

The Waters/Micromass instrument determines absolute molecular weights and distributions. This instrumentation is not ideal for very high molecular weights, but at lower molecular weights may provide the exact molecular weight for each species present.

3.12 SOLUTION THERMODYNAMICS AND MOLECULAR WEIGHTS

A knowledge of solution thermodynamics is critically important in determining the suitability of a solvent for a molecular weight determination. Once having decided on a suitable solvent, solution thermodynamics provides a basis for determining how an extrapolation to zero concentration is to be carried out.

Below the Flory q-temperature, polymer solutions may phase-separate. The higher the molecular weight is, the higher the upper critical solution temperature. At inﬁnite molecular weight, the Flory q-temperature is reached. Thus the Flory q-temperature is deﬁned by several different criteria:

1. It is the temperature where A2 is zero for dilute solutions, and c1 = 1–2.

2. It is the temperature where the radius of gyration approximates that of the bulk polymer (see Chapter 5).

3. It is the temperature at which an inﬁnite molecular weight fraction would just precipitate (see Chapter 4).

The molecular weight and polydispersity of polymers remain among the  most important properties that are measured. The methods are divided into absolute methods, which determine the molecular weight from ﬁrst principles,and relative methods, which depend on prior calibration.The latter are usually selected because they are fast and inexpensive. Values obtained from the several methods are summarized in Table 3.15.

While polymer molecular weights vary from about 20,000 to over  1,000,000 g/mol for linear polymers, many polymers used in commerce have

3.12 SOLUTION THERMODYNAMICS AND MOLECULAR WEIGHTS 135

Table 3.15 Summary of molecular weight methods and results

Absolute Relative Mn Mw

Other

Gel permeation

X

X X Molecular-weight

chromatography

distribution

Scattering—light,

X

X Rzg, A2

neutrons Osmometry

X

X

A2

Intrinsic viscosity [h]

X

Mv

Mass spectrometry

X

X X Best for lower molecular weights

Source: D. A. Thomas, unpublished observations.

Abstract

molecular weights around 10 5 g/mol and polydispersity indexes of about 2.This is governed by polymerization kinetics and by the balance between good physical properties and processibility.

Abstract

It must be noted that sometimes the molecular weight distribution can be important in ways that are not obvious. For example, the low-molecular-weight component behaves substantially as a plasticizer, weakening the material rather than strengthening it. The high-molecular-weight tail adds much to the melt viscosity, since the melt viscosity of high-molecular-weight polymers depends on M w to the 3.4 power (see Chapter 10). Thus most industries try to minimize the polydispersity index of their polymers.

References

References

References

References

D. W. van Krevelen, Properties of Polymers, 3rd ed., Elsevier, Amsterdam, 1990

(Additive group contributions.).

STUDY PROBLEMS

1. Calculate the solubility parameter of polyisobutene from Table 3.3. How does this value compare with that shown in Figure 3.2?

2. What is the free energy of mixing of one mole of polystyrene, M = 2 ¥105 g/mol, with 1 ¥ 104 liters of toluene, at 298 K?

3. What is the molecular weight of a 10 g rubber band?

4. What are the values of K and a in the Mark–Houwink–Sakurada equation for polystyrene in benzene from Figure 3.15?

5. A trifunctional carboxylic acid monomer is being reacted to form a polyanhydride. What is the critical extent of reaction at gelation?

6. A 5-g sample of a polyester having one carboxyl group per molecule is to be titrated by sodium hydroxide solutions to determine its numberaverage molecular weight. How much 0.01 molar solution is required  if the polymer has a molecular weight of approximately 1000 g/mol? 10,000 g/mol? 100,000 g/mol? Discuss the practicality of the experiment,with special reference to the upper molecular weight limit that can be  analyzed.

7. What are DHv and DHf based on Table 3.5, assuming that Tb = 150°C,Tf = 10°C, and r = 1.0 g/cm3?

8. What is the molecular weight of the cellulose tricaproate sample in Figure

3.5? Note that R = 0.08205 atm·l/mol·K for this problem.

9. What are the units of A2 in both cgs and SI unit systems?

10. What is the estimated radius of gyration of a 5 ¥ 105 g/mol polystyrene in the bulk state? Hint: Note Table 3.10.

11. A sample of polystyrene has a radius of gyration of approximately 150 Å.

Calculate the maximum usable angle to determine Rg for (a) lightscattering, (b) small-angle neutron scattering, and (c) small-angle X-ray scattering.

12. Values of K and a are listed in Table 3.10 for polystyrene in cyclohexane,

a q-solvent at 34.5°C. What is the calculated value of

[see equation

(3.98)]?

13. The intrinsic viscosity of a sample of poly(methyl methacrylate) in acetone at 20°C was found to be 6.7 ml/g. What is its viscosity-average molecular weight?

r M02

140

DILUTE SOLUTION THERMODYNAMICS, MOLECULAR WEIGHTS, AND SIZES

Figure P18.1 Osmotic pressure data.

14. Prove the relation k¢ + k≤ = 0.5, equation (3.103).

15. Estimate the Mark–Houwink–Sakurada constants from the data in Figure

3.15.

16. The chain expansion quantity a varies with both Rg (by deﬁnition) and[h]. Using Table 3.10, show the relationships between a, Rg, and [h]. Can

a and [h] be related theoretically?

17. What is the z-average molecular weight of the poly(methyl methacrylate)shown in Table 3.13?

18. Given the following data, what is the number-average molecular weight and the second virial coefﬁcient? (T = 25°C; density = 1.0 g/cm3.)

STUDY PROBLEMS 141

19. “But I know its a diblock copolymer!” your technician exclaimed. “PolyA is a living polymer, which adds polyB at its end!” You are not so sure. The synthesis might have taken another route, ending in a blend of the  two polymers. The starting molecular weight of polyA is known to be 100,000 g/mol, and polyB is estimated to be around 15,000 g/mol. Devise a GPC experiment for your technician, which will distinguish (a) the 100%block copolymer from (b) a 50% block and 50% blend, from (c) a simple blend. Illustrate the probable resulting GPC chromatograms.

20. A new polymer has [h] = 5.5 cm3/g, and an elution volume of 160 cm3.

Based on the method of Figure 3.23, what is its molecular weight?

21. What are the solubility parameters of the polyurethane and polystyrene in Figure 3.1?

22. We tend to think of molecules as being of ﬁnite size. The polymer networks used in Figure 3.1 are clearly the size of the sample, while the

molecules used in Figure 3.2 are clearly ﬁnite and soluble. In what philosophical sense are (or are not) the materials making up Figure 3.1 molecules?

23. Two syntheses of the same polymer are made, but with different molecular weights, MA and MB, with intrinsic viscosities [h]A and [h]B. Derive a general equation to express the intrinsic viscosity of various blends of the two syntheses as a function of composition.

24. Someone in your laboratory, working late, has succeeded in synthesizing a high molecular weight polymer in the shape of the outline of a four-leaf clover. How will you expect the dilute solution properties of GPC, [h], and Rg to compare to a linear polymer of the same molecular weight? How will they compare to a cyclic polymer?

APPENDIX 3.1 CALIBRATION AND APPLICATION OF LIGHTSCATTERING INSTRUMENTATION FOR THE CASE WHERE P(q ) = 1

A cylindrical cell with ﬂat portions where the beam enters and leaves is presumed (Figure A3.1.1). A turbid calibrating liquid such as a soap solution or a Ludox® dispersion is made up. Ideally, the light intensity after passing through the solution, I, should be about 0.7I0. Beer’s law gives the turbidity, t,

(A3.1.1)

I I e x= -0t

142

DILUTE SOLUTION THERMODYNAMICS, MOLECULAR WEIGHTS, AND SIZES

Figure A3.1.1 Light-scattering from a cylindrical cell.

where x is the path length of the light. The receiving photomultiplier tube is then turned to 90°, and the scattered light intensity i recorded. The quantity i is related to the turbidity through the relation

(A3.1.2)

where k is a proportionality constant.

The polymer solution of interest is then placed in the cell, and the scattering intensity i determined at 90°. The turbidity of the solution is determined through equation (A3.1.2). The turbidity is determined for several concentrations and extrapolated to zero concentration. For this simple experiment,

(A3.1.3)

In reality, a secondary standard is also calibrated, so that the electronic sensitivity of the instrument may be varied widely and t still calculated easily.

H

c

M

A c

w

t

=

+

12 2

t = ki

APPENDIX 3.1 143

4

145

Polymer solutions are important for a variety of purposes. In Chapter 3 dilute polymer solutions were required for the determination of molecular weights and sizes.

A wide range of modern research as well as a variety of engineering applications exist for polymers in solution (see Table 4.1). These range from reducing turbulent ﬂow in heat exchangers to the production of paints, varnishes,and glues.

4.1 PHASE SEPARATION AND FRACTIONATION

4.1.1 Motor Oil Viscosity Example

As an example, the maintenance of near constant viscosity in motor oils over wide operating temperatures will be considered. In the old days, people changed their oil for summer and winter use; otherwise, at low temperatures the summer oil would become too “thick,” the reverse being true for using winter oil in summer. Of course, “thickness” in this case refers to viscosity. The viscosity of today’s motor oils bears designations such as SAE 5W-30. According to crankcase oil viscosity speciﬁcation SAE J300a, the ﬁrst number refers to the viscosity at -18°C, and the second number at 99°C. The closer the two numbers are, the less the temperature variation of the viscosity.

Introduction to Physical Polymer Science, by L.H. Sperling

ISBN 0-471-70606-X Copyright © 2006 by John Wiley & Sons, Inc.

CONCENTRATED SOLUTIONS, PHASE SEPARATION BEHAVIOR,AND DIFFUSION

T a b l e 4.

1  S e l e c t e d i n d u s t r i a l a p p l i c a t i o n s o f p o l y m e r s o l u t i o n s a n d p r e c i p i t a t e s

P o l y m e r  S o l v e n t  E f f e c t  A p p l i c a t i o n

S o d i u m c a r b o x y m e t h y l  S o a p y w a t e r  S e l e c t i v e p r e c i p i t a t i o n o n t o c l o t h i n g P r e v e n t s o i l s f r o m r e d e p o s i t i n g o n

c e l l u l o s e ﬁ b e r s  c l o t h i n g d u r i n g d e t e r g e n t w a s h i n g:

a n t i r e d e p o s i t i o n a g e n t

D i b l o c k c o p o l y m e r s  M o t o r o i l  C o l l o i d a l s u s p e n s i o n s d i s s o l v e a t M u l t i v i s c o s i t y(c o n s t a n t v i s c o s i t y)

h i g h t e m p e r a t u r e s, r a i s i n g v i s c o s i t y  m o t o r o i l. E x a m p l e: 1 0 W-4 0

P o l y(e t h y l e n e o x i d e) W a t e r  R e d u c e s t u r b u l e n tﬂ o w  H e a t e x c h a n g e s y s t e m s, r e d u c e s

M

=

1 0

6

g/m o l  p u m p i n g c o s t s

P r o t e i n s  W i n e  G e l s o n r e a c t i n g w i t h t a n n i n  C l a r iﬁ c a t i o n o f w i n e s, r e m o v e s

c o l l o i d a l m a t t e r

P o l y s t y r e n e, v a r i o u s  T r i g l y c e r i d e o i l s  V i s c o s i t y c o n t r o l, p h a s e-s e p a r a t e s O i l-b a s e d h o u s e p a i n t s, m a k e s

d u r i n g o i l p o l y m e r i z a t i o n  c o a t i n g s h a r d e r, t o u g h e r

P o l y u r e t h a n e s, v a r i o u s  E s t e r s, a l c o h o l s, v a r i o u s  S o l v e n t v e h i c l e e v a p o r a t e s, l e a v i n g V a r n i s h e s, s h e l l a c, a n d g l u e s

p o l y m e rﬁ l m f o r g l u e s, s o l v e n t(a d h e s i v e s)

e n t e r s m a t i n g s u r f a c e s

P o l y(v i n y l c h l o r i d e) D i b u t y l p h t h a l a t e  P l a s t i c i z e s p o l y m e r  L o w e r p o l y m e r

T

g

, s o f t e n p o l y m e r,

m a k e s“v i n y l”

P o l y s t y r e n e  P o l y(2,6-d i m e t h y l-1,4- M u t u a l s o l u t i o n; t o u g h e n s p o l y s t y r e n e  I m p a c t-r e s i s t a n t o b j e c t s, s u c h a s

p h e n y l e n e o x i d e) a p p l i a n c e s

P o l y(m e t h y l m e t h a c r y l a t e) P o l y(v i n y l i d i n eﬂ u o r i d e) I n c r e a s e s P M M A o i l a n d s o l v e n t A u t o m o t i v e a p p l i c a t i o n s, p a r t s t h a t

r e s i s t a n c e  m i g h t c o n t a c t g a s o l i n e

146

One of the earlier solutions to the problem of wide temperature variations of oil viscosity involved the use of tapered diblock copolymers dissolved in the motor oil; see Figure 4.1. Tapered block copolymers of A and B mers have substantially all A mers in one block, and substantially all B mers in the other block, and a tapered transition region in between.The tapered region provides for greater mutual miscibility.At low temperatures, one block phase separates,creating a colloidal structure that contributes little to the viscosity of the oil.

At higher temperatures, the polymer dissolves, raising the viscosity. Since the viscosity of the oil itself decreases rapidly with increasing temperature, the effect of the diblock copolymer is to keep the viscosity of the solution nearly constant.

The basic composition of the tapered block copolymers involves hydrogenated polyisoprene and polystyrene, with polystyrene being the block that is insoluble at low temperatures (1,2). Since them, a number of improvements have been made, including the use of star polymers and star block copolymers(3–5). Star polymers contain many arms emanating from a central source. The arms may be homopolymers or block copolymers themselves, but not all the arms need to be identical in the chemical structure. Seven to 15 arms are common in these materials, at a concentration of several percent. However,all of these commercial materials are based on combinations of hydrogenated polyisoprene and polystyrene. Besides phase separation and dissolution with temperature, polymer chain entanglement is cited as contributing to the  viscosity at high temperatures (6). The end result for the consumer is a near constant-viscosity motor oil for all seasons.

Not every polymer will dissolve in every solvent, however. When one attempts to dissolve a polymer in solvents selected at random, many, perhaps most, will not work. The experimenter rapidly discovers that the higher  the molecular weight of the polymer, the more difﬁcult it is to select a good solvent. Polymer–polymer mutual solutions are even more difﬁcult to  attain.

4.1 PHASE SEPARATION AND FRACTIONATION 147

Figure 4.1 Viscosity control of motor oils with diblock copolymers. At low temperatures, the styrenic block (dashed) forms micelles. Hydrogenated polyisoprene (solid lines) remains in solution. At higher temperatures, the polymers dissolve, raising the viscosity. Note the chain overlap and entanglements. This suggests that the polymer is in the semidilute region (see Section 4.2).

Attempts to understand polymer–solvent and polymer–polymer mutual solution behavior led to many new theoretical developments, particularly in thermodynamics. To an increasing extent, the polymer scientist  is now able to predict phase relationships involving polymers. The development of polymer solution and phase separation behavior is the subject of this chapter.

4.1.2 Polymer–Solvent Systems

According to thermodynamic principles, the condition for equilibrium between two phases requires that the partial molar free energy of each component be equal in each phase.This condition requires that the ﬁrst and second derivatives of

in equation (3.23) with respect to v2 be zero, where v2 represents the volume fraction of polymer. The critical concentration at which phase separation occurs may be written

(4.1)

For large n, the right-hand side of equation (4.1) reduces to 1/n0.5. For n = 104,v2c equals about 0.01, a very dilute solution. The critical value of the Flory–Huggins polymer–solvent interaction parameter, c1, is given by

(4.2)

which suggests further that as n approaches inﬁnity, c1c approaches 1–2.

Experimental data are given in Figure 4.2 (7) for the system of polystyrene in cyclohexane. The Flory q-temperature for this system was already given as

34.5°C.

The critical temperature is the highest temperature of phase separation.The equation for the critical temperature is given by

(4.3)

where y1 is a constant. Thus a plot of 1/Tc versus 1/n0.5 + 1/2n should yield the Flory q-temperature at n = inﬁnity (see Figure 4.3) (7).

If a range of molecular species exists, which is true for all synthetic polymers, then the lower molecular weight species will tend to remain in solution at a temperature where the higher molecular weights phase-separate.Actually there is always a partition of molecular weights between the more concentrated and more dilute phases. The fractionation becomes more efﬁcient at very low concentrations.

1 111 1 1211 2T n nc= + +ÊËˆ¯ÈÎÍ˘˚̇q y c1

1 2 2

1 2

1

2

1 2

1

c

n n

n

=+( )@ +

v

n

c

2

0 5

1

1

=+ .

DG1

148

CONCENTRATED SOLUTIONS, PHASE SEPARATION BEHAVIOR, AND DIFFUSION

4.1 PHASE SEPARATION AND FRACTIONATION 149

Figure 4.2 Phase diagrams for polystyrene fractions in cyclohexane. Circles and solid lines,experimental. Theoretical curves are shown for two of the fractions. The viscosity-average  molecular weights are PSA, 43,600; PSB, 89,000; PSC, 250,000; PSD, 1,270,000 g/mol (7).

Figure 4.3 Dependence of the critical temperature on the number of segments per polymer chain. Polystyrene in cylcohexane, open circles; polyisobutene in diisobutyl ketone, solid circles(7).

4.1.3 Vitriﬁcation Effects

Figure 4.2 shows that the phase separation curve, called the binodal line, may cover a range of polymer volume fractions. The effect of the solvent at high polymer volume fraction is to plasticize the polymer. However, if the polymer is below its glass transition temperature, the concentrated polymer solution may vitrify, or become glassy.

The vitriﬁcation line generally curves down to lower temperatures from pure polymer as it becomes more highly plasticized; see Figure 4.4 (8). Frequently the curvature is well represented by the Fox equation (see Section

8.8).

The interception of these two curves is known as Berghmans’ point (BP)and deﬁned as the point where the liquid–liquid phase separation binodal line is intercepted by the vitriﬁcation curve (9,10); see Figure 4.4. When the vitri-ﬁcation curve intercepts the binodal line, the development of ordinary tie lines is inhibited because molecular diffusion in the glassy state is far slower than in the liquid state; see Figure 4.4.

4.2 REGIONS OF THE POLYMER–SOLVENT PHASE DIAGRAM

A polymer dissolves in two stages. First, solvent molecules diffuse into the polymer, swelling it to a gel state. Then the gel gradually disintegrates, the  molecules diffusing into the solvent-rich regions. In this discussion, linear amorphous polymers are assumed. Cross-linked polymers may reach the gel state, but they do not dissolve.

150

CONCENTRATED SOLUTIONS, PHASE SEPARATION BEHAVIOR, AND DIFFUSION

Figure 4.4 Hypothetical effective phase diagram, showing the effects of vitriﬁcation. – –– lines represent unrealized thermodynamic equilibrium boundary lines. Horizontal lines are classical tie lines, with BP indicated. [Original copyright: F. C. Frank and A. Keller, Polym. Comm., 29,186 (1988)].

The concentration of the ﬁnal solution, of course, depends on the relative proportions of polymer and solvent. In Chapter 3 the solutions were assumed to be dilute, generally below 1% concentration, because this is required to obtain molecular weights. However, many solutions are used in the 10% to 50% concentration range. More concentrated systems are better described  as plasticized polymers. Daoud and Jannink (11) and others divided polymer–solvent space into several regions, plotting the volume fraction of polymer,j, vs the excluded volume parameter, v (see Figure 4.5). Each of these

4.2 REGIONS OF THE POLYMER–SOLVENT PHASE DIAGRAM 151

Figure 4.5 Illustration of the positions of the ﬁve stable solution regimes: ideal, dilute, semidilute, marginal, and concentrated, and the phase separated region, hatched, for polymer solutions. The dependencies of the various crossovers on N, p, and v and the dependence of the

correlation lengths on the concentration j are indicated. (G. J. Fleer, M. A. Cohen Stuart, J. M.

H. M. Scheutjens, T. Cosgrove, and B. Vincent, Polymers at Interfaces, Chapman and Hall,

London, 1993).

Notation: j = volume fraction, x = correlation length, p = C• /6, v = excluded volume parameter, 1 - 2c, N = number of bonds per chain, c = Flory-Huggins polymer-solvent interaction parameter, vc = cross-over from swollen to ideal. Subscripts: cr = critical, i = ideal, d = dilute,s = semi-dilute, m = marginal regime, c = concentrated regime, ov = cross-over from dilute to semi-dilute, cp = cross-over from concentrated to phase separated, sm = cross-over from  semi-dilute to marginal, mc = cross-over from marginal to concentrated.

regions exhibits distinct molecular characteristics, as derived by scaling  concepts.

Scaling concepts in polymer physics were brought to their modern state of importance by de Gennes (12). They consist of a series of proportionalities,showing the algebraic relationships between many quantities, particularly between macroscopic and microscopic variables, molecular dimensions, and thermodynamics; see Appendix 4.1.

The dilute solution regime in Figure 4.5 is shown in the upper left. According to the scaling laws, the dilute regime is delimited by the crossover volume fraction jov on the right, and vc on the bottom. Next is semidilute regime, where the chains begin to overlap; see Figure 4.6. The curve dividing the dilute and semidilute regimes, as well as the behavior of the system within the semidilute regimes, is treated via the scaling concepts in Appendix 4.1. Still more concentrated are the marginal and concentrated regimes.

The ideal regime covers the behavior of the polymer in q-solvent conditions, which is somewhat broader than deﬁned in Chapter 3. In the lower left portion for Figure 4.5 the system phase-separates. This models the result shown in Figure 4.2, where below a certain temperature (c signiﬁcantly larger than 1–2), there is phase separation.

An important quantity in Figure 4.5 is the screening length, x, ﬁrst introduced by Edwards (13). This quantity takes slightly different meanings in different regimes. In the dilute solution regime, x = Rg. In the semidilute regime,x measures the distance between chain contacts (14). If the polymer is crosslinked, x provides a measure of the net size. For semidilute solutions, the dependence of x on j follows the scaling law

(4.4)

x js ~ -3 4

152

CONCENTRATED SOLUTIONS, PHASE SEPARATION BEHAVIOR, AND DIFFUSION

Figure 4.6 Relationships of polymer chains in solution at different concentration regions. (a)Dilute solution regime, where j < jov. (b) The transition regions, where j = jov. (c) Semi-dilute regime, j > jov. Note overlap of chain portions in space.

Figure 4.5 also shows how x varies in the marginal and concentrated regimes. In all cases, through the use of scaling concepts, only the exponents of the various quantities are determined. The coefﬁcients, in general, depend on the individual polymer.

Another quantity of interest in semidilute solutions is called the blob. It contains a number of mers on the same chain deﬁned by the mesh volume x3s,inside of which excluded volume effects are operative. Some texts deﬁne the blob as the number of mers between adjacent entanglements, distance xs apart.

These blobs are large enough to be self-similar to the whole polymer chain coiling characteristics; they are coils within a coil. The concept of the blob has been important in theoretical calculations. With increasing concentration, the blobs become smaller, becoming equal to that of an individual mer in polymer melts (no sovent).

4.3 POLYMER–POLYMER PHASE SEPARATION

When two polymers are mixed, the most frequent result is a system that exhibits almost total phase separation. Qualitatively, this can be explained it terms of the reduced combinatorial entropy of mixing of two types of polymer chains, as illustrated in Figure 3.3b. In this case neither type of chain can interchange its segments, because of covalent bonding.

Prior to the 1970s the scientiﬁc literature on polymer blends was dominated by the idea that polymer–polymer miscibility would always be the rare exception (15–18). This was based on numerous experiments, and the theoretical work of Scott (18). Thus the usual endothermic heat of mixing and the very small combinatorial entropy of mixing made it seem unlikely to realize the necessary negative free energy of mixing.

When two polymers do mutually dissolve, they are generally found to phase-separate at some higher temperature rather than at some lower temperature. This is called a lower critical solution temperature (LCST) (see Figure 4.7, upper portion). This unusual result can be interpreted by considering the unusual features of the mixing process. At the critical point, the heat of mixing must balance the entropy of mixing times the absolute temperature.

The latter is known to be unusually small (see above), so that the free energy of mixing, according to the Flory–Huggins theory, is the difference between two small quantities.

The Flory–Huggins theory does not permit volume change on mixing, and it ignores the equation of state properties of the pure components. It also does not properly consider the enormous size differences between polymer and solvent.

In response to the developing ﬁeld of polymer blends, two new theories of polymer mixing were developed. The ﬁrst was the Flory equation of state theory (19,20), and the second was Sanchez’s lattice ﬂuid theory (21–24).These theories were expressed in terms of the reduced temperature, T̃ = T/T*,

4.3 POLYMER–POLYMER PHASE SEPARATION 153

reduced pressure, P̃ = P/P*, reduced volume, Ṽ = V/V*, and reduced density,r̃ = 1/Ṽ. The starred quantities represent characteristic values for particular polymers, often referred to as the “hard core” or “close-packed” values, that is, with no free volume.

The new theories pointed out that LCST behavior is characteristic of exothermic mixing and negative excess entropy (25).This last is caused by densiﬁcation of the polymers on mixing. The entropy of volume change, which ordinarily is relatively small compared to other quantities, comes to the fore in polymer–polymer blends (24). While an introduction to phase separation in polymer blends is presented here, a more detailed development of polymer blends in general is given in Chapter 13.

4.3.1 Phase Diagrams
