Repository: jeffsking/WKB-OB

File: RAW_FULL/ima_sync/个人知识库/WKB/Resources/Ebook/29_Principles_of_polymerization.pdf.md (part 9 of 32)
---
More than 10 billion pounds of thermosets are produced annually in the United States. Plastics that soften and ﬂow when heated, that is, uncrosslinked plastics, are called thermoplastics. Most of the polymers produced by chain polymerization are thermoplastics. Elastomers are a category of polymers produced by chain polymerization that are crosslinked (Sec. 1-3),but the crosslinking reactions are different from those described here (Sec. 9-2).

In order to control the crosslinking reaction so that it can be used properly, it is important to understand the relationship between gelation and the extent of reaction. Two general approaches have been used to relate the extent of reaction at the gel point to the composition of the polymerization system—based on calculating when Xn and Xw, respectively, reach the limit of inﬁnite size.

2-10a Carothers Equation: X n !1

2-10a-1 Stoichiometric Amounts of Reactants

Carothers derived a relationship between the extent of reaction at the gel point and the average functionality favg of the polymerization system for the case where the two functional groups A and B are present in equivalent amounts [Carothers, 1936]. The derivation follows in a manner similar to that for Eq. 2-78. The average functionality of a mixture of monomers is the average number of functional groups per monomer molecule for all types of monomer molecules. It is deﬁned by

favg ¼

Ni fi Ni

ð2-134Þ

where Ni is the number of molecules of monomer i with functionality fi, and the summations are over all the monomers present in the system. Thus for a system consisting of 2 mol of glycerol (a triol) and 3 mol of phthalic acid (a diacid) there is a total of 12 functional groups per ﬁve monomer molecules, and favg is 125or 2.4. For a system consisting of a equimolar amounts of glycerol, phthalic anhydride, and a monobasic acid, there is a total of six functional groups per three molecules and favg is 63or 2.

In a system containing equivalent numbers of A and B groups, the number of monomer molecules present initially is N0 and the corresponding total number of functional groups is N0 favg. If N is the number of molecules after reaction has occurred, then 2ðN0  NÞ is the number of functional groups that have reacted. The extent of reaction p is the fraction of functional groups lost:

p ¼2ðN0  NÞ

N0 favg

ð2-135Þ

CROSSLINKING 105

while the degree of polymerization is

Xn ¼N0N

ð2-136Þ

Combination of Eqs. 2-135 and 2-136 yields

Xn ¼22 p favg

ð2-137Þ

which can be rearranged to

p ¼2

favg

2 Xn favg

ð2-138Þ

Equation 2-138, often referred to as the Carothers equation, relates the extent of reaction and degree of polymerization to the average functionality of the system.

An important consequence of Eq. 2-138 is its limiting form at the gel point where the number-average degree of polymerization becomes inﬁnite. The critical extent of reaction pc at the gel point is given by

pc ¼2favg

ð2-139Þ

since the second term of the right side of Eq. 2-138 vanishes. Equation 2-139 can be used to calculate the extent of reaction required to reach the onset of gelation in a mixture of reacting monomers from its average functionality. Thus the glycerol–phthalic acid (2 : 3 molar ratio)system mentioned above has a calculated critical extent of reaction of 0.833.

2-10a-2 Extension to Nonstoichiometric Reactant Mixtures

Equations 2-138 and 2-139 apply only to systems containing stoichiometric numbers of the two different functional groups. For nonequivalent numbers of the functional groups,the average functionality calculated from Eq. 2-134 is too high. Thus, consider the extreme example of a mixture of 1 mol of glycerol and 5 mol of phthalic acid. Using Eq. 2-134, one calculates a value of 136or 2.17 for favg. This indicates that a high polymer will be obtained.

Further, one would predict from Eq. 2-139 that crosslinking will occur at pc ¼ 0:922. Both of these conclusions are grossly in error. It is apparent from previous discussions (Sec. 2-6) that the gross stoichiometric imbalance between the A and B functional groups in this system(r ¼ 0:3) precludes the formation of any but extremely low-molecular-weight species. The polymerization will stop with the large portion of the acid functional groups being unreacted.

The average functionality of nonstoichiometric mixtures has been deduced [Pinner, 1956]as being equal to twice the total number of functional groups that are not in excess divided by the total number of all molecules present. This simply takes into account the fact that the extent of polymerization (and crosslinking, if it can occur) depends on the deﬁcient reactant.

The excess of the other reactant is not useful; in fact, it results in a lowering of the functionality of the system. For the above nonstoichiometric mixture of 1 mol of glycerol and 5 mol of phthalic acid, the favg value is correctly calculated as 6/6 or 1.00. This low value of favg is indicative of the low degree of polymerization that will occur in the system.

106 STEP POLYMERIZATION

In a similar manner the average functionality of nonstoichiometric mixtures containing more than two monomers has been obtained. Consider a ternary mixture of NA moles of AfA , NC moles of AfC , and NB moles of BfB with functionalities fA, fC, and fB, respectively.

In this system AfA and AfC contain the same functional groups (i.e., A groups) and the total number of A functional groups is less than the number of B groups (i.e., B groups are in excess). The average functionality in such a system is given by

favg ¼2ðNA fA þ NC fCÞNA þ NC þ NB

ð2-140Þ

or

favg ¼

2rfA fB fC

fA fC þ rrfA fB þ rð1 rÞ fB fC

ð2-141Þ

where

r ¼NA fA þ NC fC NB fB

ð2-142Þ

r ¼NC fC

NA fA þ NC fC

ð2-143Þ

The term r is the ratio of A groups to B groups and has a value equal to or less than unity. r is comparable to the previously discussed stoichiometric imbalance. The term r is the fraction of all A functional groups that belong to the reactant with f > 2.

One can easily show by substitution of different values of r, r, fA, fB, and fC into Eqs. 2-139 through 2-143 that crosslinking is accelerated (i.e., pc decreases) for systems that contain closer to stoichiometric amounts of A and B functional groups (r closer to 1),systems with larger amounts of polyfunctional reactants (r closer to 1) and systems containing reactants of higher functionality (higher values of fA, fB, and fC).

The Carothers equations and Eq. 2-78 overlap but are not equivalent. Recall the brief note in Sec. 2-6b that Eq. 2-78 does not apply to systems containing a monofunctional reactant unless it is present in addition to stoichiometric amounts of bifunctional reactants (either AAþ BB or AB). That is, for example, Eq. 2-78 applies to a reaction system of 10 mol each of AA and BB plus 1 mol B but does not apply to a system of 10 mol AA,9 mol BB, and 1 mol B. In reality, the two reaction systems yield very nearly the same degree of polymerization at any particular extent of reaction. The Carothers equation yields Xn values of 21.0 and 20.0, respectively, for the two systems at complete conversion. The use of Eq. 2-78 for the second reaction system yields a gross distortion. The value of r obtained from Eq. 2-80 would be unity (the same as for a perfectly stoichiometric system of 10 mol each of AA and BB!) and this leads to a Xn value of inﬁnity at complete conversion. This is correct for the stoichiometric system but clearly is incorrect for the reaction system containing the large amount of monofunctional B reactant. The use of Eq. 2-78 must be limited to situations in which there are stoichiometric amounts of bifunctional reactants (or AB).

Also, Eq. 2-78 is inapplicable to any systems containing a reactant with functionality greater than 2. The Carothers equation, without such limitations, has two general uses. First, it can be used in the form of Eq. 2-137 to calculate the degree of polymerization of a reaction system using the appropriate value of favg (whose calculation depends on whether stoichiometric or nonstoichiometric amounts are present). If one obtains a negative value of Xn in the calculation, it

CROSSLINKING 107

means that the system is past the gel point at that conversion. Second, the use of Eq. 2-139 allows one to calculate the critical extent of reaction at the gel point. Keep in mind that the extent of reaction calculated from Eq. 2-137 or 2-139 refers to the extent of reaction of the A functional groups (deﬁned as those groups not in excess). The extent of reaction of the B functional groups is rp or rpc.

2-10b Statistical Approach to Gelation: Xw !1

Flory [1941, 1953] and Stockmayer [1943, 1952, 1953] used a statistical approach to derive an expression for predicting the extent of reaction at the gel point by calculating when Xw approaches inﬁnite size. The statistical approach in its simplest form assumes that the reactivity of all functional groups of the same type is the same and independent of molecular size.

It is further assumed that there are no intramolecular reactions between functional groups on the same molecule. (These assumptions are also inherent in the use of Eqs. 2-137 through 2-143). For this derivation the branching coefﬁcient a is deﬁned as the probability that a given functional group of a branch unit at the end of a polymer chain segment leads to another banch unit. For the polymerization of AA with BB and Af this corresponds to obtaining a chain segment of the type

+

A A

Af

B B +

A(f–1) A(B BA A)nB BA A(f–1)

ð2-144Þ

where n may have any value from zero to inﬁnity. The multifunctional monomer Af is considered a branch unit, while the segments between branch units are deﬁned as chain segments. The branch units occur on a polymer chain at the branch points (Fig. 1-2). Inﬁnite networks are formed when n number of chains or chain segments give rise to more than n chains through branching of some of them. The criterion for gelation in a system containing a reactant of functionality f is that at least one of the ðf  1Þ chain segments radiating from a branch unit will in turn be connected to another branch unit. The probability for this occurring is simply 1=ð f  1Þ and the critical branching coefﬁcient ac for gel formation is

ac ¼1ð f  1Þ

ð2-145Þ

The f in Eq. 2-145 is the functionality of the branch units, that is, of the monomer with functionality greater than 2. It is not the average functionality favg from the Carothers equation. If more than one type of multifunctional branch unit is present an average f value of all the monomer molecules with functionality greater than 2 is used in Eq. 2-145.

When að f  1Þ equals 1 a chain segment will, on the average, be succeeded by að f  1Þ chains. Of these að f  1Þ chains a portion a will each end in a branch point so that a2ð f  1Þ2 more chains are created. The branching process continues with the number of succeeding chains becoming progressively greater through each succeeding branching reaction. The growth of the polymer is limited only by the boundaries of the reaction vessel.

If, on the other hand, að f  1Þ is less than 1, chain segments will not be likely to end in branch units. For a trifunctional reactant ð f ¼ 3Þ the critical value of a is 12.

The probability a is now related to the extent of reaction by determining the probability of obtaining a chain segment of the type shown in Eq. 2-144. The extents of reaction of A and B functional groups are pA and pB, respectively. The ratio of all A groups, both reacted and unreacted, that are part of branch units, to the total number of all A groups in the mixture is deﬁned by r. This corresponds to the same deﬁnition of r as in Eq. 2-143. The probability that a B group has reacted with a branch unit is pBr. The probability that a B group has

108 STEP POLYMERIZATION

reacted with a nonbranch AA unit is pBð1 rÞ. Therefore the probability of obtaining a segment of the type in Eq. 2-144 is given by pA½ pBð1 rÞpAnpBr. Summation of this over all values of n and then evaluation of the summation yields

a ¼pApBr

1 pApBð1 rÞ

ð2-146Þ

Either pA or pB can be eliminated by using the ratio r of all A groups to all B groups to substitute pA ¼ rpB into Eq. 2-146 to yield

a ¼rp2Ar

1 rp2Að1 rÞ¼p2Brr  p2Bð1 rÞ

ð2-147Þ

Equation 2-147 is combined with Eq. 2-145 to yield a useful expression for the extent of reaction (of the A groups) at the gel point

pc ¼

1

fr½1þ rð f  2Þg1=2

ð2-148Þ

Several special cases of Eqs. 2-147 and 2-148 are of interest. When the two functional groups are present in equivalent numbers, r ¼ 1 and pA ¼ pB ¼ p, Eqs. 2-147 and 2-148 become

a ¼p2r

1 p2ð1 rÞ

ð2-149Þ

and

pc ¼1

½1þ rð f  2Þ1=2

ð2-150Þ

When the polymerization is carried out without any AA molecules ðr ¼ 1Þ with r < 1 the equations reduce to

a ¼ rp2A ¼p2Br

ð2-151Þ

and

pc ¼1

fr½1þ ð f  2Þg1=2

ð2-152Þ

If both of the conditions stated are present, that is, r ¼ r ¼ 1, Eqs. 2-147 and 2-148 become

a ¼ p2

ð2-153Þ

and

pc ¼1

½1þ ð f  2Þ1=2

ð2-154Þ

CROSSLINKING 109

These equations do not apply for reaction systems containing monofunctional reactants and/or both A and B type of branch units. Consider the more general case of the system

A1 A2 A3

B1 B2 B3

+

crosslinked polymer

+

+

Ai

+

+

+

+

Bj

+

+

ð2-155Þ

where we have reactants ranging from monofunctional to ith functional for A functional groups and monofunctional to jth functional for B functional groups [Durand and Bruneau,1982a,b; Miller et al., 1979; Miller and Macosko, 1978; Stockmayer, 1952, 1953; Stafford,

1981.] The extent of reaction at the gel point is given by

pc ¼

1

frð fw;A  1Þð fw;B  1Þg1=2

ð2-156Þ

where fw;A and fw;B are weight-average functionalities of A and B functional groups, respectively, and r is the stoichiometric imbalance (Sec. 2-6b). The functionalities fw;A and fw;B are deﬁned by

fw;A ¼

f 2AiNAi fAiNAi

ð2-157Þ

fw;B ¼

f 2BjNBj fBjNBj

ð2-158Þ

The summations in Eq. 2-157 are for all molecules containing A functional groups with NAi representing the number of moles of reactant Ai containing fAinumber of A functional groups per molecule. The summations in Eq. 2-158 are for all molecules containing B functional groups with NBjrepresenting the number of moles of reactant Bj containing fBjnumber of B functional groups per molecule.

The utility of Eq. 2-156 can be illustrated for the system:

4 mol A1 2 mol B1

40 mol A2 50 mol B2

2 mol A3 3 mol B3

3 mol A4 3 mol B5

r, fw;A, fw;B, and pc are calculated as

r ¼1ð4Þ þ 2ð40Þ þ 3ð2Þ þ 4ð3Þ

1ð2Þ þ 2ð50Þ þ 3ð3Þ þ 5ð3Þ¼ 0:80952

ð2-159Þ

fw;A ¼12ð4Þ þ 22ð40Þ þ 32ð2Þ þ 42ð3Þ1ð4Þ þ 2ð40Þ þ 3ð2Þ þ 4ð3Þ¼ 2:25490

ð2-160Þ

fw;B ¼12ð2Þ þ 22ð50Þ þ 32ð3Þ þ 52ð3Þ1ð2Þ þ 2ð50Þ þ 3ð3Þ þ 5ð3Þ¼ 2:41270

ð2-161Þ

pc ¼

1

f0:80952ð1:25490Þð1:41270Þg1=2¼ 0:83475

ð2-162Þ

110 STEP POLYMERIZATION

Keeping in mind that pc is the gel point conversion for A groups since B groups are in excess (A groups are limiting), consider the effects of adding more monofunctional reagent to the system. The effect is different for adding A1 versus adding B1. For example, increasing A1 from 4 to 18 mol increases r to 0.92063 and decreases fw;A to 2.10345, with fw;B unchanged. The changes in r and fw;A cancel each other and Eq. 2-156 calculates that pc is unchanged at 0:83475. On the other hand, increasing B1 from 2 to 16 mol decreases r to 0.72857 and also decreases fw;B to 2.27143, with fw;A unchanged. The changes in r and fw;A reinforce each other and pc increases to 0.92750.

The effect of increasing A1 is different from increasing B1 because B groups are in excess.

The additional A groups added by increasing A1 results only in changing some of the end groups of the polymer chains from B groups to A groups, with no effect on pc. When B1 is increased, it tends to degrade the crosslinking process. The bifunctional and polyfunctional A reactants depend on the polyfunctional B reactants to build up the crosslinked network.

Monofunctional B acts as a capping agent for chain ends to limit the extent of crosslinking and increase pc.

2-10c Experimental Gel Points

The two approaches to the problem of predicting the extent of reaction at the onset of gelation differ appreciably in their predictions of pc for the same system of reactants. The Carothers equation predicts the extent of reaction at which the number-average degree of polymerization becomes inﬁnite. This must obviously yield a value of pc that is too large because polymer molecules larger than Xn are present and will reach the gel point earlier than those of size Xn. The statistical treatment theoretically overcomes this error, since it predicts the extent of reaction at which the polymer size distribution curve ﬁrst extends into the region of inﬁnite size.

The gel point is usually determined experimentally as that point in the reaction at which the reacting mixture loses ﬂuidity as indicated by the failure of bubbles to rise in it. Experimental observations of the gel point in a number of systems have conﬁrmed the general utility of the Carothers and statistical approaches. Thus in the reactions of glycerol (a triol) with equivalent amounts of several diacids, the gel point was observed at an extent of reaction of

0.765 [Kienle and Petke, 1940, 1941]. The predicted values of pc, are 0.709 and 0.833 from Eqs. 148 (statistical) and 2-139 (Carothers), respectively. Flory [1941] studied several systems composed of diethylene glycol ð f ¼ 2Þ, 1,2,3-propanetricarboxylic acid ð f ¼ 3Þ, and either succinic or adipic acid ð f ¼ 2Þ with both stoichiometric and nonstoichiometric amounts of hydroxyl and carboxyl groups. Some of the experimentally observed pc values are shown in Table 2-9 along with the corresponding theoretical values calculated by both the Carothers and statistical equations.

TABLE 2-9 Gel Point Determinations for Mixture of 1,2,3-Propanetricarboxylic Acid,

Diethylene Glycol, and Either Adipic or Succinic Acida

Extent of Reaction at Gel Point (pc)

r ¼½CO2H½OH r Calculated from Eq. 2-139 Calculated from Eq. 2-148 Observeda

1.000

0.293

0.951

0.879

0.911

1.000

0.194

0.968

0.916

0.939

1.002

0.404

0.933

0.843

0.894

0.800

0.375

1.063

0.955

0.991

aData from Flory [1941].

CROSSLINKING 111

The observed pc values in Table 2-9 as in many other similar systems fall approximately midway between the two calculated values. The Carothers equation gives a high value of pc for reasons mentioned above. The experimental pc values are close to but always higher than those calculated from Eq. 2-148. There are two reasons for this difference: the occurrence of intramolecular cyclization and unequal functional group reactivity. Both factors were ignored in the theoretical derivations of pc. Intramolecular cyclization reactions between functional groups are wasteful of the reactants and require the polymerization to be carried out to a greater extent of reaction to reach the gel point. Stockmayer [1945] showed this to be the case for the reaction of pentaerythritol, C(CH2OH)4 ðf ¼ 4Þ with adipic acid. Gelation was studied as a function of concentration and the results extrapolated to inﬁnite concentration where intramolecular reactions would be expected to be nil. The experimental pc value of 0:578 0:005 compared exceptionally well with the theoretial value of 0.577. The value of pc calculated by the Carothers equation is 0.75 for this system.

In many reaction systems the difference between the observed pc values and those calculated from Eq. 2-148 are at least partially ascribed to the failure of the assumption of equal reactivity of all functional groups of the same type. An example is the glycerol-phthalic acid system previously mentioned. The difference between the calculated and observed values of pc (0.709 vs. 0.765) would be decreased, but not eliminated, if the calculation were corrected for the known lower reactivity of the secondary hydroxyl group of glycerol.

It is difﬁcult to ﬁnd crosslinking systems that are ideal in that all functional groups are of equal reactivity and intramolecular cyclization is negligible. The crosslinking of vinyl terminated poly(dimethylsiloxane) polymers with tri- and tetrafunctional silanes appears to be an exception. Thus the calculated and experimental pc values were 0.578 and 0.583, respectively, for the tetrafunctional silane and 0.708 and 0.703, respectively, for the trifunctional silane (with r ¼ 0:999) [Valles and Macosko, 1979].

Although both the Carothers and statistical approaches are used for the practical predication of gel points, the statistical approach is the more frequently employed. The statistical method is preferred, since it theoretically gives the gel point for the largest-sized molecules in a size distribution. From the practical viewpoint the use of the Carothers approach alone can be disastrous, since the Carothers approach always predicts a higher pc than observed.

Crosslinked polymer becomes intractable above pc; the reaction must be stopped at an extent of reaction below pc before starting the technological step of fabricating the polymer into the shape of ﬁnal desired product (see Sec. 2-12). Further, the statistical approach offers a greater possibility of adaption to various systems of reactants as well as the inclusion of corrections for the nonapplicability of the equal reactivity assumption and the occurrence of intramolecular reactions. Equation 2-148 and its modiﬁcations have been used extensively in the technology of crosslinked polymers.

2-10d Extensions of Statistical Approach

The statistical approach has been applied to systems containing reactants with functional groups of unequal reactivity [Case, 1957; Macosko and Miller, 1976; Miller and Macosko,1978; Miller et al., 1979]. In this section we will consider some of the results for such systems. Figure 2-15 shows a plot of Mw vs. extent of reaction for the various values of s at r ¼ 1 for the system

A

A

A

B B′

+

112 STEP POLYMERIZATION

where the two functional groups in the BB0 reactant have a difference in reactivity by a factor of s. s is the ratio of the rate constants for B and B0 groups reacting with A groups.

pc is the value of p at which the curve becomes essentially vertical (i.e., Mw ! 1). The curves shift to the right with increasing s, although the shift becomes progressively smaller with increasing s. The extent of reaction at the gel point increases as the B and B0 groups differ in reactivity. The more reactive B groups react to a greater extent earlier in the overall process, but gelation does not occur without reaction of the less reactive B0 groups. Overall there is a wastage of the more reactive B groups and pc is increased. There is an upper limit to this wastage with increasing s and pc levels off with increasing s.

Figure 2-16 shows a pc contour map for the system

A

A′′

A′

B B

+

at r ¼ 1 for various values of s1 and s2 with

s1 ¼kk0

ð2-163aÞ

s2 ¼kk00

ð2-163bÞ

where k, k0, and k00 are the rate constants for the reactions of A, A0, and A0 0 groups, respectively, with B groups. pc increases as s1 or s2 becomes larger than 1. If both s1 and s2 are larger than 1, the increase in pc is greater the larger is the difference between s1 and s2. Plots such as Figs. 2-15 and 2-16 can be used to calculate the expected pc for a system where the reactivities of the functional groups are known or the relative reactivities (s in the ﬁrst

Fig. 2-15 Mw versus extent of reaction for polymerization of A3 with BB0 for different s values. After Miller and Macosko [1978] (by permission of American Chemical Society, Washington, DC).

CROSSLINKING 113

system, s1 and s2 in the second system) in a particular reaction system can be determined from the measurement of pc.

Some theoretical evaluations of the effect of intramolecular cyclization on gelation have been carried out [Gordon and Ross-Murphy, 1975; Kilb, 1958; Kumar et al., 1986; Stafford,1981]. The main conclusion is that, although high reactant concentrations decrease the tendency toward cyclization, there is at least some cyclization occurring even in bulk polymerizations. Thus, even after correcting for unequal reactivity of functional groups, one can expect the actual pc in a crosslinking system to be higher than the calculated value.

Various relationships have been derived to describe the crosslinking density of a system past pc [Argyropoulos et al., 1987; Durand and Bruneau, 1982a,b; Dusek, 1979a,b; Dusek et al., 1987; Flory, 1953; Miller and Macosko, 1976] (see also Sec. 2-11). The density of crosslinks in a reaction system increases with conversion and with increasing functionality of reactants. For a system such as

A

A

A

A A

+

B B

+

the crosslink density increases as r increases. Varying the crosslink density by changing r is of practical interest in that it allows one to control the ﬂexibility or rigidity of the ﬁnal crosslinked polymer.

2-11 MOLECULAR WEIGHT DISTRIBUTIONS IN NONLINEAR POLYMERIZATIONS

The molecular size distribution functions for three-dimensional polymers are derived in a manner analogous to those for linear polymers, but with more difﬁculty. The derivations have been discussed elsewhere [Flory, 1946, 1953; Somvarsky et al., 2000; Stockmayer,

Fig. 2-16 Effect of s1 and s2 on pc for polymerization of BB with AA0. pc values are shown on the plot. After Miller and Macosko [1978] (by permission of American Chemical Society, Washington, DC).

114 STEP POLYMERIZATION

1943, 1952, 1953], and only their results will be considered here. The number Nx, number or mole fraction Nx, and weight fraction wx of x-mer molecules in a system containing monomer(s) with f > 2 are given, respectively, by

Nx ¼ N0ð fx xÞ!fx!ðfx 2xþ 2Þ!

ax1ð1 aÞ fx2xþ2

ð2-164Þ

Nx ¼

ð fx xÞ!f

x!ð fx 2xþ 2Þ!ð1 af=2Þ

ax1ð1 aÞfx2xþ2

ð2-165Þ

wx ¼ð fx xÞ!fðx 1Þ!ð fx 2xþ 2Þ!

ax1ð1 aÞfx2xþ2

ð2-166Þ

The number- and weight-average degrees of polymerization are given by

Xn ¼11 ðaf=2Þ

ð2-167Þ

Xw ¼ð1þ aÞ1 ð f  1Þa

ð2-168Þ

Xw Xn

¼ð1þ aÞð1 af=2Þ

1 ð f  1Þa

ð2-169Þ

These equations are general and apply equally for multifunctional reactions such as that of Af with Bf or that of Af with AA and BB. Depending on which of these reactant combinations is involved, the value of a will be appropriately determined by the parameters r, f , p,and r. For convenience the size distributions in the reaction of equivalent amounts of trifunctional reactants alone, that is, where a ¼ p, will be considered. A comparison of Eqs. 2-89 and 2-166 shows that the weight distribution of branched polymers is broader than that of linear polymers at equivalent extents of reaction. Furthermore, the distribution for the branched polymers becomes increasingly broader as the functionality of the multifunctional reactant increases. The distributions also broaden with increasing values of a. This is seen in Fig. 2-17, which shows the weight fraction of x-mers as a function of a for the polymerization involving only trifunctional reactants.

Fig. 2-17 Molecular weight distribution as a function of the extent of reaction for the polymerization of trifunctional reactants where a ¼ p. After Flory [1946] (by permission of American Chemical Society,Washington, DC).

MOLECULAR WEIGHT DISTRIBUTIONS IN NONLINEAR POLYMERIZATIONS 115

Figure 2-18 shows a plot of the weight fraction of different x-mers versus a or p for the trifunctional polymerization. The weight fraction wgel of the gel or1-mer is also plotted. A comparison of Figs. 2-17 and 2-18 with Fig. 2-9 for linear polymerization shows that the weight fraction of monomer is always greater than that of any one of the other species(up to the point where the curves for w1 and wgel intersect). As the reaction proceeds, larger species are built up at the expense of the smaller ones, and a maximum is reached at a value of p less than 12. The maximum shifts to higher values of p for the larger species. The distribution broadens and reaches maximum heterogeneity at the gel point a ¼ 12

, where the fraction of species that are highly branched is still small. The inﬁnite network polymer is ﬁrst formed at the gel point, and its weight fraction rapidly increases. The species in the sol (consisting of all species other than gel) decrease in average size because the larger, branched species are preferentially tied into the gel. Past the point of intersection for the w1 and wgel curves gel is the most abundant species on a weight basis.

The broadening of the distribution with increasing a can also be noted by the Xw=Xn value. Equations 2-167 and 2-169 show that the difference between the number- and weight-average degrees of polymerization increases very rapidly with increasing extent of reaction. At the gel point the breadth of the distribution Xw=Xn is enormous, since Xw is inﬁnite, while Xn has a ﬁnite value of 4 (Fig. 2-19). Past the gel point the value of Xw=Xn for the sol fraction decreases. Finally, at a ¼ p ¼ 1, the whole system has been converted to gel (i.e.,one giant molecule) and Xw=Xn equals 1.

As mentioned previously, the behavior of systems containing bifunctional as well as trifunctional reactants is also governed by the equations developed above. The variation of wx for the polymerization of bifunctional monomers, where the branching coefﬁcient a is varied by using appropriate amounts of a trifunctional monomer, is similar to that observed for the polymerization of trifunctional reactants alone. The distribution broadens with increasing extent of reaction. The effect of unequal reactivity of functional groups and intramolecular

Fig. 2-18 Weight fractions of various ﬁnite species and of gel in a trifunctional polymerization where a ¼ p. After Flory [1946] (by permission of American Chemical Society, Washington, DC).

116 STEP POLYMERIZATION

cyclization is to broaden the molecular weight distribution [Case, 1957; Macosko and Miller,1976; Miller and Macosko, 1980; Muller and Burchard, 1978].

2-12 CROSSLINKING TECHNOLOGY

Control of crosslinking is critical for processing thermoset plastics, both the reaction prior to the gel point and that subsequent to the gel point. The period after the gel point is usually referred to as the curing period. Too slow or too rapid crosslinking can be detrimental to the properties of a desired product. Thus, in the production of a thermoset foamed product, the foam structure may collapse if gelation occurs too slowly. On the other hand, for reinforced and laminated products the bond strength of the components may be low if crosslinking occurs too quickly.

The fabrication techniques for producing objects from thermosetting and thermoplastic polymers are vastly different. In the case of the thermoplastics the polymerization reaction is completed by the plastics manufacturer. The fabricator takes the polymer and applies heat and pressure to produce a ﬂowable material that can be shaped into the desired ﬁnished object. The situation is quite different for thermosetting plastics. A completely polymerized thermoset is no longer capable of ﬂow and cannot be processed into an object. Instead, the fabricator receives an incompletely polymerized polymer—termed a prepolymer—from the plastics manufacturer and polymerization (and crosslinking) is completed during the fabrication step. For example, a prepolymer can be poured into an appropriate mold and then solidiﬁed to form the desired ﬁnished object by completing the polymerization. The prepolymers are usually in the molecular weight range 500–5000 and may be either liquid or solid. The molds used for thermosets must be hinged so that they can be opened after crosslinking to remove the ﬁnished product.

Thermoset polymers are classiﬁed as A-, B-, and C-stage polymers according to their extent of reaction p compared to the extent of reaction at gelation pc. The polymer is an A-stage polymer if p < pc, B-stage if the system is close to the gel point ðpcÞ, and Cstage when it is well past pc. The A-stage polymer is soluble and fusible. The B-stage

Fig. 2-19 Number- and weight-average degrees of polymerization as a function of a for a trifunctional polymerization. The portions of the plots after the gel point a ¼ 12

are for the sol fraction only. After Flory [1946] (by permission of American Chemical Society, Washington, DC).

CROSSLINKING TECHNOLOGY 117

polymer is still fusible but is barely soluble. The C-stage polymer is highly crosslinked and both infusible and insoluble. The prepolymer employed by a fabricator is usually a B-stage polymer, although it may be an A-stage one. The subsequent polymerization of the prepolymer takes it through to the C stage.

Thermoset plastics can generally be grouped into two types depending on whether the same chemical reaction is used to both synthesize and crosslink the prepolymer. Generally,the older thermosetting materials involve the random crosslinking of bifunctional monomers with monomers of functionality greater than 2. The prepolymer is obtained in a ﬁrst step by stopping the reaction, usually by cooling, at the desired extent of conversion (either A- or Bstage). Polymerization with crosslinking is completed during a second-step fabrication process, usually by heating. The newer thermosets involve prepolymers of a more specially designed structure. These prepolymers undergo crosslinking in the second step by a chemical reaction different from that for the ﬁrst step. Because there is different chemistry in the two steps, one is not involved in any pc considerations in the ﬁrst step. The reactants are bifunctional with respect to the ﬁrst-step chemistry. However, one or more of the reactants has some functional group capable of reaction under other conditions. Such prepolymer systems are advantageous because they generally offer greater control of the polymerization and crosslinking reactions, and very importantly, of the structure of the ﬁnal product. The uses and markets for these newer thermosets are growing more rapidly than those of the older systems.

2-12a Polyesters, Unsaturated Polyesters, and Alkyds

Polyesters formed from phthalic anhydride and glycerol were among the ﬁrst commercial crosslinked polyesters. Linear polyesters seldom are synthesized by the direct reactions of acids or acid anhydrides with alcohols because the higher temperatures requred for high conversions lead to side reactions, which interfere with obtaining high molecular weights. This consideration is not overwhelmingly important for crosslinking systems, since crosslinking is achieved at far lower extents of reaction than are needed to obtain high polymer in a linear polymerization. Crosslinked polyesters are typically synthesized by direct esteriﬁcation of acid or acid anhydride with alcohol.

CO

O

OC

C

C O

O

O

O

CH2

CH O

CH2

O CH2OH

CHOH CH2OH

+

ð2-170Þ

Simple polyesters of the type described by Eq. 2-170 are too limited to be of commercial interest. Almost all crosslinked polyesters are either unsaturated polyesters or alkyd polyesters. These offer a greater ability to vary the ﬁnal product properties to suit a targeted market. Also, they offer greater process control since different chemical reactions are involved in the polymerization and crosslinking reactions. A typical unsaturated polyester

118 STEP POLYMERIZATION

is that obtained by the polymerization of maleic anhydride and ethylene glycol. Maleic anhydride is only a bifunctional reactant in the polyesteriﬁcation reaction, but it has the potential

for a higher functionality under the appropriate reaction conditions. The alkene double bond is reactive under radical chain polymerization conditions. Crosslinking is accomplished in a separate step by radical copolymerization with alkene monomers such as styrene, vinyl toluene, methyl methacrylate, triallyl cyanurate, and diallyl phthalate (Sec. 6-6a).

Fumaric and itaconic acids are also used as the diacid component. Most reaction formulations involve a mixture of a saturated diacid (iso- and terephthalic, adipic) with the unsaturated diacid or anhydride in appropriate proportions to control the density of crosslinking(which depends on the carbon–carbon double-bond content of the prepolymer) for speciﬁc applications [Parker and Peffer, 1977; Selley, 1988]. Propylene glycol, 1,4-butanediol, neopentyl glycol, diethylene glycol, and bisphenol A are also used in place of ethylene glycol as the diol component. Aromatic reactants are used in the formulation to improve the hardness,rigidity, and heat resistance of the crosslinked product. Halogenated reactants are used to impart ﬂame resistance.

The Unites States production of unsaturated polyesters was more than 1.7 billion pounds in 2001. Almost all unsaturated polyesters are used with ﬁbrous reinforcements or ﬁllers.

More than 80% of the market consists of structural applications that require the strengthening imparted by ﬁbrous (usually ﬁber glass) reinforcement. The remainder is used without ﬁbrous reinforcement but with inexpensive ﬁllers to lower costs. Unsaturated polyesters have a good combination of resistance to softening and deformation at high temperature, electrical properties, resistance to corrosion, weak alkalies, and strong acids and possess very good weatherability. The liquid polyester prepolymers are especially easy to fabricate into infusible thermoset objects by casting in open molds, spray techniques as well as compression,hand layup, and resin-transfer molding. Unsaturated polyesters are used extensively in the construction (tub and shower units, building facades, specialty ﬂooring, cultured onyx and marble, chemical storage tanks), transportation (truck cabs, auto body repair), and marine(boat hulls) industries as well as for business machine and electric handtool-molded parts.

Alkyds are unsaturated polyesters in which the unsaturation is located at chain ends instead of within the polymer chain [Lanson, 1986]. This is accomplished by using an unsaturated monocarboxylic acid in the polymerization (Eq. 2-172). Various unsaturated fatty acids are used. Some contain a single double bond (oleic, ricinoleic); others contain two or more double bonds, either isolated (linoleic, linolenic) or conjugated (eleostearic). The unsaturated fatty acid is typically used together with a saturated monoacid (typically a fatty acid such as lauric, stearic, palmitic but also benzoic and p-t-butylbenzoic). (The unsaturated and saturated fatty acids are often referred to as drying and nondrying oils, respectively.) The fatty acid content is in the range 30–60% or higher and the alkyd is referred to as a short,medium or long oil alkyd depending on the fatty acid content. Although glycerol is the major polyhydric alcohol in alkyd formulations, a variety of other alcohols with functionality from 2 to 8 (diethylene glycol, sorbitol, pentaerythritol, tripentaerythritol) are used either alone or in combination. Alkyd prepolymers are crosslinked via oxidation with atmospheric oxygen

CH

HC OC

O

CO

HOCH2CH2OH

OCH2CH2OOC CH CH CO

+

n

ð2-171Þ

CROSSLINKING TECHNOLOGY 119

(Sec. 9-2a). The crosslinking process is referred to as drying and is directly dependent on the content of unsaturated fatty acid. The crosslinking reaction involves chemical reactions different from those involved in prepolymer synthesis.

CO

O

OC

C

C O

O

O

O

CH2

CH O

CH2

O

RCH CH R′ CO

CH2OH

CHOH CH2OH

RCH CH R′ CO2H

+

+

ð2-172Þ

More than 200 million pounds of alkyds are produced annually in the Unites States.
