Repository: jeffsking/WKB-OB

File: RAW_FULL/ima_sync/个人知识库/WKB/Resources/Ebook/INTRODUCTION_TO_PHYSICAL_POLYMER_SCIENCE.pdf.md (part 9 of 22)
---
Phase separation and dissolution are controlled by three variables: temperature, pressure, and concentration. While simultaneous variation of all three yields a three-dimensional ﬁgure of signiﬁcant complexity, the effect of systematic variation of two of these quantities, holding the third constant, leads to the main stream of polymer research. The schematic phase diagrams in Figure 4.8, while drawn speciﬁcally for polymer–polymer miscibility analysis,are quite general. The solid line is called the binodal and the dashed line the spinodal (26). As deﬁned below, these two lines demarcate regions of different kinetics of phase separation. All the phase diagrams in Figure 4.8 are for liquid–liquid phase separation. If one of the components crystallizes, quite different phase diagrams emerge (27).While the ﬁgures are drawn symmetrically,the shapes and positions of the various curves depend on the ratio of the two polymer molecular weights.

154

CONCENTRATED SOLUTIONS, PHASE SEPARATION BEHAVIOR, AND DIFFUSION

Figure 4.7 Phase diagram for a polymer blend illustrating an upper critical solution temperature, UCST (apex of lower curve), and a lower critical solution temperature, LCST (apex of upper curve). Because of the low entropy of mixing, high-molecular-weight polymer blends exhibit the LCST phenomenon. If the chains are short, a UCST may be seen.

Figure 4.8a shows the LCST behavior of a typical polymer blend. Again, as in Figure 4.7, as the temperature is raised through the binodal line, phase separation will occur. Figure 4.8b shows the corresponding behavior as a function of pressure. While not widely investigated, early results show that increasing pressure increases miscibility (28). Thus the pressure coefﬁcient of an LCST is positive. This result agrees with the ﬁnding that miscible polymer pairs undergo densiﬁcation on mixing.

Figure 4.8c illustrates the phase diagram of a solvent and two polymers, PI and PII. As the solvent is removed, the mixture becomes less miscible and undergoes phase separation on going from point A to point B.

The case of a mutual solution of a polymer, PI, and a monomer MII is illustrated in Figure 4.8d.As monomer II polymerizes to form polymer II, the composition follows the trajectory A¢ to B¢. Here, phase separation occurs during polymerization. While this case is the most important industrially, encompassing such materials as high-impact polystyrene and ABS resins, it is the least understood. The reasons lie in the complexity of the thermodynamics of a system undergoing two simultaneous changes: (a) removal of the monomer solvent (as in Figure 4.8c) and (b) replacement of the solvent by polymer II.

Grafting during the polymerization, if present, constitutes another complica4.3 POLYMER–POLYMER PHASE SEPARATION 155

Figure 4.8 Methods of causing phase separation in multiconstituent polymer materials.

tion. Generally, grafted polymers are more miscible than the corresponding blends.

4.3.2 Thermodynamics of Phase Separation

The basic thermodynamic relationships developed in Section 3.2 hold for polymer blends. The basic equation for mixing of blends reads

(4.5)

where V is the volume of the sample (usually taken as 1 cm3), Vr is the volume of one cell (see Figure 3.3), z is the lattice coordination number (z is usually between 6 and 12), and Nc is the number of molecules in 1 cm3. Then, the term V/Vr is a count of the number of cells in 1 cm3, the ﬁrst term on the right being the heat of mixing term, DHM. This may be positive or negative, depending on the sign of c12. The second term on the right is the statistical entropy of mixing term, DSM. Since v1 and v2 are always fractions, this second term is always  negative. Of course, the classical representation of equation (4.5) is

(4.6)The statistical thermodynamic approach provides a molecular basis for calculating the properties of interest.

4.3.3 An Example Calculation: Molecular Weight Miscibility Limit

What is the molecular weight limit for mixing polystyrene and polybutadiene at 25°C and obtaining one phase? For simplicity, we assume v1 = v2 = 0.5, unit density, and a mer molecular weight of 100 g/mol for both polymers. This last relieves the requirement somewhat of having exactly one mer in each cell; see Figure 3.3. The quantity DGM/kT equals zero at the critical point. The basic unknown is reached through Nc.

The quantity c12 is found through Table 3.2 and equation (3.28):

Assuming that z = 6, the ﬁrst term in equation (4.5) may be evaluated as

V

V

V

V

r

r

=

¥

¥

(

) ¥

=

¥

(

)

1

6 023 10 100

1

6 023 10

23

21

3

cm

molecules mol

g mol

cm g mers or cells cm

3

3

.

.

c d d c

12

1

1

2

2

3

2

12

100

9 1 8 4

1 987

298

0 083

=

-

(

) =(

) -( )

◊

(

) ¥

= +

V RT

cm mol

cal cm

cal mol K

K

3

. .

.

.

D D DG H T SM M M= -

DG kT

V V

v v

z

N v v v v

M

r

=

-

ÊË

ˆ¯ +

+

[

]

1 2 12

1

1

2

2

12

c

c ln

ln

156

CONCENTRATED SOLUTIONS, PHASE SEPARATION BEHAVIOR, AND DIFFUSION

leading to

The second term on the right of equation (4.5) is

Then from equation (4.5),

Nc = 1.2 ¥ 1020 chains/cm3, which occupy 6.023 ¥ 1021 cells:

Since each “mer” weighs 100 g/mol, each chain is 5000 g/mol. Thus, above a molecular weight of 5 ¥ 103 g/mol, polystyrene and polybutadiene chains are immiscible.

4.3.4 Equation of State Theories

However, speciﬁc new theories, called the equation of state theories, have been worked out in an effort to understand the special conditions of mixing long chains (29–34). At equilibrium, an equation of state is a constitutive equation that relates the thermodynamic variables of pressure, volume, and temperature. A simple example is the ideal gas equation, PV = nRT. The van der Waals equation provides a fundamental correction for molecular volume and attractive forces. Equations of state may also include mechanical terms. Thus rubber elasticity phenomena are also described by equations of state; see Chapter 9.

A serious deﬁciency in the classical theory, as exempliﬁed by equation (4.5),is the assumption of incompressibility. This deﬁciency can easily be remedied by the addition of free volume in the form of “holes” to the system. These holes will be about the size of a mer and occupy one lattice site. In materials science and engineering, “holes” are frequently called “vacancies.” Imagine that a multicomponent mixture is mixed with N0 holes of volume fraction v0.

Then the entropy of mixing is

(4.7)

which follows from equation (3.15). This allows for compressibility, since the number of holes may be varied. Noting that the fractional free volume is given

DS k

N v

N v

M

i

i

i

= -

- Â

0

0

ln

ln

6 023 10

50

21

. ¥

(

)

¥

=

cells mers cm

1.2 10 chains cm

mers chain

3

20

3

0 8 3 10 0 6919= ¥ -. . Nc N v v v v

N

c 1

1

2

2 0 69

ln

ln

.

+

[

] = -

c

V V

v v

z

r

1 2 12

19

128 3 10 c -ÊËˆ¯ = ¥.

4.3 POLYMER–POLYMER PHASE SEPARATION 157

by 1 - r̃ , the entropy of mixing vacant sites with the molecules in equation of state terminology is given by

(4.8)

where r̃ is less than unity. When all the sites are occupied, r̃ = 1, and the right hand side is zero. In reality the cell size also increases with temperature, to accommodate increased vibrational amplitudes.

The Gibbs free energy of mixing is given by

(4.9)

where the quantity e* is a van der Waals type of energy of interaction.

Note that r̃ = r̃(P,T); r̃ Æ 1 as T Æ 0; r̃ Æ 1 as P Æ •.

By taking ∂DGM/∂r̃ = 0, the equation of state via the lattice ﬂuid theory (31)is obtained

(4.10)

where r is the number of sites (mers, if each occupies a site) in the chains, and

(4.11)

For high polymers, r goes substantially to inﬁnity, yielding a general equation of state for both homopolymers and miscible polymer blends,

(4.12)

The corresponding equation of state derived by Flory (29) is

(4.13)

Workers in the ﬁeld prefer to state the equations in terms of density relations, because for condensed systems, density is easier to measure than volume.

Again, r̃ = r/r* = V*/V, where V* represents the close-packed volume per unit mass.

Data for several polymers of interest are shown in Table 4.2 (31).This information may be used to determine miscibility criteria. Basically, T* values must be similar for miscibility. If T*1 > T*2, then it is desirable to have P*1 > P*2. Polymers must have similar coefﬁcients of expansion for miscibility; that is, the ratio of the densities must remain similar as the temperature is changed. The quantities T* and P* represent theoretical values at close packing.

˜ ˜ ˜ ˜

˜

r r r2 1 3 11 0+ - -( ) =-P T˜ ˜ ˜ ln ˜ ˜r r r2 1 0+ + -( ) +[ ] =P T 1

1 1

2 2

r

v r

v r

= +

˜ ˜ ˜ ln ˜

˜

r

r

r

2

1

11

0

+ +

-

( ) + -ÊËˆ¯

ÈÎÍ

˘˚̇=

P T

r

D

D

G

T S

M

M

=

-

˜ *re

DS

k

M = -

-

( ) -( ) +[

]

˜

˜ ln ˜ ˜ ln ˜

r

r r r r

1

1

158

CONCENTRATED SOLUTIONS, PHASE SEPARATION BEHAVIOR, AND DIFFUSION

From such information, it may be found that the system poly(2,6-dimethyl phenylene oxide)–blend–polystyrene is miscible but that poly(dimethyl siloxane), which is so different from the others, should be immiscible with all of them.

The basis for phase separation in polymer blends must be considered further here. For the Flory–Huggins theory of incompressible polymer mixtures (see Section 3.3), the small entropy of mixing is dominated by the heat of mixing, leading to the conclusion that the heat of mixing must be zero or negative to induce miscibility. When the system is compressible, the reverse may be true. “Compressible” in the current sense means that the theory includes terms for volume changes.

When two compressible polymers are mixed together, negative heats of mixing cause a negative volume change. Since reducing the volume of the system reduces the number of holes, the entropy of mixing change is negative.

At high enough temperatures, the unfavorable entropy change associated with the densiﬁcation of the mixture becomes prohibitive, that is, T DS > DH, and the mixture phase-separates. The two-phase system has a larger volume as the holes are reintroduced, and hence a larger positive contribution to the entropy.

This scenario leads to lower critical solution temperatures. Signiﬁcantly differing coefﬁcients of expansion contribute to phase separation. In virtually all polymer–polymer systems exhibiting critical phenomena, both DH and T DS are relatively small quantities. Thus relatively modest changes in either the enthalpy or the entropy alter the phase diagram signiﬁcantly.

4.3.5 Kinetics of Phase Separation

There are two major mechanisms by which two components of a mutual solution can phase-separate: nucleation and growth, and spinodal decomposition;

4.3 POLYMER–POLYMER PHASE SEPARATION 159

Table 4.2 Equation of state parameters for some common polymers

Polymer

T* (K)

P* (bars) r* (g/cm3)

Poly(dimethyl siloxane), PDMS

6050

3020

1.104

Poly(vinyl acetate), PVAc

6720

5090

1.283

Poly(n-butyl methacrylate), PnBMA

7000

4310

1.125

Polyisobutylene, PIB

8030

3540

0.974

Polyethylene (low density), LDPE

7010

4250

0.887

Poly(methyl methacrylate), PMMA

8440

5030

1.269

Polystyrene (atactic), PS

7950

3570

1.105

Poly(2,6-dimethylphenylene oxide), PPO

8260

5170

1.161

Polyethylene (high density)a

6812

4720

0.995

Polypropylenea

6802

4080

0.992

Polybutadienea

4665

5400

0.932

a D. J. Walsh, W. W. Graessley, S. Datta, D. J. Lohse, and L. J. Fetters, Macromolecules, 25, 5236(1992).

see Figure 4.9 (34). Nucleation and growth are associated with metastability,implying the existence of an energy barrier and the occurrence of large composition ﬂuctuations. Domains of a minimum size, the so-called critical nuclei,are a necessary condition. Nucleation and growth (NG) are the usual mechanisms of phase separation of salts from supersaturated aqueous solutions, for example. Spinodal decomposition (SD), on the other hand, refers to phase  separation under conditions in which the energy barrier is negligible, so even small ﬂuctuations in composition grow.

The two kinetic modes are compared in Table 4.3. The most interesting differences are the growth mechanisms. As illustrated in Figure 4.9, the nucleation and growth mechanism results in domain size increasing with time. The domains tend to be spheroidal in nature. For spinodal decomposition, interconnected cylinders tend to form. Their initial growth mechanism involves an exchange of mass across the boundary, purer phases forming with time. Thus the amplitude of the waves increases, but not necessarily the wavelength. The domains are of about the same size as the original wavelength of the wavelikeﬂuctuation during the early stages of phase separation. On annealing, it must be pointed out, both kinds of domains (NG and SD) may coalesce, forming larger and larger spheroidal structures.

The best characterized system has been polystyrene blended with poly(vinyl methyl ether). Several studies showed that this system is miscible

160

CONCENTRATED SOLUTIONS, PHASE SEPARATION BEHAVIOR, AND DIFFUSION

positive diffusion coefficient

negative diffusion coefficient

Co Co

Distance

Distance

t1 t2 t3

t1

t2

t3

(a)

(b)

Ÿ

Figure 4.9 A schematic of concentration proﬁles during phase separation (34), for

(a) nucleation and growth and (b) spinodal decomposition.

in all proportions below about 80°C or so, depending on the molecular weight.

Nishi et al. (35) prepared a number of mutual solutions at low temperatures.

After equilibration, they rapidly raised the temperature, then held the temperature constant again, making observations in the microscope. Nucleation and growth could be seen as tiny spheres, while spinodal decomposition looked like tiny overlapping worms. The more unusual of these two results,that of spinodal decomposition, has been modeled by Reich (36), see Figure

4.10. The experimental results are shown in Figure 4.11 (35). Experiments like these delineate the regions of nucleation and growth from those of spinodal decomposition in phase-separating polymer blends.

The kinetics of phase separation proper have been described by Cahn and Hilliard (37,38). For the early stages of decomposition, the diffusion equation is of the following form:

(4.14)

where G is the free energy, f is the composition, M is the mobility coefﬁcient,and K is the energy gradient coefﬁcient arising from contributions of composition gradients to the free energy. Solution of this equation leads to theories of the wavelength of the system and the rate at which the domains will form.

The spinodal line is deﬁned by the locus of temperatures in the phase diagram,where ∂2G/∂f2 = 0.The critical point is given where the third derivative is equal to zero. It is interesting to note that the Cahn-Hilliard theory was originally derived to obtain an understanding of the phase-separation kinetics in certain inorganic glasses.

∂

∂=∂∂ÊËˆ¯— - —ÈÎÍ˘˚̇fff ftMGK222 42

4.3 POLYMER–POLYMER PHASE SEPARATION 161

Table 4.3 Mechanisms of phase separation

1. Nucleation and growth

(a) Initial fragment of more stable phase forms.

(b) Two contributions to free energy: (i) work spent in forming the surface and(ii) work gained in forming the interior.

(c) Concentration in immediate vicinity of nucleus is reduced; hence diffusion into this region is downhill. (Diffusion coefﬁcient is positive.)

(d) Droplet size increases by growth initially.

(e) Requires activation energy.

2. Spinodal decomposition

(a) Initial small-amplitude composition ﬂuctuations.

(b) Amplitude of wavelike composition ﬂuctuations increases with time.

(c) Diffusion is uphill from the low concentration region into the domain.

(Diffusion coefﬁcient is negative.)

(d) Unstable process: no activation energy required.

(e) Phases tend to be interconnected.

Figure 4.10 Coarsening during the latter stages of spinodal phase separation (36), polystyrene-blend-poly(vinyl methyl ether).

Figure 4.11 Phase separation by spinodal decomposition () and nucleation and growth (•),as observed under a microscope (35).

4.3.6 Miscibility in Statistical Copolymer Blends

As stated previously, most homopolymer blends are immiscible due to the  negative entropy of mixing and negative heats of mixing. Sometimes, however,miscibility can be achieved with the introduction of comonomers. These may be, in general,

(4.15)

or more frequently

(4.16)

The phenomenon makes use of the fact that miscibility in copolymer–copolymer blends may be enhanced by the repulsion of dissimilar mers on the same chain: A hates B more than it hates C. An example is poly(vinyl chloride)–blend–poly(ethylene–stat–vinyl acetate), where poly(vinyl chloride) is immiscible with either polyethylene or poly(vinyl acetate).

Karasz and MacKnight (39) approached the problem through mean ﬁeld thermodynamic considerations, arguing that negative net interactions are  necessary to induce miscibility. The general equation for the free energy was adopted from equation (4.5):

(4.17)

where v1 and v2 are volume fractions, n1 and n2 are degrees of polymerization,and cblend is a dimensionless interaction parameter deﬁned as

(4.17a)

where the coefﬁcients cij are functions of the copolymer compositions, with  0 £ cij £ 1. For An/(BxC1-x)n¢ blends,

(4.18)

where x represents the mole fraction.

“Windows of miscibility” result when DGM < 0. This is illustrated for  the system poly(2,6-phenylene oxide)–blend–poly(o-chlorostyrene–stat–pchlorostyrene) in Figure 4.12 (40). The experimental determination of miscibility involved a DSC characterization of each sample for one or two glass transition temperatures. As mentioned previously, poly(2,6-phenylene oxide)is miscible with polystyrene in all proportions; indeed, this forms the basis for important impact-resistant plastics. However, miscibility is limited with the halogenated styrenes.

c c

c

c

blend

AB

AC

BC

=

+ -( ) - -( )

x

x

x x

1

1

c

c

blend = Â c ij ij i j,

DG RT

v n

v

v n

v v v

M =

+

+

1 1

1

2 2

2

1 2

ln

ln cblend

poly A

B

poly A

C

- -

(

)-

-

- -

(

)

stat blend

stat

poly A

B

poly C

D

- -

(

)-

-

- -

(

)

stat

blend

stat

4.3 POLYMER–POLYMER PHASE SEPARATION 163

Miscibility for (AxB1-x)n/CyD1-y)n¢ may even be brought about if all the cij values are positive, as illustrated in Figure 4.13 (39). The ellipse shown cannot extend to the corners of the diagram because these areas correspond to immiscible blends of the respective homopolymers.

The history of polymer blending has taken several interesting turns. Before about 1974, virtually all polymer blends known were immiscible. Polymer scientists thought that thermodynamics was against such mixing, particularly that the very small entropies of mixing would always dominate the circumstances.

Kinetically, diffusion was thought to be so slow that even if a miscible polymer pair could be found, inordinate amounts of time would elapse before mixing would occur.

With the development of the equation of state theories, however, phase  diagrams began to be constructed. To everyone’s surprise, virtually all these systems exhibited LCST behavior. (Earlier, many scientists were trying to raise the temperature to bring about miscibility.) It was discovered that for very small domains, equilibrium mixing could be achieved in a matter of minutes.

The concept of speciﬁc interactions was developed, where hydrogen bonds,

164

CONCENTRATED SOLUTIONS, PHASE SEPARATION BEHAVIOR, AND DIFFUSION

Figure 4.12 Window of miscibility for blends of poly(2.6-dimethyl-1,4-phenylene oxide), PPO,and statistical copolymers of ortho-chlorostyrene and para-chlorostyrene, PO, 40/60 PO/PPO.

For midrange compositions and lower temperatures, the polymers mix. For higher temperatures and other compositions, there is phase separation (40).

polar attractions, and so on, between the polymers each played a role in developing miscibility. Today, very many miscible polymer pairs are known. While the science of polymer blending was qualitative in nature in the 1950s and 1960s, and primarily concerned with toughness and impact resistance (still important!), major advances in the ﬁeld have now turned toward thermodynamics and kinetics.

From an engineering point of view, the need is to control the miscibility and the phase domain size. Very small sizes (200 Å) serve to make good damping compositions, while domains of the order of 1000 Å make better impactresistant materials. The extent of mixing, particularly at the interface between the domains, has now been found to be critical in determining many properties. All these are subjects of current research (26,30,41–46); see Chapter 12.

4.3.7 Polymer Blend Characterization

There has been increasing interest in mutually miscible polymer blends(38–43). Rather than trying to ﬁnd polymer–polymer systems that are “alike,”the emphasis has been on ﬁnding systems that are complementary, attracting one another by hydrogen bonds or polarity. The ﬁrst important polymer–polymer phase diagram was worked out by McMaster (47) on poly(styrene–stat–acrylonitrile)–blend–poly(methyl methacrylate), who determined the phase diagram by cloud point determination. He found an LCST behavior. Other miscible systems include poly(methyl methacrylate)–blend–poly(vinylidene chloride) (48) and polystyrene–blend–poly(2,6-dimethyl–1,4-phenylene oxide) (49). These materials are characterized by a negative heat of mixing.

4.3 POLYMER–POLYMER PHASE SEPARATION 165

Figure 4.13 Theoretical miscibility domain (shaded region) in copolymer blends, assuming inﬁnite degree of polymerization. The Flory interaction parameters are cAB, cAC, cAD, cBC, cBD,and cCD which are 0.3, 0.1, 0.2, 0.2, 0.1, and 0.4, respectively (39).

Polymer-polymer interactions in the bulk state have been studied by a number of experimental tools; see Table  4 .4. For phase-separated compositions, dynamic mechanical spectroscopy (Chapter 8) measures shifts in the glass transition temperature, which provides a measure of the extent of molecular mixing in partially mixed systems. Electron microscopy is used to determine domain size and shape; see Section 4.5.6 (50-52).

For measurements on miscible systems, a variety of instruments are used. These include small-angle neutron scattering (see Section 5.2.2), which provides a measure of the second virial coefficient thermodynamic interaction between the two polymers in miscible blends, inverse gas chromatography, and solvent vapor sorption; the last two measure the Flory interaction parameter between the two polymers. (Note: In the following text subscript 1 stands for the solvent; subscripts 2 and 3 stand for the two polymers when addressing volume fractions, thermodynamic quantities, and so on.) NMR and ESR instrumentation each measure different relaxation times for segments of one component in contact with segments of the other component. FT-IR provides a measure of the specific interactions occurring between polymer segments. For example, the carbonyl vibration band of polycaprolactone shifts to lower frequencies on blending with poly(vinyl chloride), providing a measure of the

References

strength of interaction between the carbonyl and the chlorine. Heats of mixing of two polymers, of course, provide a sum of all such energies of interaction.

Differential scanning calorimetry measures the changes in heat capacity between the individual components and the blend.

Another method involves excimer ﬂuorescence as a molecular probe; see Section 2.9. The question may be raised as to whether polymer blends will become more miscible if the differences in their solubility parameters are reduced. Excimer ﬂuorescence provides some evidence; see Figure 4.14 (52).

Here, 0.2 wt.% of poly(2-vinyl naphthalene), P2VN, is dispersed in a series of poly(alkyl methacrylates). These include the following, which are identiﬁed in Figure 4.14 by acronym: methyl, PMMA; ethyl, PEMA; n-propyl, PnPMA;isopropyl, PiPMA; n-butyl, PnBMA; isobutyl, PiBMA; sec-butyl, PsBMA;tert-butyl, PtBMA; phenyl, PPhMA, isobornyl, PiBoMA; benzyl, PBzMA; and cyclohexyl, PCMA. Two other host polymers were polystyrene, PS, and poly(vinyl acetate), PVAc.

Figure 4.14 shows the average values of the excimer to monomer ratio,ID/IM, plotted against the difference in host and guest solubility parameters.

There are two phenomena involved. The intramolecular site concentration depends on the population of suitable local conformation states of the chain,that is, rotational dyads. However, the concentration of intermolecular sites is sensitive solely on clustering of the guest P2VN, or the chains bending back on themselves. In a thermodynamically good host medium, there will be extensive mixing, causing the local concentration of aromatic rings to drop. In addi4.3 POLYMER–POLYMER PHASE SEPARATION 167

Figure 4.14 Poly(2-vinyl naphthalene) becomes quite miscible with acrylic polymers when the differences between their solubility parameters become small (52).

tion, chain expansion reduces the likelihood of chain back-bending. Both effects lead to a minimum in ID/IM for Dd = 0. It must be noted that in all cases of miscibility dhost – dguest is less than unity, and at the extremes studied ID/IM has not yet leveled out, which would be a sign of more or less complete phase separation.

4.3.8 Graft Copolymers and IPNs

Most polymer blends, grafts, blocks, and IPNs exhibit phase separation, as discussed previously. It must be emphasized that their wide application in commerce arises largely because of the synergistic properties exhibited by these materials. Applications have included impact-resistant plastics, thermoplastic elastomers, coatings, and adhesives.

The morphology of some graft copolymers and IPNs based on SBR† and polystyrene is illustrated in Figure 4.15 (50). Here the various morphologies,and hence their subsequent physical and mechanical properties, are controlled by cross-linking and/or mixing. The graft copolymer in the upper left of Figure

4.15 is called high-impact polystyrene (HIPS). The SBR phase, stained dark,toughens the otherwise brittle polystyrene. Important features of the rubber phase include its low glass transition temperature, small domain size, and extent of grafting to the polystyrene phase. These features will be discussed further in Chapter 13. It must be pointed out, however, that actual extraction studies show that most of the polystyrene is not grafted. Only that portion in contact with polybutadiene is signiﬁcantly bonded. The upper right structure is the graft copolymer made without proper stirring. Note that the rubber phase is continuous. As a consequence the material is much softer than the HIPS composition.

The bottom four structures are IPNs or semi-IPNs, as indicated. Note that all six compositions have essentially the same chemical composition, except for cross-linking. Higher cross-linking makes the domains smaller.

4.3.9 Block Copolymers

In the discussion above, the limited solubility of one polymer in another was ascribed to the unusually low entropy of mixing. In a block copolymer, cone chain portion is attached to another, end on end. It is interesting to note the miscibility characteristics and morphology of these materials.

First of all, the presence of the chemical bond between the blocks deﬁnitely improves the mutual miscibility‡ of the two polymers (53–55). Thus block

168

CONCENTRATED SOLUTIONS, PHASE SEPARATION BEHAVIOR, AND DIFFUSION

† Styrene–butadiene rubber, poly(butadiene–stat–styrene).

‡ The term “miscibility” is preferred by Olabisi et al. (51,53–55) and Paul (56) and others rather than “solubility” because the very large size of the polymer molecules has sometimes created the appearance of slight demixing, when they were in fact mixed on a molecular level according to all thermodynamic criteria. An older term for miscibility is “compatibility.” Use of that term is now recommended in terms of satisfactory engineering properties.

copolymers are miscible to higher block molecular weight than their corresponding blends.

If block copolymers phase-separate, how big are the domains?† If the bonds holding the blocks together are maintained, then the domains must be small

4.3 POLYMER–POLYMER PHASE SEPARATION 169

Figure 4.15 Phase morphology of graft copolymers and IPNs of SBR rubber and polystyrene by transmission electron microscopy. Upper two ﬁgures, graft copolymers; middle two, semiIPNs; bottom two, full IPNs. Diene portion stained dark with OsO4 (50).

† A domain is a discrete region of space occupied by one phase and surrounded by another.

enough that one block resides in one phase while the other block is in the neighboring phase. The junction, or bond between the blocks, tends to be in the interface between the two blocks (57,58).

The morphology of the phases changes from spheres to cylinders to alternating lamellae depending on the relative length of the two blocks. Spheres containing the short blocks are formed within the continuous phase of the longer block (see Figure 4.16). Alternating lamellae form when the blocks are about the same length. Cylinders are formed for intermediate cases as illustrated in Figure 4.17 (59).

The actual size of the three types of domains was calculated by Meier(49,50):

(4.19)

(4.20)

(4.21)

where K̄ is the experimental constant relation the unperturbed rootmean-square end-to-end distance to the molecular weight,

, and R is a characteristic dimension, the radius of the spheres and cylinders, and the halfr M02

Lamellae

= 1.4

1 2

R

KM

a

Cylinders

= 1.0

1 2

R

KM

a

Spheres

= 1.33

1 2

R

KM

a

170

CONCENTRATED SOLUTIONS, PHASE SEPARATION BEHAVIOR, AND DIFFUSION

Figure 4.16 Idealized triblock copolymer thermoplastic elastomer morphology.

thickness of the corresponding lamellae.Typically the minor component forms spheres up to 25% concentration, cylinders between 25 and 40%, and alternating lamellae in midrange. For some common polymers, values of for R in Ångstroms are

Values of a are slightly larger than unity because the chains are slightly strained at the common junction points between the two phases. For practical calculations, a value of 1.2 might be assumed, since a varies between 1.0 and

1.5 for most cases of interest.

It must be pointed out that many block copolymers are synthesized in the form of triblock or multiblock copolymers.As an example, the triblock copolymer polystyrene–block–polybutadiene–block–polystyrene is widely used as a rubbery shoe sole material. In this case the long, rubbery center block forms the continuous phase whereas the short, glassy polystyrene blocks form submicroscopic spheres (see Figure 4.16). The hard domains constitute a type of physical cross-link, holding the whole mass together. On heating above the glass transition of the hard phase, the material softens and ﬂows. Other examples are the so-called segmented polyurethanes, which form the elastic thread in clothing, particularly undergarments, a multiblock material.

Polystyrene

Polyisobutylene

Poly dimethyl siloxane

Poly methyl methacrylate

670 10 700 10 880 10 565 10

3 3 3 3

¥¥

(

)

¥

(

)

¥

----

K

4.3 POLYMER–POLYMER PHASE SEPARATION 171

Figure 4.17 Polystyrene–block–polybutadiene–block–polystyrene (40% butadiene), showing the existence of the cylindrical structures. Polymer cast from toluene solution, and the polybutadiene portion stained with OsO4. Two cuts through the ﬁlm are (a) normal and (b) parallel.

Apparent spheres in (a) are end-on cuts (59).

4.3.10 Example Calculations with Block Copolymers

Suppose that a polystyrene–block–polybutadiene–block–polystyrene triblock copolymer is synthesized with block molecular weights of 10,000–80,000–10,000 g/mol. With a total molecular weight of 100,000 g/mol, it is 20% polystyrene, in the spherical domain range.

First, what is the volume of one domain (60)? Equation (4.19) can be used:

Then R = 111 Å, yielding a volume of 5.72 ¥ 106Å3 for one spherical domain.

Second, how many chains are in a domain? Polystyrene has a density of

1.06 g/cm3 (Table 3.2), with a mer molecular weight of 104 g/mol. The number of mers per cm3 is {(1.06 g/cm3)/(104 g/mol)} ¥ 6.02 ¥ 1023 mers/mol = 6.14 ¥1021 mers/cm3, yielding 1.63 ¥ 102 Å3/mer. Then 5.72 ¥ 106Å3/1.63 ¥ 102 Å3/mer= 3.51 ¥ 104 mers per domain. Since a 10,000 g/mol polystyrene chain contains

96.1 mers, this yields 365 polystyrene blocks per domain. This result comes from having, for many commercial materials of interest, 200 to 500 blocks per domain. It is unusual in that people are used to thinking about astronomical numbers of molecules in most locations except high vacuums.

4.3.11 Ionomers

Ionomers are polymers that typically contain 5% to 15% ionic groups (61).

While these materials are statistical copolymers, the ionic groups usually phase separate from their hydrocarbon-like surroundings thus providing properties resembling multiblock copolymers. The ionic groups, phase separated, form a type of physical cross-linking. The level of bonding increases with the valence of the ions; thus Na+ < Zn+2 < Al+3.

An important ionomer is polyethylene containing about 5 mole-% of sodium acrylate mers. An application of this material involves its capability of melt bonding in the presence of aqueous ﬂuids, such as are encountered in the meat-packing industry.

Polymer blends are treated in more detail in Chapter 13.

4.4 DIFFUSION AND PERMEABILITY IN POLYMERS

Permeation is the rate at which a gas or vapor passes through a polymer. The mechanism by which permeation takes place involves three steps: (a) absorption of the permeating species into the polymer; (b) diffusion of the permeating species through the polymer, traveling, on average, along the concentration gradient; and (c) desorption of the permeating species from the polymer surface and evaporation or removal by other mechanisms (62).

Factors affecting permeability include the solubility and diffusivity of the penetrant into the polymer, polymer packing and side-group complexity,

R =

¥

¥ ¥

(

)

-

1 33 1 25 670 10 10 0003 1 2. . , Å

172

CONCENTRATED SOLUTIONS, PHASE SEPARATION BEHAVIOR, AND DIFFUSION

polarity, crystallinity, orientation, ﬁllers, humidity, and plasticization. For example, polymers with high crystallinity usually are less permeable because their ordered structure has fewer holes through which gases may pass.

The concept of holes, or free volume, in polymers has already been introduced in relation to phase diagrams. It must be emphasized that holes in materials are required for all types of molecular motion beyond simple vibrational and rotational states. One must ask the question:When a molecule moves from position A to position B, into what does it move, and what does it leave behind? The answer is that it moves into a hole. The hole and the molecule are transposed, so the hole is where the molecule was before the action started.

The general concept of free volume is developed in Chapter 8, in relation to the glass transition.

4.4.1 Swelling Phenomena

Consider a polymer in contact with a solvent. Diffusion takes place in both directions, the polymer into the solvent, and vice versa. However, the rate of diffusion of the solvent, being a small molecule, is much faster. Hence, for a time, the polymer really acts as the solvent.

If the polymer is glassy, the solvent lowers the Tg by a plasticizing action.

Polymer molecular motion increases. Diffusion rates above Tg are far higher than below Tg. Thus diffusion may depend on the concentration of the diffusing species (63,64).

4.4.2 Fick’s Laws

Perhaps one of the most interesting cases of the polymer behaving as the solvent has to do with permeability of water and gases. Often polymers, in the form of ﬁlms, are used as barriers to keep out water and air. In the case of food wrappers, it is often desired to keep in water but keep out oxygen.

The general case of diffusion in materials is given by Fick’s laws (65). Hisﬁrst law governs the steady-state diffusion circumstance:

(4.22)

Simple steady-state diffusion through a ﬁlm is modeled in Figure 4.18. Theﬂux J gives the quantity of permeant passing through a unit cross section of membrane per unit time. Thus equation (4.22) leads to ﬁrst-order transport kinetics, where the quantity transported at any instant depends on the concentration on the high concentration side to the ﬁrst power.

Fick’s second law controls the unsteady state:

(4.23)

∂∂

∂∂

∂∂

c

t x

D

c x

= ÈÎÍ

˘˚̇

J D

c x

= -∂∂

4.4 DIFFUSION AND PERMEABILITY IN POLYMERS 173

The quantity J represents the net ﬂux of diffusing material across unit area of a reference plane and has the units of mol ·cm-2 · s-1; c is the vapor concentration, x represents the distance diffused in time t, and D is the diffusion  coefﬁcient.

The permeability coefﬁcient, P, is deﬁned as the volume of vapor passing per unit time through unit area of polymer having unit thickness, with a unit pressure difference across the sample. The solubility coefﬁcient, S, determines the concentration. For the simplest case

(4.24)

which expresses the permeability in terms of solubility and diffusivity.

The temperature dependence of the solubility obeys the Clausius–Clapeyron equation written in the form (66)

(4.25)

A study of vapor solubility as a function of temperature allows the heat of solution DHs to be evaluated. Since the size of the diffusing molecule per se is important, it turns out that the logarithm of the diffusion coefﬁcient depends inversely on the molar volume (67,68).

Of course, the permeability coefﬁcients depend on the temperature according to the Arrhenius equation,

(4.26)

where DE is the activation energy for permeation (69).

Similar relations hold for solubility and diffusivity.

P P e E RT= -0D DH

R

d S d T

s = -( )ln1 P D S= ◊

174

CONCENTRATED SOLUTIONS, PHASE SEPARATION BEHAVIOR, AND DIFFUSION

Figure 4.18 Illustration of permeability through a ﬁlm under steady-state conditions, showing the decrease in concentration, c.

4.4.3 Permeability Units

While there are many dimensions and units found in the literature for permeability, the preferred current dimensions are (70)

(4.27)

The preferred SI unit of the permeability coefﬁcient is (70)

(4.28)

Thus permeability coefﬁcients range from 10-11 to 10-16 cm3 ¥ cm/cm2 ¥ s ¥ Pa for many polymers and permeants. The units of activation energy are kJ/mol.

Similarly the units of D and S are

(4.29)(4.30)

4.4.4 Permeability Data

Factors controlling permeability of small molecules through polymers include:

(a) solubility and diffusivity, (b) polymer packing and side groups,

(c) polarity, (d) crystallinity, (e) orientation, (f) ﬁllers, (g) humidity, and (h)plasticization.

Typical permeability data are shown in Table 4.5 (70) for a range of elastomers, amorphous plastics, and semicrystalline plastics. In general, permeability decreases from elastomers to amorphous plastics to semicrystalline plastics.

One of the more recent applications is the use of amorphous poly(ethylene terephthalate)† for soft drink bottles. The major requirements are to keep carbon dioxide and water in and to keep oxygen out. One must realize that these gases are continuously being transported across the plastic even if at a low rate, causing the soft drink eventually to go “ﬂat.” Thus these drinks have a “shelf life,” after which they must be discarded if not sold.

4.4.5 Effect of Permeant Size

For elastomers, concerted movements of several adjacent chain segments take place to provide rapid transport. Such motions are restricted in glassy polyUnits of =cm

Pa

cm Pa

3

3

S

K

273 15 1 013 105. ;  . ¥( )¥

Units of = cm s2D

Units of

cm cm

cm s Pa

P =

¥¥ ¥

3

2

P =(

)¥ (

)

( )¥ ( )¥ (

)

quantity of permeant film thickness

area time pressure drop across the film
