Repository: jeffsking/WKB-OB

File: RAW_FULL/ima_sync/个人知识库/WKB/Resources/Ebook/polymer-science-and-technology_compress.pdf.md (part 9 of 30)
---
Some degradation accompanies the nitration process. Products with different nitrate contents are obtained. Fully nitrated products have a nitrogen content of about 14.8%. The properties and applications of the nitrated material depend on its degree of nitration; plastics and lacquer-grade material contain

10.5 to 12% nitrogen, which corresponds to the dinitrate roughly. Products with nitrogen content greater than 12.5% are used for explosives.

Cellulose ethers like methyl cellulose are prepared by reacting sodium cellulose (obtained by the action of aqueous sodium hydroxide on cellulose) with the corresponding alkyl halide.

(Str. 3)

The ether content and the viscosity of the product are controlled by controlling the reaction conditions.

In some cases, cellulose ethers are made by reacting sodium cellulose with ethylene or propylene oxide to yield the corresponding hydroxyalkyl ether. Such hydroxy-terminated cellulose ethers are of considerable interest.

Ethyl cellulose is the most important of the cellulose ethers. Commercial ethyl cellulose, which has about 2.4 to 2.5 ethoxy groups per glucose residue is a molding material that is heat stable and has lowﬂammability and high impact strength. It is ﬂexible and tough even at low temperatures; it has a relatively high water absorption, which is, however, lower than that of cellulose acetate.

2. Starch and Dextrins

Like cellulose, starch is also a polysaccharide that on complete hydrolysis yields glucose units. However,there are two signiﬁcant differences between starch and cellulose. Unlike those in cellulose, the anhydroD-glucose units in starch are linked through α-(1 → 4) glycosidic bonds. Also, in contrast to the completely linear structure of cellulose molecules, the structure of starch is a mixture of linear amylose

molecules and branched amylopectin chains. Granular starch has no adhesive use. Therefore for adhesive and most applications, starch must be dispersed in solution by cooking in water until the granules swell and rupture. Such aqueous dispersions of starch are extremely viscous. In order to reduce the viscosity of such starch dispersions, starch must be modiﬁed through processes that involve partial depolymerization and/or rearrangement of molecules. To effect this conversion, starch must be subjected to hydrolytic, oxidative, or thermal processes, which yield three classes of products: acid-converted (thin

boiling) starches; oxidized starches; and dextrins.

Conversion processes cause weakening and/or solubilization of starch granules, resulting in products that are more readily dispersible and of lower viscosities. Thin boiling starches are produced by reactions of granular starch with warm mineral acids such as HCl or H2SO4. Oxidized starches are made by the

reaction of starch with sodium hypochlorite. These reactions introduce carbonyl and carboxyl groups

and cleave the glycosidic linkages. Dextrins are degradation products of starch produced by heating starch in the presence or absence of hydrolytic agents. Depending on the conditions of conversion, three types of dextrins are produced: white dextrins, yellow (canary) dextrins, and British gums. The conversion

mechanism is complex, but is thought to involve hydrolytic breakdown of starch molecules into smaller

fragments followed by their rearrangement/repolymerization into a branched polymer structure

(Figure 5.8).

Figure 5.7Structure of cellulose.

H

CH2

OH H

H

O

HO

H

O

H OH

OH

H

CH2

OH

H H

O

H

O

H

OH

OH

H

CH2

OH H

H

O

OH H

H OH

OH

n - 2

Cell OH HNO Cell O NO H O− + → +←3 2 2± ±

CellOH RCl NaOH Cell O R NaCl H O+ + → − − + + 2

Copyright 2000 by CRC Press LLC

POLYMER MODIFICATION

127

Example 5.4:Explain the following observations:

a. Cellulose acetate-molded and extruded articles are used extensively where extreme moisture resistance is not required. On the other hand, plastic sheets and ﬁlms made from cellulose propionate, cellulose butyrate, or cellulose-acetate-butyrate are hydrophobic.

b. Products from cellulose ethers with the same degree of substitution as cellulose ester have similar properties but are more resistant to hydrolysis.

Solution:

a. Cellulose acetate is an ester formed by the reaction of acetic acid with the polyhydric alcohol cellulose. Esteriﬁcation reactions are typically equilibrium reactions.

(Str. 4)

In the presence of water (moisture) the reverse reaction can occur and is indeed favored at ordinary conditions for organic acids. Consequently, cellulose esters from organic acids like acetic acid and higher homolog are prepared only by the removal of water as it is formed. The resulting product is moisture sensitive, the degree of which decreases with the progressive hydrocarbon nature of R. Therefore while cellulose acetate (R = –CH3) is susceptible to hydrolysis, cellulose

propionate (R = –CH2–CH2–CH3) and cellulose butyrate [R = –(CH2)3–CH3] are hydrophobic.

b. The formation of cellulose ethers, unlike that of cellulose esters, is not reversible. Cellulose ethers are therefore less sensitive to hydrolysis than cellulose esters.

(Str. 5)

B. CROSS-LINKING

In Chapter 2 we indicated that the formation of a polymer requires that the functionality of the reacting monomer(s) must be at least 2. Where the functionality of one of the monomers is greater than 2, then a cross-linked polymer is formed. Thermosets like phenol–formaldehyde, urea–formaldehyde, and epoxy resins develop their characteristic properties through cross-linking. In this section our discussion is conﬁned to those polymeric systems designed with latent cross-linkability that under appropriate conditions can be activated to produce a polymer with desirable properties.

1. Unsaturated Polyesters

Unsaturated polyesters represent an excellent illustration of a polymeric system with a latent ability to cross-link. Unsaturated polyesters are, as the name implies, unsaturated polyester prepolymers mixed with

Figure 5.8Hydrolysis and repolymerization during dextrination of starch. (From Jarowenko, W., Handbook of Adhesives, 2nd ed., Skeist, I., Ed., Van Nostrand Reinhold, New York, 1977. With permission.)

Cell OH R COOH Cell O CO R H O− + − → − − − +← 2

Cell OH RCl NaOH Cell O R NaCl H O− + + → − − + + 2

Copyright 2000 by CRC Press LLC

128

POLYMER SCIENCE AND TECHNOLOGY

cross-linking monomers and catalysts. The resulting mixture is normally a viscous liquid that can be poured,sprayed, or shaped into the desired form and then transformed into a thermosetting solid by cross-linking.

The unsaturated polyester prepolymers are obtained from the condensation of polyhydric alcohols and dibasic acids. The dibasic acid consists of one or more saturated acid and/or unsaturated acid. The saturated acid may be phthalic anhydride, adipic acid, or isophthalic acid, while the unsaturated acid is usually

maleic anhydride or fumaric acid. The polyhydric alcohols in common use include glycol (such as ethylene

glycol, propylene glycol, diethylene glycol), glycerol, sorbitol, and pentaerythritol (Equation 5.1).

The reactive monomer responsible for the cross-linking reaction is normally styrene, vinyl toluene,

methyl methacrylate, or diallyl phthalate. The unsaturated polyester prepolymers are, by themselves,relatively stable at ambient temperatures. When they are added to the cross-linking monomers, however,the blend is extremely unstable. To prevent premature gelation and to control the cross-linking process,inhibitors like hydroquinone are added to the blend. The cross-linking process is usually initiated by an

organic peroxide added by the end user. The peroxide may be activated by heat. For room-temperature cure, accelerators and activators such as cobalt salts are also added. The cross-linking reaction can be represented as follows (Equation 5.2):

(5.1)

Copyright 2000 by CRC Press LLC

POLYMER MODIFICATION

129

(5.2)

Alkyd resins constitute a special class of unsaturated polyesters. They are used predominantly as surface coatings (organic paints) and, to a limited extent, as molding compounds. Unlike the related polyester molding compounds (used in the manufacture of automotive parts like distributor caps, ignition coil towers, and similar electrical parts, the cross-linking monomer in alkyd molding compounds is nonvolatile, e.g., allyl phthalate. The organic peroxide catalyst decomposes on the application of heat and initiates cross-linking yielding on infusible, insoluble solids.

Alkyd resins used as surface coatings are usually modiﬁed by the addition of fatty acids derived from mineral and vegetable oils. Those modiﬁed with unsaturated acids such as oleic acid (I) or linoleic acid(II) are the air-drying type cured through oxidation by atmospheric oxygen. Those types of surface coatings that dry through chemical reactions are known as varnishes. Others that dry through solvent evaporation are referred to as lacquers.

(Str. 6)

(Str. 7)

O O

C

O

CH

+

CH

O

C O

CHX

CH2

C CH CH C

O

O

O

CH2 CH X

O C CH CH C

O

O

O

O C CH CH C

O

O

O

CH2 CH X

O C CH CH C

O

O

O

CH CH CH CH CH COOH

oleic

3

2 7

2 7

−( ) − = −( ) −( )

acid I

CH CH CH CH CH CH CH COOH3 2 7 2 5−( ) − − − − −( ) −( )

linoleic acid II

Copyright 2000 by CRC Press LLC

130

POLYMER SCIENCE AND TECHNOLOGY

Example 5.5:An unsaturated polyester based entirely on maleic anhydride as the dibasic acid, when cross-linked with styrene, forms a hard and rigid polymer. However, that based on maleic anhydride mixed with some phthalic anhydride forms a less rigid polymer. Explain.

Solution:As we shall see in Chapter 8, the copolymerization of maleic anhydride and styrene shows a strong tendency toward alternation (r1 r2 = 0.06). Consequently, a maleic anhydride-based unsaturated

polyester cross-linked with styrene forms a large number of short cross-links, resulting in a rigid polymer.

With the addition of phthalic anhydride, the tendency toward alternation is reduced due to the occasional intervention of phthalic anhydride. The reduction of cross-link density results in a less rigid polymer.

2. Vulcanization

Elastomers such as 1,4-diene polymers — polychloroprene, polybutadiene, and polyisoprene — and copolymers — butadiene–acrylonitrile and butadiene–styrene — must possess the capability of undergoing large deformations under stress and the essential property of rapid and complete recovery from such deformations on the removal of the imposed stress. This means, in molecular terms, that the longrange movements of the polymer molecules must be restrained at the same time that high local segmental mobility is permitted. To acquire this property, an elastomer needs to be lightly cross-linked. The process by which such a network of cross-links is introduced into an elastomer is called vulcanization. It

transforms an elastomer from a weak thermoplastic mass without useful properties into a strong, elastic,tough rubber. Vulcanization decreases the ﬂow of an elastomer and increases its tensile strength and modulus, but preserves its extensibility. Vulcanization, discovered by Goodyear in 1939, achieved by

heating the elastomer solely with sulfur is a slow and inefﬁcient process. It can be speeded up considerably and the sulfur waste reduced substantially by the addition of small amounts of organic and inorganic

compounds known as accelerators. Many accelerators themselves require the presence of activators or promoters to function optimally. Some accelerators used include sulfur-containing compounds and a few nonsulfur-containing compounds, as shown in Table 5.4.

Activators are normally metallic oxides such as zinc oxide. They function best in the presence of

soap such as metallic salt of stearic acid. The use of accelerators and activators has increased the efﬁciency of cross-linking in some cases to less than two sulfur atoms per cross-link.

a. Rubbers33

The early synthetic rubbers were diene polymers such as polybutadiene. Diene elastomers possess a considerable degree of unsaturation, some of which provide the sites required for the light amount of cross-linking structurally necessary for elastomeric properties. The residual double bonds make diene elastomers vulnerable to oxidative and ozone attack. To overcome this problem, saturated elastomers like butyl rubber and ethylene–propylene rubber (EPR) were developed. These rubbers were, unfortunately, not readily vulcanized by conventional means. To enhance cure, it was therefore necessary to

Table 5.4Some Acclerators Used in Vulcanization.

Accelerator

Structure

2-mercaptobenzothiazole

Tetramethylthioureadisulﬁde

Diphenylguanidine

Zinc butyl xanthate

Copyright 2000 by CRC Press LLC

POLYMER MODIFICATION

131

incorporate some unsaturation into the structure of these polymers through copolymerization of unsaturated monomers. The usual monomers for butyl rubber and EPR are shown in Figure 5.9.

The comonomer shown for EPR is dicyclopentadiene. Other comonomers are ethylidene norbornene(obtained from the reaction of butadiene with cyclopentadiene) and 1,4-hexadiene. Each of the diene copolymers with ethylene and propylene produces different characteristics in the ﬁnal elastomer. Dicyclopentadiene yields a branched polymer with slow cure rates because of the low reactivity of the second double bond. With ethylidene norbornene, both linear and branched polymers can be produced and sulfur vulcanization is improved. The polymer resulting from the incorporation of 1,4-hexadiene into EPR

possesses good processing characteristics and heat resistance. Since EPR is considered saturated, usually requires peroxide cure, while EPDM polymers are cured normally by conventional sulfur

vulcanization. The type of cure is dictated by the polymer and the expected processing technique(extrusion, calendering, molding, etc.). The commercial cross-linking of diene polymers is carried out

almost exclusively by heating with sulfur (Equation 5.3).

(5.3)

b. Polyoleﬁns and Polysiloxanes

While the ﬁrst vulcanization involved heating the elastomer with sulfur, it has since been recognized that neither heat nor sulfur is imperative for the vulcanization process. Vulcanization or cure can be effected by nonsulfur-containing compounds, including peroxides, nitro compounds, quinones, or azo compounds.

Polyethylene, ethylene–propylene copolymers, and polysiloxanes are cross-linked by compounding them

Figure 5.9 Creation of vulcanization sites for butyl and ethylene–propylene rubbers through copolymerization.

Polyisobutylene

C CH2

n

CH3

CH3

C CH2

m

CH3

CH3

C

CH2

n

CH3

CH CH2

x

Isobutylene-isoprene copolymer

Ethylene-propylene Copolymer

(EPR)

CH2

Ethylene-propylene-diene terpolymer

CH2

CH

n

CH2

x

CH3

CH2

CH2

CH

n

CH2

x

CH3

m

CH CH CH

CH2 C

CH

CH2

CH

CH3

o

m

Copyright 2000 by CRC Press LLC

132

POLYMER SCIENCE AND TECHNOLOGY

with a peroxide and heating them. The process involves the formation of polymer radicals followed by the coupling of these radicals (Equations 5.4–5.6).

(5.4)

(5.5)

(5.6)

The efﬁciency of this process is usually less than one cross-link per peroxide molecule decomposed. To increase the cross-linking efﬁciency, small amounts of unsaturation are introduced into the polymer structure. We have already discussed EPDM polymers, which are essentially diene monomers copolymerized with ethylene–propylene (EPR) polymers. For polysiloxanes, copolymerization of small amounts of vinyl–methylsilanol greatly enhances cross-linkability (Equation 5.7). The unsaturation introduced into an otherwise saturated structure provides additional sites for cross-linking through chain reaction.

(5.7)

C. HYDROLYSIS11

A primary use of poly(vinyl acetate) is in the production of water-based emulsion paints in addition to

its wide use in emulsion-type and hot-melt adhesives. It is also used in the production of poly(vinyl

alcohol) and poly(vinyl acetal) polymers, which cannot be prepared directly since their monomers are unknown.

Poly(vinyl alcohol) (PVA) is prepared by the hydrolysis (or more correctly alcoholysis) of poly(vinyl

acetate) with methanol or ethanol. The reaction is catalyzed by both bases and acids, but base catalysis is normally employed because it is faster and free of side reactions (Equation 5.8).

(5.8)

Because of its water solubility, poly(vinyl alcohol) is used as a thickening agent for various emulsion

and suspension systems. With its high hydroxyl content, PVA is used widely as water-soluble adhesive with excellent binding capacity for cellulosic materials like paper.

Partially hydrolyzed poly(vinyl acetate) contains both hydroxyl and acetate groups. When the OH

groups in partially hydrolyzed poly(vinyl acetate) are condensed with aldehydes, acetal units are formed.

The resulting polymer contains acetal, hydroxyl, and acetate groups and is known as the poly(vinylacetals) (Equation 5.9).

CH

OH

Si CH3

HO

CH2

+

OH

Si CH3

HO

CH3

CH

O

Si CH3

O

CH2

Si CH3 CH3

O

CH

OH

CH3

or

CH2

+

C

n

O

C O

nCH3

H+ OHCH

CH2

+

n

OH

nCH3

O

OCH3

Copyright 2000 by CRC Press LLC

POLYMER MODIFICATION

133

(5.9)

The reaction of butyraldehyde or formaldehyde results in poly(vinyl butyral) or poly(vinyl formal),

respectively. The most important of the poly(vinylacetals) is by far poly(vinyl butyral). The residual OH

groups in poly(vinyl acetal) can condense with methylol groups in PF, MF, and UF resins. For example,poly(vinyl formal) cured with phenolic resins was ﬁrst used as a structural adhesive for metals. Poly(vinyl butyral) ﬁnds important application as the interlayer in laminated automotive and aircraft safety glass.

Laminated glass, also made from poly(vinyl butyral), is used in buildings for controlled transmission of light and heat through reduction of glare, heat loss, and UV, thus providing aesthetic appeal. In these applications, the residual hydroxyl groups provide the needed strength and adhesion to glass.

D. BLOCK AND GRAFT COPOLYMER FORMATION 6,7

Block and graft copolymer formation involves the reaction of a previously formed homopolymer or

copolymer with fresh monomers. Consequently, normal methods of polymerization can be utilized. For vinyl monomers two general methods are employed: (1) the polymerization of a monomer in the presence of a polymer by the initiation of growth through chain transfer; and polymerization of a monomer in

the presence of a polymer containing reactive sites. The ﬁrst procedure necessarily leads to the formation of graft copolymers. In the second case, block copolymers are formed from polymers with terminal active sites while graft copolymerization occurs on active sites located on the polymer backbone or pendant groups. In both of these methods, the polymerization of a monomer in the presence of a polymer results in a mixture of products: (1) the initial homopolymer that did not participate in the reaction;

(2) the homopolymer of the fresh monomer; (3) the cross-linked parent homopolymer through graft polymerization or the branched block copolymer; and (4) the desired copolymer. The composition of the product mixture will depend on the nature of the polymer, monomer, and initiator. For example, the polymerization of methyl methacrylate in the presence of polystyrene yields appreciable amounts of graft copolymer with benzoyl peroxide as the initiator. However, if AIBN is the initiator, the amount of

graft copolymer formed is considerably smaller. In contrast, the polymerization of vinyl acetate in the presence of poly(methyl methacrylate) yields appreciable amounts of the graft copolymer irrespective of the nature of the initiator. In any case, while it is possible in principle to obtain a pure product by

employing general separation processes, this is often problematic for industrial purposes.

1. Block Copolymerization 8,9

The preparation of block copolymers requires the presence of terminal reactive groups. A variety of techniques have been used to achieve this. We brieﬂy discuss a few of them.

Block copolymers of butyl acrylate–styrene and acrylonitrile–styrene have been prepared by irradiating butyl acrylate or acrylonitrile containing a photosensitive initiator (e.g., 1-azo-bis.1-cyanocyclohexane) with an intensive UV radiation. This creates a radical-rich monomer that when mixed with styrene yields the appropriate block copolymer.

In situ block polymer formation is obtained by using a mixture of water-soluble and oil-soluble monomers. An example involves dissolution of acrylic acid or methacrylic acid in water followed by

OH

CH2 CH CH2

RCHO

OH

CH CH2 OH

CH CH2 OH

CH O C CH3

O

CH2 CH CH2 O

CH O

C

R

H

CH2 CH

CH2 CH O C CH3

O

acetal

alcohol

acetate

Copyright 2000 by CRC Press LLC

134

POLYMER SCIENCE AND TECHNOLOGY

styrene emulsiﬁcation in the water. With persulfate initiator, polymerization of acid occurs in the aqueous phase until the growing chains diffuse into the micelle containing styrene monomer, whereupon styrene chain growth ensues resulting in the formation of acrylic/methacrylic acid–styrene block copolymer.

When a polymer chain is ruptured mechanically, terminal-free radicals can be generated, and these can be utilized to initiate block copolymerization. Under an inert atmosphere, block copolymers can be produced by cold milling, or mastication of two different polymers or of a polymer in the presence of

a second monomer. This generally results in the formation of graft copolymers in addition to the block copolymers since radicals can be located in nonterminal positions by chain transfer. However, predominant yield of block copolymers is obtained by milling monomer-swollen polymers. The success of this technique depends on the physical state of the polymer. Generation of radical is favored if the polymer exists at or near the glassy state; otherwise, polymer ﬂow rather than bond rupture will occur. Table 5.5 shows some block copolymers prepared by this technique.

When polymer chains are terminated by labile end groups, block polymers can be produced by irradiation. An example is the irradiation of terminal-brominated styrene dissolved in methyl methacrylate to yield styrene–methyl methacrylate block copolymer (Equation 5.10).

(5.10)

A common technique of preparing block copolymers is the introduction of peroxide groups into the polymer backbone or as stable end groups. The polymers are then mixed with fresh monomer, and the peroxide groups are decomposed under appropriate conditions to yield block copolymers. For example,polymeric phthaloyl peroxide was polymerized to a limited extent with styrene. The resulting polymer

was mixed with methyl methacrylate. On decomposition, the internal and terminal peroxide groups formed radicals that initiated the polymerization of methyl methacrylate, as shown below in

Equation 5.11.

Table 5.5 Various Block Copolymers Prepared  by Mechanical Rupture of Polymer Chains

in Presence of Monomer

Polymer Unit

Monomer

Acrylamide

Acrylonitrile

Isobutylene

Acrylonitrile

Styrene

Vinylidene chloride

Methyl acrylate

Vinyl chloride

Vinyllidene chloride

Methacrylonitrile

Acrylonitrile

Methacrylonitrile-co-vinyl chloride

Methyl methacrylate

Methyl methacrylate

Methacrylonitrile

Styrene

Vinylidene chloride Methyl methacrylate-co-methacrylonitrile Styrene

Styrene

Methyl methacrylate Vinylidene chloride

Vinyl acetate

Vinyl chloride

Vinyl chloride

Methyl vinyl ketone From Fetters, E.M., Ed., Chemical Reactions of Polymers, Interscience, New York, 1964. With permission.

CH2 CH

n

CH2 C

Br

CH2 CH

n

CH3

CH3

C O

O

m

hν MMA

Copyright 2000 by CRC Press LLC

POLYMER MODIFICATION

135

(5.11)

2. Graft Copolymerization 8

There are essentially three approaches to the preparation of graft copolymers via free radical mechanism:

1. Chain transfer to a saturated or unsaturated polymer

2. Activation by photochemical or radiative methods

3. Introduction and subsequent activation of peroxide and hydroperoxide groups

Graft copolymer formation by chain transfer requires three components: a polymerizable monomer,a polymer, and an initiator. By deﬁnition, the initiator serves to create active sites either on the polymer or on the monomer. The amount of initiator added to a polymerization system is generally low. Therefore,if this is the sole source for the initiation of radical sites on the backbone of the polymer by way of

chain transfer, only a relatively few branches will be produced. Consequently, to achieve a reasonable amount of grafting, the polymer itself must be capable of generating radicals through hydrogen abstraction and hence promote chain transfer. As we shall see in Chapter 8, the relative reactivity ratios dictate that for copolymerization to occur the nature of the monomer must be such that it can react with the polymer radical. This means that not all monomers can be grafted onto a polymer backbone, and, by the same argument, not all polymers can react with a given monomer. For example, whereas vinyl acetate can be grafted onto poly(vinyl chloride) or polyacrylonitrile, hardly any grafting occurs in the case of

vinyl acetate or vinyl chloride and polystyrene; styrene or vinyl chloride and poly(vinyl acetate); or

styrene and poly(vinyl chloride).

Sites that are susceptible to chain transfer may be introduced into the polymer structure during synthesis or as a postreaction. An example of the latter case involves the introduction of a reactive mercaptan group by the reaction of thioglycolic acid or hydrogen sulﬁde with a copolymer of methyl

methacrylate and glycidyl methacrylate (Equation 5.12).

CH2

n

C O

O

C O

O

O

C O

C O

O

O

CH

CH2

m

C O

O

C O

O

O

CH

heat MMA

CH2

m

C O

O

C O

O

C

CH

CH3

C O O

CH3

p

CH2

Copyright 2000 by CRC Press LLC

136

POLYMER SCIENCE AND TECHNOLOGY

(5.12)

Monomers such as styrene, acrylate, and methacrylate have been grafted onto this polymer, with a relatively high yield of pure graft copolymer. A commercially important graft copolymer resulting from

transfer to unsaturated polymer is impact polystyrene, which is butadiene grafted to polystyrene. The nature of the transfer process in this case results in a copolymer with the rubber (polybutadiene) graft existing as a dispersed phase within a styrene matrix. Such a copolymer morphological structure reduces the brittleness of polystyrene, and this enhances its impact resistance.

Active sites can be generated on a polymer to initiate graft copolymerization by ultraviolet light and high-energy irradiation. The process may involve (1) simultaneous irradiation of polymer in contact with monomer; (2) irradiation of polymer predipped in the monomer; (3) pre-irradiation of the polymer in

the absence of air (O2) followed by exposure to the monomer; and (4) pre-irradiation of the polymer in

air to form peroxide and subsequent decomposition in the presence of the monomer. The ﬁrst two techniques are known as mutual irradiation, as distinct from pre-irradiation.

Photolytic activation of polymer growth is based on the ability of certain functional groups to absorb

radiation. This generally involves polymers with pendant halogen atoms or carbonyl groups, which are highly susceptible to activation by UV radiation. When sufﬁcient energy is absorbed, bond scission occurs resulting in the generation of radicals. Monomers such as acrylonitrile, methyl methacrylate, and vinyl acetate have been grafted onto poly(vinyl methyl ketone) by this technique. Other examples include grafting of styrene and methyl methacrylate on brominated styrene. Mutual irradiation with UV in the presence of a photosensitizer has also been used to graft methyl methacrylate and acrylamide to natural rubber.

Generation of active sites for radical graft copolymerization using X-rays or γ-rays is less selective. In

this case, hydrogen cleavage and carbon–carbon bond scission occur resulting in homopolymerization of the vinyl monomer, cross-linking in addition to the grafting reaction. Table 5.6 shows some graft copolymers produced by natural irradiation with high-energy radiation and the properties of the resulting graft copolymer.

Unstable compounds such as peroxides and hydroperoxides are usual initiators for vinyl polymerization reactions. These groups can be introduced into a solid polymer by pre-irradiation in the presence of air or oxygen. Thermal decomposition of these groups in the presence of monomer yields graft copolymers. Some examples include grafting of acrylonitrile, styrene, and methyl methacrylate to polyethylene and polypropylene.

Table 5.6 Properties of Graft Copolymers Produced by Mutual Irradiation of Monomer

Polymer

Monomer

Property Changes

Polyethylene

Acrylonitrile Increased solvent resistance and softening temperature; excellent adhesion  to polar materials

Vinyl chloride Retention of superior electrical properties while increasing softening point  to 215°C

Acrylate

methacrylate

Following hydrolysis, surface becomes permanently conductive; prevention  of accumulation of static charges; good adhesion to materials like

cellulose, glass, and metals

Styrene

Increased melt viscosity

Polytetraﬂuoroethylene

Polychlorotriﬂuoroethylene

Styrene

Enhanced adhesion, enhanced elimination of plastic ﬂow, and increased  ultimate strength

C

CH3

C O O

CH3

CH2

CH2 C

CH3

C O O

CH2

CH

CH2

O

C

CH3

C O O

CH3

CH2

CH2 C

CH3

C O O

CH2

CH

CH2

COO

CH2

HS

COO

CH2

HS

COOH

CH2

HS

Copyright 2000 by CRC Press LLC

POLYMER MODIFICATION

137

So far, our discussion has been restricted to chain block and graft copolymerization. This is largely because the practical utility of copolymerization is more elaborate in chain polymerization than step polymerization. Also, in step copolymerization, block copolymers are generally preferred to the other types of copolymers. Therefore only block step-polymerization copolymers are discussed here and only in a very limited scope to illustrate the principles involved in their preparation.

Block copolymers have been prepared from condensation polymers by coupling low-molecular-weight homopolymer with appropriate reactive end groups. These prepolymers may possess terminal end groups that are different but mutually reactive. If, however, the two polymer blocks have the same or similar

terminal groups, a bifunctional coupling agent capable of reacting with such groups is employed to prepare the block copolymers. Step-polymerization block copolymer can also be prepared via interchange reactions. Figure 5.10 illustrates these general principles.

There are a variety of commercially important condensation block copolymers. For example,

alkyd–amine resins are cross-linked block copolymers resulting from the reaction of hydroxyl and

carboxyl groups on alkyd resins with the methylol groups of urea- or melamine-(amine)-formaldehyde resins. Epoxy resins contain secondary hydroxy and terminal epoxy groups that are capable of reacting with other functionalities to produce block copolymers. Reaction with the amine groups (primary and

secondary) in polyamide yields block copolymers ranging from rubbery and resilient to hard, tough, and shock-resistant solids. Epoxy resins can also react with polysulﬁde liquid polymers to give products varying in property from brittle to highly ﬂexible. Formaldehyde resins (phenol–formaldehyde,

urea–formaldehyde, and melamine–formaldehyde) react with epoxy resins to yield block copolymers used in coatings and adhesives.

E. SURFACE MODIFICATION10

Surface reactions of polymers, in strict terms, should include polymer interactions with its environment,referred to as aging or weathering. The discussion here, however, focuses on the deliberate chemical modiﬁcations of surface properties. Surface reactions, by deﬁnition, do not include bulk homogeneous reactions of polymers, but refer to those conﬁned to the surface and those that generally do not signiﬁcantly alter the physical properties of the substrate. Surface reactions have been used commercially to improve feel, washability, dye retention, antistatic properties, and abrasion resistance of ﬁbers and to enhance printability, solvent resistance, adhesion, and permeability to liquids and vapors of ﬁlms. Surface modiﬁcation of polymers can be effected by three general procedures: interpolymerization by energy irradiation or chemical means and by conventional chemical reactions of polymers. Interpolymerization,as has been discussed, results in the formation of graft or block copolymers. The chemical treatment of

Figure 5.10 Formation of block copolymers from condensation polymers: (I) from two prepolymers with mutually reactive terminal end groups; (II) by the use of a coupling agent.

O C

NH

Ax

H N

R

O C

H N

By

H N

O

C R

O C

n  H2N

Ax

NH2 + 2ClCO R COCl + n  H2N

By

NH2

II

O C

CO

Ax

H N

By

H N

n  HOOC

Ax

+ n  H2N

By

NH2

I

COOH

n

n

Copyright 2000 by CRC Press LLC

138

POLYMER SCIENCE AND TECHNOLOGY

polymers, including such reactions as oxidation, halogenation, and other standard chemical reactions,are brieﬂy reviewed.

Surface oxidation reactions have been carried out on a number of polymers, particularly polyethylene.

Surface oxidation techniques include the use of corona discharge, ozone, hydrogen peroxide, nitrous acid, alkaline hypochloride, UV irradiation, oxidizing ﬂame, and chromic acid. The reactions lead initially

to the formation of hydroperoxides, which catalyze the formation of aldehydes and ketones and, ﬁnally,acids and esters. Surface oxidation treatment has been used to increase the printability of polyethylene and poly(ethylene terephthalate) and to improve the adhesion of polyethylene and polypropylene to polar polymers and that of polytetraﬂuoroethylene to pressure-sensitive tapes. Surface-oxidized polyethylene,when coated with a thin ﬁlm of vinylidene chloride, acrylonitrile, and acrylic acid terpolymers becomes

impermeable to oxygen and more resistant to grease, oil, abrasion, and high temperatures. The greasy feel of polyethylene has also been removed by surface oxidation.

Alkali and acid treatments have also been used to modify surface properties of polymers: sulfonated polyethylene ﬁlms treated ﬁrst with ethylenediamine and then with a terpolymer of vinylidene chloride,

acrylonitrile, and acrylic acid exhibited better clarity and scuff resistance and reduced permeability.

Permanently amber-colored polyethylene containers suitable for storing light-sensitive compounds have been produced by treating ﬂuorosulfonated polyethylene with alkali. Poly(ethylene terephthalate) dipped into trichloroacetic/chromic acid mixture has improved adhesion to polyethylene and nylons. Antifogging

lenses have been prepared by exposing polystyrene ﬁlms to sulfonating conditions. Acid and alkali surface treatments have also been used to produce desired properties in polymethylmethacrylates,polyacrylonitrile, styrene–butadiene resins, polyisobutylene, and natural rubber. Surface halogenation of the diene polymers natural rubber and polyisobutylene resulted in increased adhesion to polar surfaces.

Treatment of a large number of thermoplastics with alkyl or alkenyl halosilanes has yielded materials with improved heat, stain, and scratch resistance. The use of silane coupling agents in a number of systems is particularly instructive. These systems include glass- or carbon-ﬁber-reinforced composites,phenolic-bonded sand, grinding wheel composites of aluminum oxide, metal-ﬁlled resins for the tool

and die industry, etc. In ﬁber-reinforced composites where the interfacial area between the matrix resin and ﬁber reinforcement is very high, adequate ﬁber–matrix adhesion is necessary for the efﬁcient transfer of the applied stress across the ﬁber–matrix interface required for the production of high-performance composite systems.11 Silane coupling agents are characterized by terminal groups speciﬁcally designed

to effect chemical linkage between matrix resin and the ﬁber reinforcement. A typical example is γaminopropyltriethoxy silane, (C2H5O)3-Si-(CH2)3-NH2, with terminal amino and ethoxy groups. When

the glass ﬁber is treated with the silane coupling agent, the ethoxy groups are hydrolyzed to form the silanol group, –Si–(OH)3, which then condenses with the silanols on the glass ﬁber to form –Si–O–Si–

covalent bonds. On incorporation of the silane-treated glass ﬁbers into the matrix resin, the unreacted terminal amino groups react with the epoxy matrix resin. Consequently, the silane coupling agent forms a molecular bridge between the matrix resin and the ﬁber reinforcement (Figure 5.11). A number of

Figure 5.11 Chemical linkage between matrix resin and glass–ﬁber reinforcement through a silane coupling agent.

Si

Epoxy matrix

OH

(CH2)3 NH2

+ HO Si OH

OH

GLASS

Si O

(CH2)3

Si OH

OH

GLASS

Si O

(CH2)3 NH

Si OH

OH

GLASS

CH2 C OH

Epoxy matrix

NH2

CH2 CH

O

Copyright 2000 by CRC Press LLC

POLYMER MODIFICATION

139

silane coupling agents are available with reactive groups such as amine, epoxy, or vinyl, which can react with epoxy, polyester, and other matrix resins during polymer cure. The resulting polymer materials

exhibit improved mechanical properties and durability.

Another illustration of the use of surface modiﬁcation in the production of improved composite systems

is the surface modiﬁcation of aramid ﬁbers.12 Poly(p-phenylene terephthalamide) (PPTA) (aramid) ﬁbers

have excellent mechanical properties and good thermal stability. These properties combined with their low density make aramid ﬁbers prime candidates for reinforcement in high-performance, lightweight

composite materials. However, the usefulness and effectiveness of these ﬁbers in such composite systems depend on the adhesion between the ﬁber reinforcement and matrix resin. Unfortunately, the adhesion between PPTA ﬁbers and most matrices is poor because the chemical inertness and smooth surface quality of ﬁbers preclude chemical bonding and mechanical anchorage. One of the ways of overcoming this problem involves chemical modiﬁcation of the surface of the ﬁbers by introducing functional groups

capable of reacting with the matrix resin.

The surface treatment procedure consists of two stages. In the ﬁrst step, PPTA ﬁbers are treated with sulfolane/oxalychloride to produce an intermediate (I) in Equation 5.13.

This highly reactive intermediate can react with a number of compounds to introduce different functionalities on the ﬁber surface. The resulting functional groups, in the case of reaction with ethylenediamine and glycidol, are shown in Equations 5.14 and 5.15, respectively.

(5.14)

N

2nCl

H

N H

C O

C O

n

+

C O

C O

Cl

N

C

N C O

C O

n

O C O Cl

C O C O Cl

2HCl

+

I

(5.13)

C C O

(CH2)2

O

H2N

NH2

N

C O Cl

+

C C O O

N

C O

+ HCl+

H

N

(CH2)2 NH2

Copyright 2000 by CRC Press LLC

140

POLYMER SCIENCE AND TECHNOLOGY

(5.15)

The introduction of these functionalities on the surface of the aramid ﬁber resulted in substantial

improvement in the ﬁber–epoxy resin matrix adhesion (about 70%) without a noticeable change in the

tensile strength of the ﬁbers. This suggests ﬁrst that these were possibly covalent and/or hydrogen bonds formed between the ﬁbers and the epoxy resin and that the modiﬁcation was conﬁned to the surface of the ﬁbers.

Other miscellaneous reactions of polymer have been used to modify the properties of polymers.

Polytetraﬂuoroethylene and polytriﬂuoroethylene are extremely inert polymers. However, when ﬁlms of

these polymers are treated with solutions of Li, Na, Ca, Ba, or Mg in liquid ammonia, they can be
