Repository: jeffsking/WKB-OB

File: RAW_FULL/ima_sync/个人知识库/WKB/Resources/Ebook/29_Principles_of_polymerization.pdf.md (part 10 of 32)
---
Almost all of this is used in coating applications. Alkyds undergo rapid drying and possess good adhesion, ﬂexibility, strength, and durability. The upper temperature limit for continuous use for both alkyds and unsaturated polyesters is about 130C. Considerable variations are possible in properties by manipulation of the alkyd formulation. For example, the use of higher-functionality alcohols allows an increase in the fatty acid content, which imparts faster drying as well as increased hardness, better gloss retention, and improved moisture resistance. Alkyds are used as architectural enamels, exterior paints, top-side marine paints, and various metal primers and paints. Alkyds with carboxyl end groups are modiﬁed by reaction with hydroxy groups of nitrocellulose to prodce lacquers. Modiﬁcations with amino resins(Sec. 2-12b-2) yields resins suitable as baked-on enamels for metal cabinets, appliances,venetian blinds, and toys. Blends of chlorinated rubber with alkyds are used as paints for highway marking, concrete, and swimming pools.

Water-based alkyds now represent a signiﬁcant part of the total market. Alkyd prepolymers are rendered water-soluble or soluble in mixtres of water and alcohol (2-butoxyethanol,2-butanol) by various changes in prepolymer synthesis. One approach is to introduce unesteriﬁed carboxyl groups into the polymer chain, for example, by using trimellitic anhydride(XVIII) or dimethylolpropionic acid (XIX). The carboxyl groups are neutralized with base to form carboxylate groups along the polymer chain to promote water solubility. Another approach is to use poly(ethylene oxide) (XX) with hydroxyl end groups as an alcohol in the prepolymer synthesis.

CH2CH2O H

HO

n

HOOC

CO

O

CO

XVIII

CH3

(HOCH2)2C

COOH

XIX

XX

2-12b Phenolic Polymers

2-12b-1 Resole Phenolics

Phenolic polymers are obtained by the polymerization of phenol ( f ¼ 3) with formaldehydeð f ¼ 2Þ [Bogan, 1991; Brydson, 1999; Kopf, 1988; Lenz, 1967; Manfredi et al., 2001; Peng

120 STEP POLYMERIZATION

and Riedel, 1995]. The polymerization rate is pH-dependent, with the highest rates occurring at high and low pH. The strong base-catalyzed polymerization yields resole prepolymers(resole phenolics), mixtures of mononuclear methylolphenols (XXI) and various dinuclear and polynuclear compounds such as XXII and XXIII. The speciﬁc compounds shown as XXI, XXII, and XXIII are only some of the possible products. The other products are those differing in the extent and position (o versus p) of substitution, and the type of bridge between rings (methylene versus ether). The polymerization is carried out using a molar ratio of formaldehyde to phenol of 1.2–3.0 : 1. A 1.2 : 1 ratio is the typical formulation. The formaldehyde is supplied as a 36–50% aqueous solution (referred to as formalin). The catalyst is 1–5% sodium, calcium or barium hydroxide. Heating at 80–95C for 1–3 h is sufﬁcient to form the prepolymer. Vacuum dehydration is carried out quickly to prevent overreaction and gelation.

HOCH2

CH2O

OH

CH2OH

OH

CH2OH

OH

HOCH2

CH2OH

CH2

OH

CH2OH

CH2OH

OH

CH2

OH

HOCH2

CH2OH

CH2OH

OH

XXIII

XXII XXIa

XXIb

Although phenol itself is used in the largest volume, various substituted phenols such as cresol (o-, m-, p-), p-butylphenol, resorcinol, and bisphenol A are used for specialty applications. Some use is also made of aldehydes other than formaldehyde—acetaldehyde, glyoxal,2-furaldehyde.

The exact composition and molecular weight of the resole depend on the formaldehyde to phenol ratio, pH, temperature and other reaction conditions [Maciel et al., 1984; Werstler,1986]. For example, higher formaldehyde compositions will yield resoles containing more of the mononuclear compounds. The resole prepolymer may be either a solid or liquid polymer and soluble or insoluble in water depending on composition and molecular weight.

Molecular weights are in the range 500–5000; most are below 2000. The resoles are usually neutralized or made slightly acidic. The pH of the prepolymer together with its composition determine whether it will be slow curing or highly reactive. Crosslinking (curing) is carried out by heating at temperatures up to 180C. The crosslinking process involves the same chemical reactions as for synthesizing the prepolymer—the formation of methylene and ether bridges between benzene rings to yield a network structure of type XXIV. The relative

CROSSLINKING TECHNOLOGY 121

importance of methylene and ether bridges is dependent on temperature [Lenz, 1967]. Higher curing temperatures favor the formation of methylene bridges but not to the exclusion of ether bridges.

CH2

CH2

OH

OH

CH2

O

CH2

CH2 O

CH2

CH2

CH2

OH

CH2

CH2

CH2 O CH2

OH CH2 OH

CH2

CH2

CH2

OH

XXIV

The polymerization and crosslinking of phenol–formaldehyde is a highly useful industrial process. However, the reactions that take place are quite difﬁcult to handle in a quantitative manner for a number of reasons. The assumption of equal reactivity of all functional groups in a monomer, independent of the other functional groups in the molecule and of whether the others are reacted, is dubious in this polymerization. Consider, for example, the routes by which trimethylolphenol (XXIb) can be produced in this system:

CH2OH

OH

HOCH2

CH2OH

OH

OH

CH2OH

OH

HOCH2

CH2OH

OH

CH2OH

CH2OH

OH

CH2OH

k2′

k1′

k2′′

k3′

k2

k1

k3

ð2-173Þ

122 STEP POLYMERIZATION

Table 2-10 shows the rate constants for the various reactions. It is apparent that there are signiﬁcant differences in the reactivities of the different functional groups in phenol (i.e.,in the different positions on the ring). The reaction between phenol and formaldehyde involves a nucleophilic attack by the phenolate anion on formaldehyde (Eq. 2-174) (or its hydrated form). The electron-pushing methylol groups generally increase the reactivity of phenol toward further substitution although steric hindrance modiﬁes this effect. It is difﬁcult to quantitatively discuss the reasons for the speciﬁc differences in reactivity, since there is no general agreement on even the relative values of the seven different rate constnats. The evaluation of the different rate constants is difﬁcult from both the viewpoints of chemical analysis of the mono-, di-, and trimethylolphenols and the mathematical analysis [Katz and Zwei, 1978] of the kinetic data.

O

CH2 O

O

H

CH2 O

O

CH2OH

+

–

–

–

ð2-174Þ

Not only are the different ring positions on phenol of different reactivity, but one expects that the two functional groups of formaldehyde would also differ. The second functional group of formaldehyde actually corresponds to the methylol group, since the reaction of a methylolphenol with a phenol molecule (or with a second methylolphenol) probably proceeds by a sequence such as

TABLE 2-10 Reaction of Phenol with Formaldehyde Catalyzed by Basea; b

Rate Constant

Reaction

104 (L mol1 s1)

k1

14.63

k01

7.81

k2

13.50

k02

10.21

k002

13.45

k3

21.34

k03

8.43

aData from, Zavitsas [1968]; Zavitsas et al., [1968].

bReaction conditions: pH ¼ 8:3, T ¼ 57C.

CROSSLINKING TECHNOLOGY 123

O

O

CH2

CH2 OH

OH

O

O

CH2

O

H

CH2

OH

O

–

–

–

–

–

ð2-175Þ

Direct kinetic measurements are not available to show the reactivity of the methylol group in this reaction compared to the initial reaction of formaldehyde. However, the general observation that the amounts of di- and polynuclear compounds present in resole prepolymers differ widely depending on the reaction condition (temperature, pH, speciﬁc catalyst used,concentrations of reactants) indicates that the two functional groups of formaldehyde differ in reactivity.

A further complication in the phenol-formaldehyde polymerization is that it may involve a decrease in functional group reactivity with molecular size. This can easily happen in systems that undergo extensive crosslinking. Such systems may cease to be homogeneous solutions before the experimentally determined gel point. The gel point may be preceded by the formation of microgel particles (Sec. 2-2d) which are too small to be visible to the naked eye[Katz and Zwei, 1978]. Functional groups in the microgel particles would be relatively unreactive because of their physical unavailability. Similar considerations would apply for the reaction period subsequent to the gel point. A decrease in reactivity with size may not be due to molecular size but a consequence of steric shielding of ortho or para positions of benzene rings within a chain compared to those positions on rings at the chain ends [Kumar et al., 1980].

2-12b-2 Novolac Phenolics

Phenol–formaldehyde prepolymers, referred to as novolacs, are obtained by using a ratio of formaldehyde to phenol of 0.75–0.85 : 1, sometimes lower. Since the reaction system is starved for formaldehyde, only low molecular weight polymers can be formed and there is a much narrower range of products compared to the resoles. The reaction is accomplished by heating for 2–4 h at or near reﬂux temperature in the presence of an acid catalyst. Oxalic and sulfuric acids are used in amounts of 1–2 and <1 part, respectively, per 100 parts phenol. The polymerization involves electrophilic aromatic substitution, ﬁrst by hydroxymethyl carbocation and subsequently by benzyl carbocation—each formed by protonation of OH followed by loss of water. There is much less benzyl ether bridging between benzene rings compared to the resole prepolymers.

124 STEP POLYMERIZATION

OH

OH

OH

HOCH2OH

H

φOH

CH2

HOCH2

XXV

φOH

CH2

CH2OH

n

+

+

+

H +

ð2-176Þ

Some novolacs are synthesized without strong acid present by using a carboxylate salt of zinc, calcium, manganese, cobalt, or other divalent metal ion (2% or more relative to phenol).

These novolacs contain a higher degree of ortho substitution on the benzene rings and cure faster compared to the novolacs synthesized with the stronger acids. The mechanism for this ortho effect probably involves simultaneous complexation of the divalent metal ion with the phenol and carbocation hydroxyl groups. Similar effects of divalent ions on the relative amounts of ortho and para substitution are observed in the formation of resole prepolymers on comparison of catalysis by divalent metal hydroxides versus monovalent metal hydroxides.

The reaction mixture is dehydrated at temperatures as high as 160C (higher temperatures can be tolerated than with resoles). The prepolymer is cooled, crushed, blended with 5–15%hexamethylenetetramine, (CH2)6N4, and sold to the fabricator. Hexamethylenetetramine,referred to as hexa, is the product of the reaction of 6 mol of formaldehyde and 4 mol of ammonia. Curring occurs rapidly on heating with the formation of both methylene and benzylamine crosslinking bridges between benzene rings. The crosslinked network is pictured as XXVI.

CH2

OH

OH

CH2

CH2

CH2

CH2

OH

OH

CH2

CH2

OH

CH2

XXVI

OH

CH2

CH2

CH2

CH2

OH

NH

OH

CH2

CH2

CH2

CROSSLINKING TECHNOLOGY 125

2-12b-3 Applications

Phenolic polymers, the ﬁrst commercial synthetic plastics, were introduced by Leo Baekeland in 1909 through his Bakelite Company. Bakelite dominated this product until 1926 when its patent expired. Phenolic polymers are the largest-volume thermosetting plastics. The United States production of phenolics was about 4.5 billion pounds in 2001. Phenolics have high strength and dimensional stability combined with good resistance to impact, creep, solvents,and moisture. Most phenolics contain ﬁllers or reinforcements. General-grade phenolics areﬁlled with mica, clay, wood or mineral ﬂour, cellulose, and chopped fabric. Engineeringgrade phenolics, reinforced with glass or organic ﬁbers, elastomers, graphite, and polytetra-ﬂuoroethylene, are rated for continuous use at 150–170C.

The largest-volume application of phenolic polymers is the adhesive bonding material for the manufacture of plywood, particle board, wafer board, and ﬁberboard. The phenolic constitutes up to one-third of the weight of such products. Other adhesive applications include the binder for aluminum oxide or silicon carbide in abrasion wheels and disks and contact adhesives, usually blends of rubber and phenolic, used extensively in the furniture, automotive, construction, and footwear industries. Phenolics are used in a variety of coatings applications—baked-on coatings, coatings on cans, drums, metal pipe, electrical insulation,varnishes, and metal primers. The phenolic resins are generally too hard and brittle to be used alone for the coatings applications but blends with alkyds, polyethylene, and epoxy resins perform well. Laminates of cellulose paper, cotton fabric, glass and asbestos cloths,and wood veneer with phenolics are made in various forms (sheet, rod, tubes) that can be machined. These ﬁnd wide uses as printed-circuit boards, gears, cams and protective and decorative surfaces for tables, furniture, kitchen and bathroom countertops, and walls. Composites containing phenolics are used as the ablative coating for space reentry vehicles, aircraft interiors, and brakes. Other applications of phenolics include molded objects (switches, pump housings, cutlery handles, oven and toaster parts), friction materials (brake lining, transmission bands), foam insulation, carbonless copy paper, and the binder for sand in the manufacture of foundry molds for molded-metal casing.

2-12c Amino Plastics

The amino resins or plastics, closely related to the phenolics in both synthesis and applications, are obtained by the polymerization of formaldehyde with urea (XXXVII) ð f ¼ 4Þ or melamine (XXXVIII) ð f ¼ 6Þ. Synthesis of the amino plastics can be carried out either in alkaline or acidic conditions [Drumm and LeBlanc, 1972; Nair and Francis, 1983; Updegraff,1985]. Control of the extent of reaction is achieved by pH and temperature control. The prepolymer can be made at various pH levels depending on the reaction temperature chosen.

Polymerization is stopped by cooling and bringing the pH close to neutral. Curing of the prepolymer involves heating, usually in the presence of an added acid catalyst.

N

N

N

NH2

H2N

NH2

C NH2 O

NH2

XXVII

XXVIII

Polymerization of urea and formadehyde yields various methylolureas such as XXIX and a mixture of higher oligomers as was the case for the phenolic prepolymers. The relative

126 STEP POLYMERIZATION

amounts of the various components is dependent on reaction conditions. The crosslinking reaction involves methylene (XXX), methylene ether (XXXI), and cyclic (XXXII)bridges between urea units [Ebdon and Heaton, 1977; Tomita and Ono, 1979]. As in the

XXIXa

HOCH2 NH CO NH2

XXIXb

(HOCH2)2N CO N(CH2OH)2

XXX

CH2 NH CO N

CH2

CH2 NH CO NH

CO NH CH2 N

NH

CO NH CH2

XXXI

CH2 NH CO N

CH2

CH2 NH CO NH

CO NH CH2 N

NH

CO NH CH2

O

CH2

N H2C

N

CH2 N

CH2

CO NH CH2 N

CO NH CH2

CO

NH

XXXII

phenol-formaldehyde system, there is considerable evidence that the assumption of equal reactivity of functional groups is invalid for both urea and formaldehyde [Kumar and Katiyar,1990; Tomita and Hirose, 1977]. The formation and curing of prepolymers from formaldehyde and melamine (2,4,6-triamino-s-triazine) follows in a similar manner.

The United States production of amino plastics was more than 3 billion pounds in 2001.

The urea–formadehyde polymers account for slightly more than 85% of the total. The amino plastics are similar in properties to the phenolics but are clearer and colorless. They are also harder but have somewhat lower impact strength and resistance to heat and moisture. The melamine resins are better than the ureas in hardness and resistance to heat and moisture.

The melamine and urea resins are rated for continuous use at temperatures of 130–150C and 100C, respectively. The general applications of the amino and phenolic plastics are the same but there are uses where the amino plastics are superior. The melamine resinsﬁnd an important niche due to their combination of clarity and lack of color compared to the phenolics and their superior hardness and heat and moisture resistance compared to

CROSSLINKING TECHNOLOGY 127

urea resins. Molding and laminating techniques are used to produce colored dinnerware and dinnerware with decorative patterns. A combination of phenolic and melamine plastics are used to produce decorative laminated plastic sheets for tabletop and counters. The combination gives a superior product—a phenolic backing imparts superior mechanical properties while a top melamine layer imparts outstanding clarity and hardness. Amino resins are used to impart crease resistance and wash-and-wear properties to cellulosic fabrics. A garment with its appropriate creases and containing the low-molecular-weight amino resin is heated to achieve curing. Curing involves reaction of the amino resin with hydroxyl groups of the cellulosic fabric, and this ‘‘sets’’ the garment into its shape. Amino resins also ﬁnd extensive as automotive paints; the cheaper ureas are used as primers while the melamines are used as topcoats.

2-12d Epoxy Resins

Epoxy resins or plastics are typically formed by the reaction of epichlorohydrin and bisphenol A [Dewprashad and Eisenbraun, 1994; McAdams and Gannon, 1988] (Eq. 2-177).

O

O

(n + 1)HO

C(CH3)2

OH

O

C(CH3)2

OCH2CHCH2 OH

O

C(CH3)2

n

OCH2CHCH2 O

(n + 2)CH2CHCH2Cl

(n + 2)HCl

+

+

CH2CHCH2

ð2-177Þ

The reaction actually involves the sodium salt of bisphenol A since polymerization is carried out in the presence of an equivalent of sodium hydroxide. Reaction temperatures are in the range 50–95C. Side reactions (hydrolysis of epichlorohydrin, reaction of epichlorohydrin with hydroxyl groups of polymer or impurities) as well as the stoichiometric ratio need to be controlled to produce a prepolymer with two epoxide end groups. Either liquid or solid prepolymers are produced by control of molecular weight; typical values of n are less than 1 for liquid prepolymers and in the range 2–30 for solid prepolymers.

Epichlorohydrin is reacted with a variety of hydroxy, carboxy, and amino compounds to form monomers with two or more epoxide groups, and these monomers are then used in the reaction with bisphenol A [Lohse, 1987]. Examples are the diglycidyl derivative of cyclohexane-1,2-dicarboxylic acid, the triglycidyl derivatives of p-aminophenol and cyanuric acid,and the polyglycidyl derivative of phenolic prepolymers. Epoxidized dioleﬁns are also employed (Sec. 9-8).

A variety of coreactants are used to cure epoxy resins, either through the epoxide or hydroxyl groups [Mezzenga et al., 2000; Mijovic and Wijaya, 1994; Trappe et al., 1991].

Polyamines are the most common curing agent with reaction involving ring-opening addition of amine (Eq. 2-178). Both primary and secondary amines are used; primary amines are more reactive than secondary amines [Glover et al., 1988; Zvetkov, 2002]. Since each nitrogen–hydrogen bond is reactive in the curing reaction, primary and secondary amine groups are biand monofunctional, respectively. A variety of amines are used as crosslinking agents,including diethylene triamine ð f ¼ 5Þ, triethylene tetramine ð f ¼ 6Þ, 4,40-diaminodiphenylmethane ð f ¼ 4Þ, and polyaminoamides (e.g., the diamide formed from diethylene triamine

128 STEP POLYMERIZATION

and a dimerized or trimerized fatty acid). Other types of compounds have also been used to cure epoxy resins via the epoxide groups, including polythiols, dicyandiamide (cyanoguanidine), diisocyanates, and phenolic prepolymers. Some of these agents require weak bases such as tertiary amines and imidazole derivatives to accelerate the curing process.

Crosslinking of epoxy plastics through the hydroxyl groups of the repeat unit is used for prepolymers with low epoxide group contents. The most common curing agent is phthalic anhydride although other acid anhydrides such as tetrahydrophthalic, nadic methyl, and chloroendic anhydrides are used in specialty applications:

C(CH3)2

OCH2 CH OH

CH2

O

C(CH3)2

OCH2 CH O

CH2

O

CO R CO O

C(CH3)2

OCH2 CH CH2

O

R

CO

O

CO

+

ð2-179Þ

Curing of epoxy resins can also be achieved by ring-opening polymerization of epoxide groups using either Lewis acids (including those generated photochemically) or Lewis bases(Sec. 7-2).

Most epoxy formulations contain diluents, ﬁllers or reinforcement materials, and toughening agents. Diluents may be reactive (mono- and diepoxides) or nonreactive (di-n-butyl phthalate). Toughening (ﬂexibilizing) agents such as low-molecular-weight polyesters or 1,3-butadiene-acrylonitrile copolymers with carboxyl end groups or aliphatic diepoxides participate in the crosslinking process.

Epoxy resins possess high chemical and corrosion resistance, toughness and ﬂexibility,good mechanical and electrical behavior, and outstanding adhesion to many different substrates. A wide range of products varying in properties and curing temperature are obtained for speciﬁc applications by proper selection of the monomers, additives, and curing agents.

Use temperatures are in the range 90–130C. The United States production of epoxy polymers was about 700 million pounds in 2001. The applications for epoxies fall into two

CH2CH CH2

O

H2N R NH2

CH

CH2

OH

CH2 N

R

CH2

N

CH2

CH

CH2

OH

CH2 CH OH

CH2

CH OH

CH2

+

ð2-178Þ

CROSSLINKING TECHNOLOGY 129

categories—coatings and structural. Coatings applications include marine, maintenance,drum, and can coatings. Automotive primer coatings involve epoxy resins with ionic charges(either carboxylate or quaternary ammonium ion) that allow for electrodeposition of the resin. Waterborne epoxy coatings have been developed for beer and beverage containers.

Structural composites are used in the military (missile casings, tanks), aircraft (rudders,wing skins, ﬂaps), automobiles (leaf springs, drive shafts), and pipe in the oil, gas, chemical,and mining industries. Laminates are used in the electrical and electronics industries (circuitboard substrate, encapsulation of devices such as transistors, semiconductors, coils). Other applications include industrial and terrazzo ﬂooring, repair of highway concrete cracks, coatings for roads and bridges, and a wide range of adhesive applications.

2-12e Polyurethanes

The synthesis of polyurethanes is usually presented as proceeding via the formation of carbamate (urethane) linkages by the reaction of isocyanates and alcohols:

nHO R OH

nOCN R′ NCO

OCONH R′ NCO

R

O

NHCO

R′

OCONH

R

HO

+

(n – 1)

ð2-180Þ

However, this is an oversimpliﬁcation since other reactions are also usually involved[Backus, 1977; Backus et al., 1988; Occhiello and Corti, 2003]. Foamed products such as seat cushions and bedding are the largest applications of polyurethanes. Water is often deliberately added in the production of ﬂexible polyurethane foams. Isocyanate groups react with water to form urea linkages in the polymer chain with the evolution of carbon dioxide. The

NCO

H2O

NH CO NH

CO2

+

+

2

ð2-181Þ

carbon dioxide acts as the blowing agent to form the foamed structure of the ﬁnal product.

(Low-boiling solvents such as ﬂuorotrichloromethane are usually added to act as blowing agents in the synthesis of rigid polyurethane foamed products.) Many polyurethanes are synthesized using mixtures of diols and diamines. The diamines react with isocyanate groups to introduce additional urea linkages into the polymer. Thus, the typical polyurethane actually contains both urethane and urea repeat units.

H2N R′′ NH2

NH R′′ NH

CO

NH

CO NH

+

2 NCO

ð2-182Þ

(There are even some instances where only diamines are used in the synthesis. The polymer is then a polyurea although the manufacturer typically refers to it as a polyurethane.)

The situation is even more complex since the NH bonds of both urethane and urea linkages add to isocyanate groups to form allophanate and biuret linkages, respectively. These

130 STEP POLYMERIZATION

reactions result in branching and crosslinking of the polymer. Equation 2-183 shows how a diisocyanate crosslinks the urethane and urea groups from two different polymer chains. The

NH COO

NH CO NH

R′

OCN

N COO

OC NH

R′

NH CO

N CO NH+

+

Allophanate

Biuret

NCO

ð2-183Þ

relative amounts of allophanate and biuret crosslinks in the polymer depend on the relative amounts of urea and urethane groups (which, in turn, depends on the relative amounts of diamine and diol) and reaction conditions. There is a greater tendency to biuret linkages since the urea NH is more reactive than the urethane NH.

Trimerization of isocyanate groups to form isocyanurates also occurs and serves as an additional source of branching and crosslinking:

R′ NCO

3

N

N

R′

O

R′

O

O

N R′

ð2-184Þ

These reactions present a complexity in carrying out polymerization. Simultaneously, we have the ability to vary polymer properties over a wide range by control of the relative amounts of reactants and the polymerization conditions. Further control of the ﬁnal product is achieved by choice of monomers. Most polyurethanes involve a macroglycol (a low-molecular-weight polymer with hydroxyl end groups), diol or diamine, and diisocyanate.

The macroglycol (also referred to as a polyol) is a polyether or polyester synthesized under conditions that result in two or more hydroxyl end groups. (Details of polyurethane synthesis involving macroglycols are described in Sec. 2-13c.) The diol monomers include ethylene glycol, 1,4-butanediol, 1,6-hexanediol, and p-di(2-hydroxyethoxy)benzene. The diamine monomers include diethyltoluenediamine, methylenebis(p-aminobenzene), and 3,30-dichloro-4,40-diaminodiphenylmethane. The diisocyanate monomers include hexamethylene diisocyanate, toluene 2,4- and 2,6-diisocyanates, and naphthalene 1,5-diisocyanate. Alcohol and isocyanate reactants with functionlity greater than 2 are also employed.

The extent of crosslinking in polyurethanes depends on a combination of the amount of polyfunctional monomers present and the extent of biuret, allophanate, and trimerization reactions [Dusek, 1987]. The latter reactions are controlled by the overall stoichiometry and the speciﬁc catalyst present. Stannous and other metal carboxylates as well as tertiary amines are catalysts for the various reactions. Proper choice of the speciﬁc catalyst result in differences in the relative amounts of each reaction. Temperature also affects the extents

CROSSLINKING TECHNOLOGY 131

of the different reactions. Polymerization temperatures are moderate, often near ambient and usually no higher than 100–120C. Signiﬁcantly higher temperatures are avoided because polyurethanes undergo several different types of degradation reactions, such as

as well as decomposition back to the alcohol and isocyanate monomers. Overall control in the synthesis of polyurethane foamed products also requires a balance between the polymerization–crosslinking and blowing processes. An imbalance between the chemical and physical processes can result in a collapse of the foamed structures (before solidiﬁcation by crosslinking and/or cooling) or imperfections in the foam structures, which yields poor mechanical strength and performance.

The wide variations possible in synthesis give rise to a wide range of polyurethane products including ﬂexible and rigid foams and solid elastomers, extrusions, coatings, and adhesives. Polyurethanes possess good abrasion, tear, and impact resistance coupled with oil and grease resistance. The global production of polyurethanes was more than 15 billion pounds in

1997. Flexible foamed products include upholstered furniture and auto parts (cushions,backs, and arms), mattresses, and carpet underlay. Rigid foamed products with a closedcell morphology possess excellent insulating properties and ﬁnd extensive use in commercial rooﬁng, residential sheathing, and insulation for water heaters, tanks, pipes, refrigerators, and freezers. Solid elastomeric products include forklift tires, skateboard wheels, automobile parts (bumpers, fascia, fenders, door panels, gaskets for trunk, windows, windshield, steering wheel, instrument panel), and sporting goods (golf balls, ski boots, football cleats). Many of these foam and solid products are made by reaction injection molding (RIM), a process in which a mixture of the monomers is injected into a mold cavity where polymerization and crosslinking take place to form the product. Reaction injection molding of polyurethanes,involving low-viscosity reaction mixtures and moderate reaction temperatures, is well suited for the economical molding of large objects such as automobile fenders. (Many of the elastomeric polyurethane products are thermoplastic elastomers; see Sec. 2-13c.)

2-12f Polysiloxanes

Polysiloxanes, also referred to as silicones, possess an unusual combination of properties that are retained over a wide temperature range (100 to 250C). They have very good lowtemperature ﬂexibility because of the low Tg value (127C). Silicones are very stable to high temperature, oxidation, and chemical and biological environments, and possess very good low-temperature ﬂexibility because of the low Tg values (127C for dimethylsiloxane), a consequence of the long SiO bond (1.64 Å compared to 1.54 Å for CC) and the wide SiOSi bond angle (143 compared to 109.5 for CCC). The SiO bond is stronger than the CC bond (450 vs. 350 kJ/mol) and siloxanes are very stable to high temperature, oxidation, chemical and biological environments, and weathering, and also possess good dielectric strength, and water repellency. The United States production of polysiloxane ﬂuids, resins, and elastomers was about 800 million pounds in 2001. Fluid applications include ﬂuids for hydraulics, antifoaming, water-repellent ﬁnishes for textiles,

NH COO CH2CH2

NH COO CH2CH2

CO2

NH2

CO2

NH CH2CH2

CH2 CH

+

+

+

ð2-185Þ

ð2-186Þ

132 STEP POLYMERIZATION

surfactants, greases, lubricants, and heating baths. Resins are used as varnishes, paints, molding compounds, electrical insulation, adhesives, laminates, and release coatings. Elastomer applications include sealants, caulks, adhesives, gaskets, tubing, hoses, belts, electrical insulation such as automobile ignition cable, encapsulating and molding applications, fabric coatings, encapsulants, and a variety of medical applications (antiﬂatulents, heart valves,encasing of pacemakers, prosthetic parts, contact lenses, coating of plasma bottles to avoid blood coagulation). Silicone elastomers differ markedly from other organic elastomers in the much greater effect of reinforcing ﬁllers in increasing strength properties.

Polysiloxane ﬂuids and resins are obtained by hydrolysis of chlorosilanes such as dichlorodimethyl-, dichloromethylphenyl-, and dichlorodiphenylsilanes [Brydson, 1999; Hardman and Torkelson, 1989]. The chlorosilane is hydrolyzed with water to a mixture of chlorohydroxy and dihydroxysilanes (referred to as silanols), which react with each other by dehydration and dehydrochlorination. The product is an equilibrated mixture of approximately equal

amounts of cyclic oligomers and linear polysiloxanes. The amount of cyclics can vary from 20 to 80% depending on reaction conditions. The major cyclic oligomer is the tetramer with progressively decreasing amounts of higher cyclics. After the initial equilibration, a disiloxane-terminating agent such as [(CH3)3Si]2O is added to stabilize the reaction mixture by termination of the linear species. The process may be carried out under either acidic or basic conditions depending on the desired product molecular weight. Basic conditions favor the production of higher molecular weight. Mixtures of cyclic oligomers and linear polymer may be employed directly as silicone ﬂuids, or the cyclic content may be decreased prior to use by devolitilization (heating under vacuum). The synthesis of silicone resins proceeds in a similar manner, except that the reaction mixture includes trichlorosilanes to bring about more extensive polymerization with crosslinking. Typically, the polymer product will be separated from an aqueous layer after the hydrolytic step, heated in the presence of a basic catalyst such as zinc octanoate to increase the polymer molecular weight and decrease the cyclic content, cooled, and stored. The ﬁnal end-use application of this product involves further heating with a basic catalyst to bring about more extensive crosslinking.

Silicone elastomers are either room-temperature vulcanization (RTV) or heat-cured silicone rubbers depending on whether crosslinking is accomplished at ambient or elevated temperature. (The term vulcanization is a synonym for crosslinking. Curing is typically also used as a synonym for crosslinking but often refers to a combination of additional polymerization plus crosslinking.) RTV and heat-cured silicone rubbers typically involve polysiloxanes with degrees of polymerizations of 200–1500 and 2500–11,000, respectively. The highermolecular-weight polysiloxanes cannot be synthesized by the hydrolytic step polymerization process. This is accomplished by ring-opening polymerization using ionic initiators (Sec.

7-11a). ‘‘One-component’’ RTV rubbers consist of an airtight package containing silanolterminated polysiloxane, crosslinking agent (methyltriacetoxysilane, and catalyst (e.g.,dibutyltin laurate). Moisture from the atmosphere converts the crosslinking agent to the

Cl Si CH3

CH3

Cl

Cl Si CH3

CH3

OH

HO Si CH3

CH3

OH

H2O

HCl

+

O Si CH3

CH3

n

H2O

HCl

ð2-187Þ

CROSSLINKING TECHNOLOGY 133

corresponding silanol (acetic acid is a by-product), CH3SI(OH)3, which brings about further polymerization combined with crosslinking of the polysiloxane:

SiR2 OH

3

CH3Si(OH)3

H2O

SiR2 O Si CH3

O

O SiR2

SiR2

+

ð2-188Þ

Two-component RTV formulations involve separate packages for the polysiloxane and crosslinking agent. Hydrosilation curing involves the addition reaction between a polysiloxane containing vinyl groups (obtained by including methylvinyldichlorosilane in the original reaction mixture for synthesis of the polysiloxane) and a siloxane crosslinking agent that contains SiH functional groups, such as 1,1,3,3,5,5,7,7-octamethyltetrasiloxane (Eq. 2-189).

The reaction is catalyzed by chloroplatinic acid or other soluble Pt compound. Hydride functional siloxanes can also crosslink silanol-terminated polysiloxanes. The reaction is catalyzed by tin salts and involves H2 loss between SiH and SiOH groups. Heat curing of silicone rubbers usually involves free-radical initiators such as benzoyl peroxide (Sec. 9-2c). Hydrosilation at 50–100C is also practiced.

SiR O CH CH2

Si OSi(CH3)2 CH2CH2SiR O

+

4

Si[OSi(CH3)2H]4

ð2-189Þ

2-12g Polysulﬁdes

Polysulﬁde elastomers are produced by the reaction of an aliphatic dihalide, usually bis-(2-chloroethyl)formal, with sodium polysulﬁde under alkaline conditions [Brydson, 1999;Ellerstein, 1988] (Eq. 2-190). The reaction is carried out with the dihalide suspended in an aqueous magnesium hydroxide phase. The value of x is slightly above 2. The typical polymerization system includes up to 2% 1,2,3-trichloropropane. The polymerization readily yields a polymer with a very high molecular weight, but this is not desirable unitl its enduse application. The molecular weight is lowered and the polysulﬁde rank (value of x) is simultaneously brought close to 2 by reductive treatment with NaSH and Na2SO3 followed by acidiﬁcation. The result is a liquid, branched polysulﬁde with terminal thiol end groups and a molecular weight in the range 1000–8000. Curing to a solid elastomer is accomplished by oxidation of thiol to disulﬁde links by oxidants such as lead dioxide and p-quinone dioxime (Eq. 2-191).

ClCH2CH2OCH2OCH2CH2Cl

Na2Sx

CH2CH2OCH2OCH2CH2Sx

NaCl

+

n

+

ð2-190Þ

134 STEP POLYMERIZATION

HS

SH

SH

S

S

S

S S S S S

S

S S

S

ð2-191Þ

Polysulﬁdes, often referred to as thiokols, are not produced in high volumes. These are specialty materials geared toward a narrow market. The annual production of polysulﬁdes in the United States exceeds 50 million pounds. The advantages and disadvantages of polysul-ﬁdes both reside in the disulﬁde linkage. They possess low temperature ﬂexibility and very good resistance to ozone, weathering, oil, solvent (hydrocarbons as well as polar solvents such as alcohols, ketones, esters), and moisture. However, polysulﬁdes have poor thermal stability and creep resistance, have low resilience, and are malodorous. (Aromatic polysul-ﬁdes do not have the same deﬁciencies; see Sec. 2-14d.) The major applications of polysul-ﬁdes are as sealants, caulks, gaskets, O-rings, and cements for insulating glass and fuel tanks,in marine applications, and in gasoline and fuel hose.

2-13 STEP COPOLYMERIZATION

It should be apparent that step polymerization is a versatile means of synthesizing a host of different polymers. The chemical structure of a polymer can be varied over a wide range in order to obtain a product with a particular combination of desirable properties. One can vary the functional group to produce a polyester, polyamide, or some other class of polymer as desired. Further, for any speciﬁc class of polymer, there is a considerable choice in the range of structures that can be produced. Consider, for example, that polyamides with either of the general structures XXXIII and XXXIV can be synthesized depending on whether one uses the reaction of a diamine with a diacid or the self-reaction of an amino acid. A range of different polyamides can be obtained by varying the choice of the R and R0 groups in structure XXXIII and the R group in structure XXXIV. Thus, for example, one can produce nylon 6/6 and nylon 6/10 by the reactions of hexamethylene diamine with adipic and sebacic acids,respectively. Nylon 6/10 is more ﬂexible and moisture-resistant than nylon 6/6 because of the longer hydrocarbon segment derived from sebacic acid.

CO R CONH R′ NH

XXXIII

NH R CO

XXXIV

2-13a Types of Copolymers

Further variation is possible in the polymer structure and properties by using mixtures of the appropriate reactants such that the polymer chain can have different R and R0 groups. Thus polyamide structures of types XXXV and XXXVI are possible variations on structures XXXIII and XXXIV, respectively. A polymer such as XXXV or XXXVI has two different repeat units and is referred to as a copolymer; the process by which it is synthesized is

STEP COPOLYMERIZATION 135

referred to as a copolymerization. Polymers with structures XXXIII and XXXIV, each containing a single repeat unit, may be referred to as homopolymers to distinguish them from copolymers.

CO R CONH R′ NHCO R′′ CONH R′′′ NH

XXXV

NH R CO NH R′′ CO

XXXVI

Different types of copolymers are possible with regard to sequencing of the two repeating units relative to each other. Thus a copolymer with an overall composition indicated by XXXV could have the alternating copolymer structure shown in XXXV, in which the R,R0, R00, and R0 0 0 groups alternate in that order over and over again along the polymer chain;or the block copolymer structure XXXVII, in which blocks of one type of homopolymer structure are attached to blocks of another type of homopolymer structure; or the statistical copolymer structure, in which there is an irregular (statistical) distribution of R and R0 0 groups as well as R0 and R0 0 0 groups along the copolymer chain. Similarly, one can have alternating, block, and statistical copolymers for the overall composition XXXVI.

CO R CONH R′ NH

R′′ CONH R′′′ NH

CO

m

p

XXXVII
