Repository: jeffsking/WKB-OB

File: RAW_FULL/ima_sync/个人知识库/WKB/Resources/Ebook/INTRODUCTION_TO_PHYSICAL_POLYMER_SCIENCE.pdf.md (part 10 of 22)
---
4.4 DIFFUSION AND PERMEABILITY IN POLYMERS 175

† Small amounts of comonomer destroy crystallinity.

mers (71). Also free volume is much less in glasses than in elastomers. The size of the permeant (Table 4.6) (72) is critical in determining its diffusion rate in polymers. Sizes range from 2 to 5Å for many molecules. The larger the molecule, the smaller the diffusion rate; see Figure 4.19 (73). In Figure 4.19 diffusion is seen to be signiﬁcantly lower in poly(vinyl chloride), a glassy polymer,

176

CONCENTRATED SOLUTIONS, PHASE SEPARATION BEHAVIOR, AND DIFFUSION

Table 4.5 Permeability in polymers at 25°C (70)

Polymer

Permeant

P ¥ 1013

P0 ¥ 107

DE

Polyethylene (LDPE)

O2

2.2

66.5

42.7

N2

0.73

329

49.9

CO2

9.5

62

38.9

H2O

68

48.8

33.5

cis-1,4-Polybutadiene

N2

14.4

0.078

21.3

He

24.5

0.0855 20.3

Poly(ethyl methacrylate)

O2

0.889

2.1

36.4

CO2

3.79

0.435

28.9

Poly(ethylene terephthalate)a

O2

0.0444

0.227

37.7

(amorphous)

CO2

0.227

0.00021 27.0

CH4

0.0070

0.9232 24.7

Poly(vinylidene chloride)b

N2

0.00070

900

70.3

O2

0.00383

825

66.6

CO2

0.0218

24.8

51.5

H2O

7.0

863

46.1

Cellulose

H2O

18900

—

—

a Major component of plastic soft drink bottles.

b Major component of Saran®.

Units: P, P0 = cm3 (273 K; 1 ¥ 105 Pa) ¥ (cm/cm2) ¥ s-1 ¥ Pa-1.

DE = kJ/mol.

Table 4.6 Kinetic diametersa of various permeants (72), nm

Molecule

Diameter

Molecule

Diameter

He

0.26

C2H4

0.39

H2

0.289

Xe

0.396

NO

0.317

C3H8

0.43

CO2

0.33

n-C4H10

0.43

Ar

0.34

CF2Cl2

0.44

O2

0.346

C3H6

0.45

N2

0.364

CF4

0.47

CO

0.376

i-C4H10

0.50

CH4

0.38

a Zeolite sieving diameters.

than in natural rubber. Of course, polymers have a distribution of hole sizes(74). Note that the permeability of a given molecule depends on both its diffusion coefﬁcient and its solubility; see equation (4.24). Solubility depends on the solubility parameter, as described in Section 3.2.

An important application relates to oxygen diffusion through soft contact lenses (75). Soft contact lenses are made of poly(2-hydroxyethyl methacrylate)and its copolymers, in the form of cross-linked networks. These are swollen to thermodynamic equilibrium in water or saline solution. The hydroxyl group provides the hydrophilic characteristic and is also important for oxygen permeability. Oxygen permeability is important because of the physiological requirements of the eye. Thus the polymer is highly swollen with water and also serves as a semipermeable material.

On the other hand, ion exchange membranes require large permeabilities for ions. This is obtained through the use of polymers with large bonded ion concentrations such as —SO4Na and —NH4Cl, which allow the polymer to swell in water. In both contact lenses and ion exchange membranes, large permeation rates take place because the polymer is so swollen with water that diffusion substantially takes place in the aqueous medium.

4.4 DIFFUSION AND PERMEABILITY IN POLYMERS 177

Figure 4.19 Rigid poly(vinyl chloride) has lower diffusion coefﬁcients than natural rubber for a variety of gases and liquids (73).

4.4.6 Permselectivity of Polymeric Membranes and Separations

Today polymeric membranes are widely used to produce potable water from seawater, treat industrial efﬂuents, for controlled drug delivery systems, separate common gases, pesticide release systems, and in prosthetic devices for humans, among others (76). Most of these methods require the separation of two or more components. Membrane-based separation processes are environmentally green, economic, and frequently more efﬁcient than conventional methods.

For any membrane-based separation process to be successful, the membrane must possess two key attributes: high ﬂux and good selectivity. Flux,which depends directly on permeability, was treated in Sections 4.4.2 and 4.4.4.

Selectivity depends in part on differences in permeant size and solubility in the membrane (Section 4.4.5). Separation will then occur because of differences in the transport rates of molecules within the membrane. This rate of transport is determined by the mobility and concentration of the individual components as well as the driving force, which is the chemical potential gradient across the membrane.

4.4.6.1 Types of Membranes A membrane is best described by its mode of transport. Three different modes of transport can be distinguished (76):

1. Passive transport, where there is a simple chemical potential gradient.

2. Facilitated transport, where different components are coupled to speciﬁc carriers in the membrane phase.

3. Active transport, where components of a mixture are transported against the chemical potential gradient.

This last usually involves driving force of a chemical reaction or a sequence of chemical reactions. Active transport is found mainly in biological membranes. From a macroscopic point of view, there are several types of fabrication methods, producing different membrane systems. These include:

1. Microporous membranes, consisting of a solid matrix having welldeﬁned pores with diameters ranging from 5 nm to 50 mm. Separation is achieved via a molecular sieving mechanisms.

2. Homogeneous membranes, consisting of a dense ﬁlm, leading to normal diffusion processes as discussed above. Two conﬁgurations are in wide use: hollow ﬁbers and spiral wound sheets.

3. Ion exchange membranes, consisting of a highly swollen gel.The polymer may contain either positive or negative charges.

4. Asymmetric membranes, usually consisting of a very thin polymer layer on a highly porous thick support. The thin skin representing the actual membrane may be too weak to be used independently, thus requiring a backing.

178

CONCENTRATED SOLUTIONS, PHASE SEPARATION BEHAVIOR, AND DIFFUSION

A simple example of a use of homogeneous membranes involves reverse osmosis in the puriﬁcation of seawater or brackish waters for drinking and agriculture. The transmembrane pressure must be greater than the osmotic pressure of the salt water so that the solvent ﬂux is reversed. Some 50 to 80 bars are required. Cellulose membranes are used because of their high permeability coefﬁcient to water; see Table 4.5. Applications include potable water aboard ships and agricultural uses where arid lands border seas.

4.4.6.2 Gas Separations Membrane separation of gases has emerged into an important unit operations technique offering speciﬁc advantages over such conventional separation procedures such as cryogenic distillation and adsorption (77,78). One example is the separation of hydrogen from synthesis gas,another is the removal of carbon dioxide from natural gas. Gas selectivity is the ratio of permeability coefﬁcients of two gases,

(4.31)

where PA and PB represent the permeability of the more permeable and less permeable gases, respectively (79). While both high permeability and high selectivity are desirable, a general trade-off relationship has been recognized:Polymers that are more permeable are generally less selective, and vice versa.

On the basis of an exhaustive literature survey, Robeson quantiﬁed this notion by graphing the available data; see Figure 4.20 (77). The most desirable

aA B

A

B

P P

=

4.4 DIFFUSION AND PERMEABILITY IN POLYMERS 179

Figure 4.20 Relationship between hydrogen permeability and H2/N2 selectivity for rubbery ()and glassy (•) polymers. Note the empirical upper bound relationship, above which high selectivity and high permeability have proved difﬁcult to pass.

performance would be in the upper right-hand corner of this ﬁgure. However,there is an upper bound line above which permeability/selectivity combinations are exceptionally rare.

While Freeman (79) has developed a theory about the upper bound line depending on gas size, condensability, and an adjustable parameter, another direction was taken by Robeson et al. (78), who developed a group contribution (80) approach to predict permselectivity.The intent of the latter is to maximize the proximity to the upper bound line based on a knowledge of the permeability contribution of each speciﬁc group in a wide variety of polymers.

Ideally polymers synthesized on the basis of the most permselective groups would yield the best possibility to increase selectivity.

Today, speciﬁc separations that have reached commercial status include H2/N2, O2/N2, CO2/CH4, and H2O/air.A major commercial application has been the utility in N2 blanketing, especially in food preservation (81).

4.4.7 Gas Permeability in Polymer Blends

There are several kinds of polymer blends in use relating to gas permeability.

One of the simplest involves ﬁlms with different polymer layers, with each layer having a low permeability to a particular gas. Again referring to food preservation, one generally wants to keep oxygen out and water vapor in, for example.

If one of the polymers is dispersed in the other, see Section 4.3, there are two limiting cases (81). Consider two polymers, 1 and 2, in a phase separated blend. The upper bound case is expressed by a parallel model:

(4.32)

where Pb represents the permeability of the blend, P1 and P2 are the permeabilities of polymers 1 and 2, and f1 and f 2 are their respective volume  fractions.

The lower bound case is given by a series model:

(4.33)

Of course, the permeability in any such blend will be largest when the more permeable polymer is the continuous phase, and vice versa. Note that a typical polymer blend may undergo phase inversion (polymer 2 becomes the continuous phase instead of polymer 1) as the volume fraction of polymer 2 increases.

4.4.8 Fickian and Non-Fickian Diffusion

In the above discussion, steady-state and non-steady-state diffusion of small molecules through polymers was developed, with the basic assumption of

P

P P P

P

b =

+

1 2

1 1

2 2

f f

P

P

P

b =

+

f f1 1 2 2

180

CONCENTRATED SOLUTIONS, PHASE SEPARATION BEHAVIOR, AND DIFFUSION

Fickian diffusion holding.There are, however, important cases where diffusion is non-Fickian (82). These will be brieﬂy discussed.

In a simple type of sorption experiment, a membrane is suspended in a vacuum. A vapor or gas is then introduced and maintained at a constant pressure. One may also consider the membrane in contact with a liquid phase or solution. The solute dissolves and diffuses into the membrane, and the weight gain is measured. Here, Mt and M• represent the mass uptakes at time t and at inﬁnite time. The basic equation of mass uptake may be written:

(4.34)

where the exponent n deﬁnes the type of diffusion, and kn is a constant.

The exponent n may assume several values:

n > 1

Supercase II

n = 1

Case II

1–2 < n < 1

Anomalous

n = 1–2

Fickian

n < 1–2

Pseudo-Fickian

Fickian diffusion is widely observed, and the one discussed above. The next most important case for polymers is the Case II diffusion. Here, the polymer is usually glassy. As the solute enters the polymer, diffusion through the glassy polymer is very slow. First, it must plasticize the polymer, hence reducing the glass transition temperature to that equal to the ambient temperature. Then,the diffusion coefﬁcient of that portion of polymer rises as the glass transition temperature is reduced, allowing swelling to take place rapidly. This situation creates a moving front. The outer material is swollen substantially to equilibrium. The front exhibits a sharp decline of solute with distance. Beyond the front, where diffusion is very slow, only small amounts of solute penetrate. See Section 3.1.2 for a further discussion.

4.4.9 Controlled Drug Delivery via Diffusion

Modern advances in diffusion of molecules through polymeric materials are not limited to gases and other small molecules. A major ﬁeld of modern advance involves controlled drug delivery. Such medications may be organic molecules, peptides, or proteins, all such molecules being much larger than simple gases or salts. Diffusion is correspondingly slower through polymeric materials, and solubility may become a major issue.

Numerous controlled drug release systems exist today or are under development. These include implants that release drugs for a period of years, novel osmotically driven pills that deliver drugs at constant rate, and patches (83).

In controlled drug delivery, drug release generally occurs by one of three

M M

k t

t

n

n

•

=

4.4 DIFFUSION AND PERMEABILITY IN POLYMERS 181

major mechanisms: (a) diffusion, (b) chemical reaction, or (c) solvent action and transport. In the case of diffusion control, there are two major drug distribution geometries is use: Either a reservoir exists where the drug is surrounded by a polymer barrier or there is a matrix where the medication is generally uniformly distributed through the polymer. Diffusion through the polymer constitutes the rate-limiting step in either case.

4.4.9.1 Methods of Incorporating medications into Polymers One approach for altering a drug’s pharmacokinetics and duration of action involves covalently bonding the drug to a water-soluble polymer such as poly(ethylene glycol). For speciﬁc tissue targeting, water-soluble biocompatible polymers that will either degrade or be eliminated by the body, are chemically bonded to the required drug. Ideally, the polymer–drug bond will be cleaved once the combination reaches its target. For example, this approach has been used in cancer chemotherapy (83).

The concept is that low molecular weight anticancer drugs when given  intravenously will penetrate most tissues because they pass rapidly through  cell membranes, even those with no tumor selectivity. However, if the polymer–drug bonds are designed so that they are stable in blood, the polymer–drug conjugate circulates for a longer time than just the drug itself. Because most normal tissues have intact nonleaky microvasculature, the polymer–drug accumulates more rapidly in the tumor, which has a leaky vascular bed.

One of the newer polymeric controlled release systems utilizes hydrogels,see Section 9.13.3. Basically, hydrogels are cross-linked hydrophilic polymer networks that swell in an aqueous phase without dissolution. If the hydrogel contains ions, swelling or deswelling may depend on the degree of ionization in the network. More highly swollen networks facilitate more rapid drug  diffusion than less swollen networks.

The pH of the ﬂuid, and many other factors also control swelling. For example, hydrogel based systems exist for protecting acid-sensitive medications from the hostile environment of the stomach by shrinking when exposed to low pH conditions, but expand in the more alkaline environment of the intestines (83,84).

While getting the drug into the hydrogel is an important problem in its own right, the more important part of the polymer–drug diffusion problem relates to diffusion of the drug out of the polymer gel and into the body.

4.4.9.2 Drug Diffusion Kinetics Katime, et al. (85) examined the release of aminophylline from hydrogels based on poly(acrylic acid-co-n-alkyl methacrylate) hydrogel disks. (Aminophylline is used to treat and prevent the symptoms of bronchial asthma, chronic bronchitis, and emphysema.) The acrylic acid portion is strongly hydrophilic, while the n-alkyl methacrylates are increasingly hydrophobic with increasing alkyl side group length.

The hydrogels in question were swollen with water, followed by immersion in an aqueous solution of the drug, aminophylline. The disks were then dried,

182

CONCENTRATED SOLUTIONS, PHASE SEPARATION BEHAVIOR, AND DIFFUSION

forming what is sometimes called a xerogel. The dried, aminophyllinecontaining disks were then placed in water at 37°C (body temperature). The fractional amount of aminophylline released from the various xerogels into the water is shown in Figure 4.21 (85).

Under the conditions used, the diffusion process lasted several hours. It should be noted that the xerogels with the longer alkyl side chains, being more hydrophobic, had longer diffusion times.

4.4.9.3 Design of Transdermal Delivery Systems Drug-bearing hydrogels as described above are now seeing increasing use as transdermal skin patches. While potential pathways through the skin surface to viable tissues such as through sweat ducts, via hair follicles, etc. do work, improved delivery routes are under investigation (86). It should be noted that the solubility parameter of skin is close to 10 (cal/cm3)1/2 (87).

There are several commercially utilized designs of transdermal delivery systems, important for use in different types of drugs (87). Starting from the exterior, a common design includes a nonpermeable backing, a drug reservoir,a membrane, and an adhesive. In the drug reservoir, the drug is either completely solubilized or suspended in a liquid phase. The value of a drug reservoir is zero-order delivery kinetics, a signiﬁcant improvement over the simple Fickian (or near Fickian) delivery kinetics as described above.The ideal system should deliver the medication at a constant rate!

4.4 DIFFUSION AND PERMEABILITY IN POLYMERS 183

0

1

2

3

4

5

6

7

8

t (h)

1

0.8

0.6

0.4

0.2

0

Mt /M•

Figure 4.21 The fractional amount of aminophylline released from poly(acrylic acid-co-n-alkyl methacrylate (AA/n-MMA, etc.) xerogels as a function of time. () AA/MMA, () AA/EtMA, ()AA/BuMA, () AA/HexMA. The drug-loaded xerogels were immersed in water at time zero.

4.5 LATEXES AND SUSPENSIONS

Polymers in water dispersion serve as coatings, adhesives, and the basis for many plastics and elastomers. The two most important classes are latexes (or latices) and suspensions. These differ by size and method of synthesis; see  Table 4.7. While latex particles are normally small enough to be kept in  dispersion by Brownian motion, most suspensions will “cream” on standing and hence must be stirred continuously.

Basically a latex is synthesized by mixing monomer, surface active agent(surfactant), and an initiator (free radical source) into the water; see Figure

4.22 (88). The initiator is usually activated by heat. A widely used initiator is potassium persulfate. Surfactants are molecules that have a hydrophilic end and a hydrophobic end. These form micelles in the water, with the hydrophilic end facing outward, shielding the hydrophobic portion. The surfactant can be a soap or detergent, sodium lauryl sulfate being a typical example. The turbid or hazy appearance of soap in water is due to the presence of micelles. The surfactant dissolves the oil-soluble monomer in much the same way as the soap micelles dissolve skin oil in ordinary toiletry. Some of the surfactant remains

184

CONCENTRATED SOLUTIONS, PHASE SEPARATION BEHAVIOR, AND DIFFUSION

Table 4.7 Latexes and suspensions

Property

Latex

Suspension

Size

0.04–5 mm

5–1000 mm

Shape

Spheres

Spheres to potato

Emulsiﬁer

Surfactant

Polar polymer

Initiator

Water soluble

Oil soluble

Figure 4.22 Illustration of the emulsion polymerization process during interval I (early stage).

The monomer emulsion droplet is large and hence has a very small surface area compared to the soap micelles and monomer swollen particles (88).

water soluble, as does some of the monomer. Monomer diffuses from the large droplets into the water, and to the micelles. Some of it begins to polymerize on contact with the free radicals.After adding a few mers, the much less watersoluble free radical diffuses (randomly) into a micelle, where it begins to polymerize the monomer present there. It is terminated when a second free radical enters the micelle.The fully polymerized latex then is a submicroscopic sphere of polymer emulsiﬁed by a layer of surfactant (89). The kinetics  of emulsion polymerization are treated in many organic polymer science  textbooks.

The reasons why emulsion polymerization is so popular include the following: (a) heat removal through the aqueous phase during the polymerization is very efﬁcient; (b) the ﬁnal latex has a very low viscosity, approaching that of water; and (c) the polymer is easily recovered via coagulation and/orﬁlm formation.

By contrast, a suspension polymerization behaves kinetically much more like a bulk polymerization. Heat removal during polymerization is also important. Special advantages include ease of handling the ﬁlterable powder and dry blending of the powder with plasticizer. This last step involves diffusion of the plasticizer into the particles, aided by a large surface area. For such cases the particles are made with a porous structure, which easily adsorbs plasticizer.

The plasticizer then diffuses in when the polymer is heated above its glass transition temperature.

4.5.1 Natural Rubber Latex

Natural rubber latexes occur in many plants. The white sap of the common milkweed and dandelion is a rubber latex. The most important source of natural rubber latex is the Hevea brasiliensis tree, now grown in plantations in many tropical parts of the world.

The polymer is a highly linear cis-1,4-polyisoprene of about 5 ¥ 105 g/mol.

It owes its colloid stability to the presence of adsorbed proteins at the surface of the rubber particles.These adsorbed proteins are in the anionic state so that the rubber particles carry negative charges at their surfaces (90).

4.5.2 Colloidal Stability and Film Formation

Latexes constitute a subgroup of colloid systems known as lyophobic sol.

Sometimes they are called polymer colloids. The stability of these colloids is determined by the balance between attractive and repulsive forces affecting two particles as they approach one another. Stability is conferred on these latexes by electrostatic forces, which arise because of the counterion clouds surrounding the particles. Other forces of an enthalpic or entropic nature arise when the lyophilic molecules on the surfaces of the latexes interact on close approach. These can be overcome by evaporation of the water, heating, freezing, or by chemically modifying the surfactant, such as by acidiﬁcation.

4.5 LATEXES AND SUSPENSIONS 185

If the polymer in the latex is above its glass transition temperature,† it may form a ﬁlm on evaporation of the water. A simple example is the drying of a latex paint ﬁlm on a wall.As the water evaporates, coalescence surface tension forces proceed from the presence of water menisci of very small radii of curvature. These menisci develop between the particles as the last traces of water are removed. The forces that these menisci generate drive the particles together. Interdiffusion of the polymer chains takes place, forming coherentﬁlms.

4.6 MULTICOMPONENT AND MULTIPHASE MATERIALS

Solutions may be dilute or concentrated up to substantially 100% solute. A question arises in considering concentrated polymer solutions: When do we stop considering the polymer dissolved in the solvent, and start considering the solvent dissolved in the polymer? It must be pointed out that many polymer solutions containing more than about 25% polymer may no longer be pourable but behave like plasticized solid materials. A key issue for the“semidilute” systems is the overlap of the polymer chains, at which point the properties shift to much higher viscosities and/or solid behavior proﬁles.

Another critical problem is diffusion of the polymer through the solvent and the diffusion of the solvent through the polymer. Of course, a multicomponent solution is one that contains more than one component, while a multiphase system is one in which the various components have phase separated. Polymer blends usually exhibit phase separation, principally because the entropy of mixing and the enthalpy of mixing are both negative. Phase-separated systems exhibit quite complex morphologies.

Many polymer blends, especially those containing a dispersed phase of a low glass transition rubber possess great toughness and/or impact resistance(explored in Chapters 12 and 13). Grafts between the two polymers in the interface or interphase, as it is sometimes called, tend to bond the phases together, making them stronger (the subject of Chapter 12). In this chapter the size, shape, and interfacial characteristics of the domains are explored along with interphase mixing. Block copolymers also serve a variety of purposes, many as novel types of elastomer called thermoplastic elastomers(Chapter 13) forming the basis for many shoe soles now in use.

REFERENCES

1. Anon., Shellvis 40 Viscosity Improver, SC:1064–89, 1989.

2. R. J. A. Eckert, U. S. 3,775,329, 1973.

186

CONCENTRATED SOLUTIONS, PHASE SEPARATION BEHAVIOR, AND DIFFUSION

† Actually, the threshold point for ﬁlm formation is called the minimum ﬁlm formation temperature, which is slightly lower than Tg.

References

References

References

91. D. C. Blackley, in Encylopedia of Polymer Science and Engineering, 2nd ed., Vol. 8,J. I. Kroschwitz, ed., Wiley, New York, 1987.

GENERAL READING

A. W. Birley, B. Haworth, and J. Batchelor, Physics of Plastics: Processing, Properties,

and Materials Engineering, Hanser, Munich, 1992, Chap. 10.

D. C. Blackley, Polymer Latices: Science and Technology, 2nd ed., Chapman and Hall,

London, 1997.

E. S. Daniels, E. D. Sudol, and M. S. El-Aasser, Polymer Colloids: Science and Technology of Latex Systems, ACS Symposium Series 801, American Chemical Society,

Washington, DC, 2001.

G. J. Fleer, M. A. Cohen Stuart, J. M. H. M. Scheutjens, T. Cosgrove, and B. Vincent,

Polymers at Interfaces, Chapman and Hall, London, 1993.

R. L. Fournier, Basic Transport in Biomedical Engineering, Taylor & Francis,

Washington, DC, 1998.

W. J. Koros, ed., Barrier Polymers and Structures, ACS Symposium Series 423, ACS

Books, Washington, DC, 1990.

P. A. Lovell and M. S. El-Aasser, Emulsion Polymerization and Emulsion Polymers,

Wiley, Chichester, 1997.

L. K. Massey, Permeability Properties of Polymers, 2nd ed., William Andrew Pub.,

2003.

P. Neogi, ed., Diffusion in Polymers, Marcel Dekker, Inc., New York, 1996.

L. C. Sawyer and D. T. Grubb, Polymer Microscopy, 2nd ed., Chapman and Hall,

London, 1996.

L. H. Sperling, Polymeric Multicomponent Materials:An Introduction,Wiley, New York,

1997.

T. A. Witten, Structured Fluids, Polymers, Colloids, and Surfactants, Oxford University

Press, Oxford, England, 2004.

STUDY PROBLEMS

1. Why do most polymer blends exhibit lower critical solution temperatures,

rather than upper critical solution temperatures?

2. A sample of polystyrene–block–polybutadiene has block molecular

weights of 20,000 g/mol and 80,000 g/mol, respectively. What is the diameter of the polystyrene domains, assuming spheres? How many blocks are

in one domain? How many of these domains are there per cm3 of the

whole polymer?

3. A child’s polybutadiene balloon, ﬁlled with helium, is accidently released

into the air. What factors control its rate of rise into the atmosphere and

its eventual fall back to earth? Assuming ground level is at 25°C and

190

CONCENTRATED SOLUTIONS, PHASE SEPARATION BEHAVIOR, AND DIFFUSION

760 mm Hg pressure, plot the projected rise and fall of the balloon, making any realistic assumptions required. How long will it stay in the air?

4. What is the analytical expression for cblend for the general system of two statistical copolymers, (AxB1-x)n/(CyD1-y)n¢?

5. Based on equation-of-state concepts, how does the density of polystyrene vary (at 125°C) with hydrostatic pressure?

6. Polystyrene and polybutadiene are glassy and rubbery, respectively. They are substantially immiscible over their entire composition range. Show how both soft (low modulus) and stiff (high modulus) materials may be made from a 50/50 composition.

7. Obtain a two-liter plastic soft drink bottle and measure the thickness of its walls. Assuming it is made of amorphous poly(ethylene terephthalate),what is the estimated length of time for the level of carbonation to decrease by a factor of 2? (Afterward, make sure the bottle is recycled!)Why isn’t low-density polyethylene used for this purpose? (Pressure in fresh soda bottles is around 4 Atm.)

8. Obtain a sample of latex paint. What is its composition? Coat it on a piece of wood or cardboard and observe as it dries. Touch or rub it periodically with a paper towel. Does the ﬁlm become strong immediately? Later?Why?

9. Figure 4.14 illustrates the effects of miscibility on excimer ﬂuorescence. If the phase-separated value of ID/IM = 10 at total phase separation and the system is completely mixed at Dd = 0, what fraction of the excimer ﬂuorescence arises from intramolecular contacts?

10. What is the calculated heat of mixing of 1000 g of polystyrene with 1000 g of polybutadiene? If the molecular weight of both polymers is on the  order of 1 ¥ 105 g/mol, would you anticipate that the two polymers are mutually miscible at 150°C? What are the experimental results in this case?

11. What is the entropy of mixing of the red and black checkers on an ordinary checkerboard? Assuming an ideal solution, what is the free energy of mixing? After “polymerizing” the checkers, what is the new entropy and free energy of mixing of the blend?

12. Starting with Table 3.10, what is the critical volume fraction for cispolybutadiene of 2 ¥ 105 g/mol in benzene entering the semidilute region?

13. At 2xjov in Problem 12, what is the value of x?

14. Referring to Figure 4.21, what is the case of diffusion governing the transport of aminophylline from the xerogel into the aqueous medium? How do you explain the result? [Hint: Start with equation (4.32).]

STUDY PROBLEMS 191

APPENDIX 4.1 SCALING LAW THEORIES AND APPLICATIONS

Scaling law theories were developed by de Gennes (A1) and others to provide novel solutions to a series of physical problems, including some in polymer science. Scaling law is concerned with exponents, sometimes called universal properties, rather than coefﬁcients, sometimes called local properties (A2).

Scaling law starts with known relationships, with special concern with transitions between regimes of physical behavior.

Fundamental Postulate

The theory supposes that there exists a transition at some critical value x* of a parameter x such that the variable S changes its form. The fundamental postulate of scaling law theory can be written,

(A4.1)

where the two regimes of x in function f are speciﬁed by

(A4.2)

and

(A4.3)

where m represents the universal scaling exponent.

The Dilute to Semidilute Transition

Flory has shown that

(A4.4)where K is a constant (which the theory ignores), n is the degree of polymerization (the number of mers in the chain), and g equals 1–2 for a q-solvent (see Section 3.5) and 3–5 for a thermodynamically good solvent, in the limit of high molecular weight.

At the critical crossover volume fraction from dilute to semidilute, jov, the entire volume is just taken up by the molecules. Therefore

(A4.5)

jov

A g

K M N R

=¢3 R Kng = g

f

x x

x x

x x

m

*

*

ÊË

ˆ

¯ = ÊËˆ¯

>

if*1

f

x x

x x

*

*

ÊË

ˆ¯ =

<

1

1

if

S S f

x x

= ÊËˆ¯0 *

192

CONCENTRATED SOLUTIONS, PHASE SEPARATION BEHAVIOR, AND DIFFUSION

where M, the molecular weight, of course is proportional to n1.0. Then

(A4.6)

Taking g = 3/5 leads to

(A4.7)

and hence

(A4.8)

A more comprehensive treatment (A3) yields jov ~ (pv)-3/5n-4/5, where the persistence length, p = C•/6, and v = 1 - 2c, the excluded volume parameter,and c represents the Flory–Huggins polymer–solvent interaction parameter.

This relation for jov deﬁnes the line dividing the dilute and semidilute regions in Figure 4.5.

Semidilute Regime Scaling Laws

As noted above, in a dilute good solvent Rg,d ~ n3/5, where Rg is independent of polymer concentration within the dilute concentration range. Using the subscript s for semidilute and d for dilute, the scaling law can be written

(A4.9)

From equation (A4.8), jov ~ n-4/5; thus

(A4.10)

showing that the radius of gyration in the semidilute region is a function of both volume fraction polymer and molecular weight.

The assmption that Rg,d ~ n3/5 follows from both theory and experiment. In the bulk case the radius of gyration goes as n1/2, identical to that of q-solvents—a point ﬁrst recognized by Flory (A4) in 1953, and experimentally veriﬁed only after small-angle neutron scattering studies were done around 1980. (How to win a Nobel Prize!) It is now known experimentally that Rg,s ~ n1/2 as well.

Then

(A4.11)

n n

n

m

m

1 2

3 5

4 5

~ j

( )

R R

n

g s

g d

m

m

,

,

~ j

4 5

( )

R R f

R

g s

g d

ov

g d

ov

m

,

,

,

=

ÊË

ˆ

¯ = ÊËˆ¯

j j

j j

jov K n= ¢¢ -4 5

1 3 1 3 3 5 1 9 5 4 5- = - ( ) = - = -g j

g

g

ov

A

K n N Kn

K n

=

¢

( )

= ¢¢ -

1

3

1 3

APPENDIX 4.1 SCALING LAW THEORIES AND APPLICATIONS 193

Equating the exponents for n,

(A4.12)

leads to m = -1/8. Therefore

(A4.13)Thus, for a good solvent, Rg,s decreases slowly with volume fraction of polymer.

The Correlation Length, x, in the Semidilute Solution

Using the scaling law approach, we have

(A4.14)

In dilute solutions, xd = Rg,d, and jov ~ n-4/5, equation (A4.8); then

(A4.15)

Noting that Rg,d ~ n3/5,

(A4.16)The assumption is made that xs depends only on the volume fraction of polymer for high enough molecular weight. Then

(A4.17)and

(A4.18)

Thus m = -3/4, and xs ~ j-3/4, as shown in Figure 4.4. Similar derivations result in the relations shown for the marginal and concentrated regimes, Figure 4.4.

REFERENCES

A1. P. G. de Gennes, Scaling Concepts in Polymer Physics, Cornell University Press,Ithaca, NY, 1979.

0 3 5 4 5= + ( )m

x jsmn~ 0

x jsm

m

n

~

3 5 4 5+( ){ }

x js g dm

m

R

N

~

,

4 5

( )

x xj j

s

d

ov

m

= ÊËˆ¯

R ng s, ~ 1 2 1 8j -1 2 3 5 4 5= + ( )m

194

CONCENTRATED SOLUTIONS, PHASE SEPARATION BEHAVIOR, AND DIFFUSION

A2. D. H. Napper, Polymeric Stabilization of Colloidal Dispersions, Academic Press,San Diego, CA, 1983.

A3. G. J. Fleer, M. A. C. Stuart, J. M. H. M. Scheutjens, T. Cosgrove, and B. Vincent,Polymers at Interfaces, Chapman and Hall, London, 1993.

A4. P. J. Flory, Principles of Polymer Chemistry, Cornell University Press, Ithaca, NY,

1953.

REFERENCES 195

5

THE AMORPHOUS STATE

197

The bulk state, sometimes called the condensed or solid state, includes both amorphous and crystalline polymers. As opposed to polymer solutions, generally there is no solvent present. This state comprises polymers as ordinarily observed, such as plastics, elastomers, ﬁbers, adhesives, and coatings.

While amorphous polymers do not contain any crystalline regions, “crystalline” polymers generally are only semicrystalline, containing appreciable amounts of amorphous material. When a crystalline polymer is melted, the melt is amorphous. In treating the kinetics and thermodynamics of crystallization, the transformation from the amorphous state to the crystalline state and back again is constantly being considered. The subjects of amorphous and crystalline polymers are treated in the next two chapters. This will be followed by a discussion of liquid crystalline polymers, Chapter 7. Although polymers in the bulk state may contain plasticizers, ﬁllers, and other components, this chapter emphasizes the polymer molecular organization itself.

A few deﬁnitions are in order. Depending on temperature and structure,amorphous polymers exhibit widely different physical and mechanical behavior patterns. At low temperatures, amorphous polymers are glassy, hard, and brittle. As the temperature is raised, they go through the glass–rubber transition. The glass transition temperature (Tg) is deﬁned as the temperature at which the polymer softens because of the onset of long-range coordinated molecular motion. This is the subject of Chapter 8.

Above Tg, cross-linked amorphous polymers exhibit rubber elasticity. An example is styrene–butadiene rubber (SBR), widely used in materials ranging

Introduction to Physical Polymer Science, by L.H. Sperling

ISBN 0-471-70606-X Copyright © 2006 by John Wiley & Sons, Inc.

from rubber bands to automotive tires. Rubber elasticity is treated in Chapter

9. Linear amorphous polymers ﬂow above Tg.

Polymers that cannot crystallize usually have some irregularity in their structure. Examples include the atactic vinyl polymers and statistical  copolymers.

5.1 THE AMORPHOUS POLYMER STATE

5.1.1 Solids and Liquids

An amorphous polymer does not exhibit a crystalline X-ray diffraction pattern, and it does not have a ﬁrst-order melting transition. If the structure of crystalline polymers is taken to be regular or ordered, then by difference,the structure of amorphous polymers contains greater or lesser amounts of disorder.

The older literature often referred to the amorphous state as a liquid state.

Water is a noncrystalline (amorphous) condensed substance and is surely a liquid. However, polymers such as polystyrene or poly(methyl methacrylate)at room temperature are glassy, taking months or years for signiﬁcant creep or ﬂow. By contrast, skyscrapers are also undergoing creep (or ﬂow), becoming measurably shorter as the years pass, as the steel girders creep (or ﬂow).

Today, amorphous polymers in the glassy state are better called amorphous solids.

Above the glass transition temperature, if the polymer is amorphous and linear, it will ﬂow, albeit the viscosity may be very high. Such materials are liquids in the modern sense of the term. It should be noted that the glass transition itself is named after the softening of ordinary glass, an amorphous inorganic polymer. If the polymer is crystalline, the melting temperature is always above the glass transition temperature.

5.1.2 Possible Residual Order in Amorphous Polymers?

As a point of focus, the evidence for and against partial order in amorphous polymers is presented. On the simplest level, the structure of bulk amorphous polymers has been likened to a pot of spaghetti, where the spaghetti strands weave randomly in and out among each other. The model would be better if the strands of spaghetti were much longer, because by ratio of length to diameter, spaghetti more resembles wax chain lengths than it does high polymers.

The spaghetti model provides an entry into the question of residual order in amorphous polymers. An examination of relative positions of adjacent strands shows that they have short regions where they appear to lie more or less parallel. One group of experiments ﬁnds that oligomeric polymers also exhibit similar parallel regions (1,2). Accordingly, the chains appear to lie parallel for short runs because of space-ﬁlling requirements, permitting a higher density (3). This point, the subject of much debate, is discussed further later.

198

THE AMORPHOUS STATE

Questions of interest to amorphous state studies include the design of critical experiments concerning the shape of the polymer chain, the estimation of type and extent of order or disorder, and the development of models suitable for physical and mechanical applications. It must be emphasized that our knowledge of the amorphous state remains very incomplete, and that this and other areas of polymer science are the subjects of intensive research at this time. Pechhold and Grossmann (4) capture the spirit of the times exactly:

Our current knowledge about the level of order in amorphous polymers should stimulate further development of competing molecular models, by making their suppositions more precise in order to provide a bridge between their microscopic structure description and the understanding of macroscopic properties, thereby predicting effects which might be proved experimentally.

The subject of structure in amorphous polymers has been entensively reviewed (5–11) and has been the subject of two published symposia (12,13).

5.2 EXPERIMENTAL EVIDENCE REGARDING  AMORPHOUS POLYMERS
