Repository: jeffsking/WKB-OB

File: RAW_FULL/ima_sync/个人知识库/WKB/Resources/Ebook/polymer-science-and-technology_compress.pdf.md (part 10 of 30)
---
bonded with conventional adhesives to metals and other materials and can be used as backing for pressuresensitive adhesive tapes. The bonds between active hydrogen-containing polymers, such as natural rubber,and diisocyanate have been enhanced by treatment of the polymer with aliphatic diazo compounds. The weathering properties of poly(vinyl ﬂuoride) have been increased quite considerably by reacting the

surface of the polymer with a mixture of diisocyanate and a benzoyl compound, thus resulting in a UVabsorbing surface. Poly(ethylene terephthalate) (PET) fabrics have been freed of the objectionable static charge by reacting PET with 2% NaOH or by reduction with aluminum hydride and subsequently treating

with various diisocyanate–polyglycol reaction products.

IV. FUNCTIONAL POLYMERS

There is an ever increasing demand for polymers for speciﬁc end-use properties such as enhanced resistance to ﬁre or environmental attack or, in some cases, enhanced degradability. Development of new polymeric materials to meet this challenge has involved the use of a multidisciplinary approach involving chemistry, physics, and engineering. Every decade since the middle of 20th century seems to have witnessed an additional dimension in the thrust of development research in polymer science: the 1950s saw serious advances in polymer chemistry, the 1960s in polymer physics, the 1970s in polymer engineering, and the 1980s in functional polymers.13 We are currently witnessing the emergence of highperformance polymeric materials such as alloys and blends and advanced composites (so-called polymer abc) being developed through the application of polymer physics and engineering. In this discussion,we focus attention on functional polymers.

Functional polymers may be considered in broad terms as those polymers whose efﬁciency and characteristics are based on a functional group. A speciﬁc functional group is usually carefully designed and located at a proper place on the polymer chain. The functional groups may be dispersed along the polymer main chain (including chain ends) or attached to the main chain either directly or via spacer groups. The main objective of the introduction of special functional groups into the polymer backbone or side chains is to give the polymers special features. Functional groups are, therefore, typically chemical units that are chemically reactive, biologically active, electroactive, mesogenic (liquid crystals), photoactive, and, more commonly, ionic, polar, or optically active.13 There are two general techniques used

for the preparation of functional monomers:14

• Polymerization or copolymerization of functional monomers

• Chemical modiﬁcation of preformed polymers

C C O O

H2C

CH2OH

N

C O Cl

+

C C O O

N

C O

+ HCl

CH2

CH

O

CH2 CH

O

O

Copyright 2000 by CRC Press LLC

POLYMER MODIFICATION

141

The use of functional monomers permits ready control of the content and sometimes the distribution of units along the polymer chain; this procedure gives more latitude concerning the physical properties of the ﬁnal product. On the other hand, chemical modiﬁcation of an existing polymer, when possible,enables the choice of molecular weight and the dispersity of the polymer. It also allows the synthesis of polymers inaccessible by direct route.15

Cross-linking, vulcanization, and grafting are some of the polymer reactions that take place on functional or reactive groups located in the polymer main chain. We have already discussed some of these reactions in the preceding sections. We now discuss other examples of modiﬁcation of polymers based on reactive monomers, oligomers, or polymers.

A. POLYURETHANES

As we shall see in Chapter 15, polyurethane is a polymer of choice for a wide variety of biomedical

applications. Polyurethane is used extensively in the construction of devices such as vascular prostheses,membranes, catheters, plastic surgery, heart valves, and artiﬁcial organs. Polyurethanes are also used in drug delivery systems such as the sustained and controlled delivery of pharmaceutical agents, for example, caffeine and prostaglandin.34

The major reason for the successful application of polyurethanes as biomaterials is their biocompatibility and formulation versatility. The properties of polyurethanes can be controlled over a wide range

by a careful choice of the initial reactants, their ratio, and reaction conditions. Polyurethane elastomers that are of particular interest in medical technology provide a good illustration of the use of functional

oligomers/polymers with terminal reactive groups. Bifunctional end-terminated oligomers or low-molecular-weight polymers are made by capping polyols — or polyols of polyether, polyester, or polyalkene —

with either aromatic or aliphatic diisocyanate. Typical diisocyanates and polyols used in the synthesis of these polyurethane intermediates are shown in Tables 5.7 and 5.8, respectively. The isocyanateterminated oligomers (prepolymers or telechelic polymers) are then coupled by reacting with lowmolecular-weight diol or diamine chain extenders. A number of aliphatic and aromatic diols and diamines

used as chain extenders or cross-linking agents in this synthesis are shown in Table 5.8. This two-step polymerization process (Equations 5.16–5.18), which is usually carried out in solution, results in polyurethane elastomers with good physical characteristics.

Polyurethane elastomers are thermoplastic copolymers of (AB)n type consisting of an alternating

block of relatively long, ﬂexible “soft segment” and another block of highly polar, rather stiff chains or

“hard segment.” The soft segment is derived from a hydroxyl-terminated aliphatic polyester, polyether,

or polyalkene (MW 500 to 5000), while the hard segment is formed from the reaction of diisocyanates

with low-molecular-weight diol or diamine chain extenders. The unique physical and mechanical properties of polyurethane elastomers are determined by their two-phase domain structure. These properties can be regulated by exploiting the structural variations possible in R, R′, and R″. Therefore, the ultimate

properties of polyurethane-based materials can be controlled largely by the proper choice of the starting monomers used in their synthesis. For example, caprolactone and/or polycarbonate-based polyesterurethanes are more stable to hydrolysis than those based on polyethylene adipate or oxalate.17,18 Poly therurethanes exhibit better hydrolytic stability than polyesterurethanes. For hydrophobic urethane elastomers,propylene oxide is used alone or mixed with a small amount of ethylene oxide. Elastomers with high

resistance to light and thermal and hydrolytic degradation are prepared from hydroxy-terminated homoand copolymers of butadiene and isobutylene, copolymers of butadiene and styrene,19-21 or aliphatic

diisocyanates.22 Polyurethanes produced with aromatic chain extenders are generally stiffer than those

prepared with aliphatic extenders.

Typical medical-grade polyurethanes that have been developed and used successfully in various extracorporeal and intracorporeal devices include Biomer (Ethicon Inc.); Cardiothane 51 (Kronton Inc.);

and Pellethane (Upjohn/Dow Chemical). For example, resistance to tear and fatigue, as exempliﬁed by adequate modulus and strength, is essential for polymers to be used in reconstructive surgery of soft tissue and cardiovascular surgery. Cardiothane is a block copolymer consisting of 90% poly(dimethylsiloxane) (Figure 5.13).16 It has been used as intra-aortic balloons, catheters, artiﬁcial hearts, and blood

tubings. This polymer, with its reactive (cross-linkable) acetoxy groups, combines the good mechanical characteristics of polyurethane with the surface properties of silicone. It further illustrates how the

introduction of reactive groups in the polymer backbone can be used to produce a polymer with speciﬁc end-use properties.

Copyright 2000 by CRC Press LLC

142

POLYMER SCIENCE AND TECHNOLOGY

The chemical and/or biological modiﬁcation of polyurethane surfaces, such as grafting of hydrogels

like acrylamide or poly(hydroxyethyl methacrylate) enhances blood compatibility. Biocompatibility and

blood compatibility can be improved by treating the polymer surface with a solution of albumin or

gelatin followed by cross-linking with gluteraldehyde or formaldehyde.23

Example 5.6: The tendency for hard segment–soft segment phase separation in urethane copolymers increases in the order: polybutadiene and/or polyisoprene soft segment >> polyether soft segment >polyester soft segment. Explain.

Solution: Polyurethane elastomers are segmented copolymers composed of alternating soft and hard

blocks. Hydrogen bonding in polyurethanes occurs between the NH hydrogens in the hard segment and

the carbonyl oxygens in the hard segment or between the carbonyl and ether oxygens in the soft segment(Table E5.6).

Table E5.6 Possible Hydrogen Bonding in Polyurethane

C

O

N

H

N

H

N H

O C N

O H

C N

O H

O

Urethane-Urethane

O C N

O H

C R

O

O

Urethane-Ester

O C N

O H

O R

R

Urethane-Ether

C N

O H

C

O

Urea-Urea

N

H

R

N H

O C N

O

H

Urethane-Urea

C N

O H

O

Urea-Ether

R

N

H

Copyright 2000 by CRC Press LLC

POLYMER MODIFICATION

143

The degree of microphase separation, therefore, depends on the relative magnitudes of intra- and interphase H-bonding. The strength and degree of hard segment–soft segment H-bonding are greater for the carbonyl group than the ether oxygen due to its relative polarities. Consequently, hard segment–soft segment compatibility is higher with polyester soft segment than polyether soft segment. With polybutadiene and/or polyisoprene soft segments, the potential for hard segment–soft segment H-bonding is nonexistent; only van der Waals forces operate between the two phases. Consequently, the tendency for phase separation is pronounced.

B. POLYMER-BOUND STABILIZERS 13,24

Traditionally, stabilizers for polymers such as antioxidants, ultraviolet stabilizers, and ﬂame retardants are low-molecular-weight compounds. However, several problems are associated with the use of these stabilizers. These include their loss from the ﬁnished product by evaporation or leaching during fabrication. Also, compatibility at higher levels of incorporation of the stabilizers may be problematic. Another problem is the potential danger of toxicity. Low-molecular-weight chlorine, bromine, or phosphorous

compounds commonly used as ﬂame retardants, as well as phenolic derivatives that are frequently employed as antioxidants or ultraviolet stabilizers, are potentially toxic. Oligomeric or, possibly, polymerbound stabilizers have the potential for eliminating these problems. These are prepared by synthesizing suitable functional monomers followed by homo- and/or copolymerization.

1. Antioxidants

2,6-ditertiarybutyl-1,4-vinyl phenol or 4-isopropenyl phenol polymerizes readily with isoprene, butadiene, styrene, and methyl methacrylate (Equation 5.19).

The resulting copolymers are good antioxidants for their parent polymers at copolymer compositions of only 10 to 15 mol% of polymerizable antioxidant.

2. Flame Retardants

Flame retardants are usually halogen-containing materials. 2,4,6-Tribromophenyl, pentabromophenyl,and 2,3-dibromopropyl derivatives of acrylate and methacrylate esters can be readily polymerized or copolymerized with styrene, methyl methacrylate, and acrylonitrile to produce polymers with improvedﬂame retardancy (Equation 5.20).

Table E5.6 (continued) Possible Hydrogen Bonding  in Polyurethane

N H

C

O

R

C N

O

H

Urea-Ester

O

Copyright 2000 by CRC Press LLC

144

POLYMER SCIENCE AND TECHNOLOGY

Table 5.7 Typical Polyols Used in Syntheses of Polyurethane Elastomers

Poly ols

Polyethylene oxide (PEO)

Polytetramethylene oxide (PTMO)

Polypropylene oxide (PPO)

Polyisobutylene (PIB)

Polyethylene adipate (PEA)

Polycapropactone (PCL)

Polydimethylsiloxane, hydroxybutyl  terminate (PDMS)–OH

Polybutadiene (PBD)

From Gogolewski, S., Colloid Polym. Sci., 267, 757, 1989. With permission.

Table 5.8 Typical Chain Extenders Used in Syntheses  of Polyurethane Elastomers

Chain Extenders

1,4-Butanediol (BD)

Hexanediol (HD)

Ethylene diol (ED)

Diethylene diol (DED)

Ethylenediamine (EDA)

Propylenediamine (PDA)

From Gogolewski, S., Colloid Polym. Sci., 267, 757, 1989. With permission.

(CH2CH2 O )n H

HO

(CH2CH2

O )n H

HO

CH2CH2

(CH2CH O )n H

HO

CH3

(CH3)2

n

HO

CH2

C

OH

(CH2)4

n

HO

O OC(CH2)CO O

H

(CH2)3

n

HO

CO O

H

(CH2)4

n

HO

O

Si(CH3)2

OH

Si(CH3)4

CH2

HO

CH CH CH2 CH CH2CH CH CH2 OH CH CH2

(CH2)4 OH

HO

(CH2)6 OH

HO

(CH2)2 OH

HO

(CH2)2 O

HO

(CH2)2 OH

(CH2)2 NH2

H2N

CH2 CH

H2N

NH2

CH3

Copyright 2000 by CRC Press LLC

Figure  5 .12 Equations representing the two-step process for producing polyurethane copolymers.

+ H 2 R´Ń diamine O C N R N C O (R´) n Prepolymer H O O C O N H R N C O N C R ( R ) n Polyurethane urea H O R´´N H C O O O N C R H O N H C O R´´x NH 2 N H N H N H N H O C R ( R ) n Polyurethane O R´´N H C O O O N C R H O N H C O R´´x N H O O O + R´HO diol O C N R N C O (R´) n Prepolymer H O O C O N H R N C O OH O C N R N C O (R´) n Prepolymer (macrodiisocyanate) H O O C O N H R N C O HO OH + O C N R N C O 2 ( R )

(5.16)

(5.17)

(5.18)

Copyright 2000 by CRC Press LLC

References

146

POLYMER SCIENCE AND TECHNOLOGY

(5.19)

Figure 5.13 Structure of Cardiothane. (From Gogolewski, S., Colloid Polym. Sci., 267, 757, 1989. With permission.)

Base polymer

Si

CH3

CH3

CH3

Base polyurethane chain

CH2

(CH2)4 O

n

C O

N H

φ

φ N H

C O

O (CH2)4 O

CH2

C O

N H

φ

φ N H

C O

O

X

X

(X) - Hydrogens in hydrocarbon portions of molecule

Si

O

O

C O

CH3

C CH3 O

O

C O

CH3

+

H

Acetoxy-terminated

silicone crosslinking agent

Crosslinked polymer

Si

CH3

CH3

CH3

Si OH

C CH3

Acetic acid

+ HO

O

H2O

R´

CH2

m

C R

X

+ CH2 C R

R´

AIBN

CH2 C R

X

CH2 C R

R H, CH3, R´ COOCH3,

X

OH

n

Copyright 2000 by CRC Press LLC

POLYMER MODIFICATION

147

(5.20)

Incorporation of only about 5% of these copolymers in polystyrene increased the limited oxygen index by 30%.13 This is substantially lower than the 10 to 12% of the usual ﬂame retardant materials required to protect polystyrene and similar polymers from being highly inﬂammable.

3. Ultraviolet Stabilizers

Upon exposure of polymeric materials to sunlight, ultraviolet stabilizers tend to evaporate from their surfaces where, incidentally, the stabilizing action is particularly required. 2(2-Hydroxyphenyl) 2Hbenzotriazole derivatives (Figure 5.14) have been recognized to be the most effective compounds for protecting polymeric materials from ultraviolet and photodegradation. Small quantities (a few percentage points) of photostabilizers have been introduced into polyesters, polycarbonates, and polyamide using hydroxy-, acetoxy-, carboxyl-, and carbomethoxy-derivatives of this compound. These polymer-bound stabilizers are substantially more effective than the lower molecular weight UV stabilizers. The modiﬁed polyester has been synthesized directly. For example, poly(ethylene sebacate) was made from dimethyl sebacate and ethylene glycol with 1 to 3% of ethylene glycol replaced by 2(2,4-dihydroxyphenyl) 2Hbenzotriazole (Equation 5.21). Similarly, ultraviolet-stabilized polycarbonate was made using bisphenol A and diphenyl carbonate (Equation 5.22).

Figure 5.14 Polymerizable 2(2-hydroxyphenyl) 2H-benzotriazole derivatives.

M

CH2

m

C R

+ CH2 C R

M

CH2 C

R

COOX

CH2 C R

R H, CH3

M

COOCH3,

Br

n

COOX

Br

Br

Br

Br

Br

Br

Br

CN;

X

CH2

CH2

CH2Br

Br,

O

N

N

N

Polymerizable groups

CR CH2

OCO CR CH2

OCH2CHOHCH2OCOCR CH2

CH2NHCOCH CH2

R H, CH3

Copyright 2000 by CRC Press LLC

148

POLYMER SCIENCE AND TECHNOLOGY

O C O

R C O

O

R´

C O

+

R

OH

HO Bzt

OH

OH

HO Bzt

OH

Bzt OH

CH3O

C O

OCH3

R´ OH

HO

O

Bzt

OH

C O

R C O

O

O

Bzt

OH

C O

R C O

O

Bzt

OH

O C O

R C O

O

R´+

or

Bzt

N

N

N

; R

(CH2)8 ,

,

;

R´

(CH2)n , n = 4, 6, 10

(5.21)

Copyright 2000 by CRC Press LLC

POLYMER MODIFICATION

149

(5.22)

The discussion so far involves cases of functional polymers where the reactive/functional groups are attached directly to the backbone. The reactivity of a functional group directly attached to the polymer

backbone depends on the proximity, ﬂexibility, and polarity of the polymer main chain. The interference

from the polymer main chain can be eliminated, or at least reduced, through functional groups attached as side groups or through the use of spacer groups inserted between the reactive groups and the polymer main chain. For example, in addition to the techniques discussed above, the ultraviolet stabilizer (2-(2-hydroxyphenyl) 2H-benzotrizole can be incorporated in the polymer structure using functional monomers

or polymers with reactive side groups: the ring-opening reaction of the oxirane ring of glycidyl methacrylate followed by copolymerization with methyl methacrylate produces UV-stabilized PMMA

(Equation 5.23).13

O C O

O

R´Ph

+

OH

HO Bzt

OH

OH

HO Bzt

OH

Bzt OH

C O

R´ OH

HO

O

Bzt

OH

C O

O

O

Bzt

OH

C O

O

Bzt

OH

O C O

O

R´

+

or

Bzt

N

N

N

;

R´

O

O

Ph

C CH3 CH3

Copyright 2000 by CRC Press LLC

150

POLYMER SCIENCE AND TECHNOLOGY

(5.23)

PMMA containing a small amount of glycidyl methacrylate units, when allowed to react with tetraalkyl

ammonium salts, will undergo ring-opening reaction with 2(2,4-dihydroxyphenyl) 2H-benzotriazole

(Equation 5.21).

Natural polymers very frequently link functional groups via spacer groups. For example, the amino

acids lysine and glutamic acid have some of their functional groups linked by spacer groups (Figure 5.15).

In synthetic polymer, spacer groups might be stiff groups like the phenyl group in p-substituted polystyrenes used in ion-exchange resins or, as is usually the case, ﬂexible groups such as methylene orﬂuorocarbon groups. Fluorocarbon ether groups have been used successfully to separate sulfonate or

OH

+

N

N

N

R

C CH3

O O

CH2

CH2TBA BrC6H6

CH

CH2

O

N

N

N

R

C CH3

C O

CH2

CH2

AIBN

CH

CH2

OH

O

OH

O

CH2 C

R´

R´´

N

N

N

R

OH

O

CH2

CH

CH2

OH

O

C O

C

(  CH2

)CH2

C

(  CH2

R´

R´´

)

R = H, OMe, Cl

R´ = H, CH3

R´´ = COOMe, C6 H5

OH

N

N

N

TBA Br C6H6

N

N

N

OH

O

CH

CH2

OMe

C O

C

(  CH2

)

C

(  CH2

)

R = H, CH3

R

CH3

C O

O

O

CH

+

CH

CH2

OMe

C O

C

(  CH2

)

C

(  CH2

)

R

CH3

C O

O

+

CH2

OH

(5.24)

Copyright 2000 by CRC Press LLC

POLYMER MODIFICATION

151

carboxylate groups from the polytetraﬂuoroethylene main chain to produce ﬂuorocarbon polymer membrane of unusual properties.24 Polymers have also been synthesized with spacer groups that have polyethylene, polyoxyethylene, and even the much stiffer polymethacrylate backbone. Polymethacrylates have been particularly useful as polymers with functional groups that can be separated effectively from the polymer main chain. Polymers and copolymers based on hydroxyethyl methacrylate or glycidyl methacrylate, for example, have been used in biomedical applications.

C. POLYMERS IN DRUG ADMINISTRATION 28,30

The medical ﬁeld is no longer imaginable without synthetic polymers. They are used both as implant and surgical materials and as drugs or carriers for drugs. Drugs are hardly ever administered to patients in an unformulated state. Polymers have long been employed as excipient for adjusting the consistency and release properties of simple solid, cream, and liquid formulations. Polymers that have typically been used in drug delivery include various cellulose derivatives, polyacrylates, poly(vinyl pyrrolidone), polyoxyethylene, poly(vinyl alcohol), and poly(vinyl acetate). Poly(vinyl pyrrolidone), poly(2-hydroxypropyl

methacrylamide), and polyoxazoline are examples of synthetic polymers that have been used as plasma expanders.28 We discuss a few examples to illustrate the use of functional polymers in drug administration.

The traditional approach in pharmaceutical research is to focus effort on the discovery of new compounds with biological activity that can be used in the treatment of diseases. The main problem associated with this approach is that the drug may be distributed to a variety of sites in the body where it may be inactive, harmful, and/or toxic. Both the therapeutic and harmful/toxic effects of drugs depend on their concentrations at the various sites in the body.28 There is normally an optimal therapeutic range

within which the therapeutic effects of the drug outweigh its harmful effects. Outside this range, the

drug may either be inactive or its harmful effects may predominate (Figure 5.16).

Two distinct approaches are currently used to improve drug action through its mode of delivery. These are controlled drug release and site-directed or targeted drug delivery.

Figure 5.15 Spacer groups in amino acids.

Figure 5.16 A schematic plot of different drug administration routes. (A) Single dose preparation; (B) sustained release preparation; (C) prolonged release preparation.

CH2

NH2

H2N

CH2 CH2 CH2 C COOH H

Lysine

NH2

HOOC CH2 CH2 C COOH H

Glutamic acid

Copyright 2000 by CRC Press LLC

152

POLYMER SCIENCE AND TECHNOLOGY

1. Controlled Drug Release

Most drugs are low-molecular-weight compounds, which when administered conventionally are often rapidly excreted from the body. Intermittent doses result in a sawtooth pattern of the drug in circulation due to the rise and fall of the concentration of the drug. Consequently, large and repeated doses are required to sustain a therapeutic effect. The aim of controlled drug release, therefore, is to eliminate or at least reduce the danger of overdose, with risk of side effects or subtherapeutic blood levels, by producing and maintaining an optimal therapeutic concentration of the drug in the body. Most controlledrelease delivery systems rely on a polymer to regulate the ﬂow of the therapeutic agent out of the device.

A number of techniques are used to achieve this objective, including encapsulation, dispersion in hydrophobic vehicles or porous polymers, binding of the drug to macromolecules, and formation of drug–carrier complexes. We illustrate a couple of these techniques.

a. Tablets with Prolonged and Sustained Drug Release 29

The overall release proﬁle of a drug can be controlled by the physical shape of the device or by the chemical nature of the polymer matrix. Tablets with a sustained and prolonged delivery have been prepared using polymers and terpolymers based on acrylic and methacrylic acids as coatings for some dosage forms. The behavior of these polymeric materials in the various parts of the gastrointestinal tract varies depending on the chemical structure and molar mass and on the ratio of basic, acidic, and hydrophobic groups. Thus the location and rate of release of the active substance can be controlled.

Figure 5.17 shows a typical cationic copolymer. It is basic, swells in the pH range of 5 to 8 but is soluble at pH 2.5. The anionic polymers Eudragit L, S (Figure 5.18) are based on methacrylic acid and methacrylic acid methyl ester. They are resistant to gastric juice, but soluble in the small intestine and insoluble and impermeable to water below pH 6 to 7 range. They consequently provide full protection against gastric acid and ensure drug release in the small intestine.

Another variation of these acrylic copolymers are acrylic terpolymers based on methacrylic acid with a small amount of quaternary ammonium group. These terpolymers are water insoluble in the entire physiologic ﬁeld. They, however, swell and are permeable to water and drugs. Their permeability is independent of pH and can be controlled by appropriate structural modiﬁcation. The polymeric ﬁlms behave essentially as semipermeable membranes with a domain microstructure: the predominant hydrophobic parts of the macromolecule cause insolubility in water, while the hydrophobic quaternary groups permit the passage of water and drug molecules.

Figure 5.17 Eudragit E-cationic polymer. (From Kalal, J., Makromol. Chem. Macromol. Symp., 12, 259, 1987.)

Figure 5.18 Eudragit anionic polymers: (L) –COOH/–OCH3 = 1/1;

(S) –COOH/–OCH3 = 1/2. (From Kalal, J., Makromol. Chem. Macromol.

Symp., 12, 259, 1987.)

CH2 C CH2 C C O

(CH2)

C O O

R´

R

N

CH3

CH3

R H, CH3

R´ CH3, C4 H9

R

CH3

CH2 C CH2 C C O

OH

C O O

CH3

Copyright 2000 by CRC Press LLC

POLYMER MODIFICATION

153

b. Degradable Polymers 13

Polymers with functionalities in the main chain very often have aromatic groups that consequently cause the polymers to become infusible, intractable, and nonfabricable.30,31 For example, the copolycarbonates

or bithionol and glycols where the glycol units are small are essentially intractable. However, by using an appropriate spacer group, the hydrophilicity of the polymer can be modulated. This is achieved by using bithionol — an antibacterial agent — and a bisphenol as a comonomer in an alternating copolycarbonate with a poly(ethylene oxide) glycol with a DP of at least 10 (Equation 5.24). The resulting polycarbonate has useful physical characteristics. In addition, it is degradable under physiologic conditions for controlled release of the bactericide bithionol and of the carbon dioxide and poly(ethylene oxide) glycol.

(5.25)

Polycarbonate of bithionol with poly(ethyleneoxide) glycol as spacer group

2. Site-Directed (Targeted) Drug Delivery

The basic principle in site-directed or targeted drug delivery is that the carrier will recognize the diseaserelated target or biochemical site of action, interact with it, and concentrate delivery of the drug at the site. The drug is thus rendered inactive elsewhere in the body. The polymer in targeted drug delivery systems acts merely as a carrier with no intrinsic pharmacologic activity or therapeutic effect. In other words, the macromolecule is chemically modiﬁed with molecules of the drug and other moieties to

overcome some undesirable characteristics of the drug, but can be transformed by a chemical or enzymatic process to release the pharmacologically active drug at the appropriate time or location (Figure 5.19).

To satisfy this requirement the macromolecule must be designed to accommodate features that may even be in conﬂict. Some of these features are28

• It must provide overall solubility to the targeting system, and after the drug release the carrier itself

must be both water soluble and capable of being totally excreted by the body after the required period

of time.

• It may need to contain groups available for the chemical attachment of drugs via biodegradable linkages.

• It must contain structural features necessary for interaction speciﬁcally with the discrete features of

the biosystem.

• It is expected to prevent nonspeciﬁc interactions between the components of the biological system and

polymer targeting system.

In general, the properties of a biosystem and a synthetic polymer as well as the nature of the biological medium dictate the degree and type of interaction between a biostructure and a polymer. The biocompatibility of synthetic polymers depends on their chemical nature, physical state, and macroscopic form,which can be modiﬁed by functionalization of the polymer skeleton. Many biopolymers, such as proteins and nucleic acids, are natural polyelectrolytes. Similarly, the outer cell membrane of living cells has charged groups. The biological medium is an electrolyte with an aqueous phase. Therefore, electrostatic

O

m

(  CH2

)

C

O

S

+

CH2

O

Cl

Cl

O C O

Cl

Cl

HO

H

O

C

S

O

Cl

O C

Cl

O

m

(  CH2

)

O

CH2

n

Copyright 2000 by CRC Press LLC

154

POLYMER SCIENCE AND TECHNOLOGY

forces play a dominant role in the reversible interaction of biopolymer with synthetic polymers, while

covalent bonding serves the irreversible immobilization of biostructures.32

Most polymer carriers per se do not possess the ability to recognize the target site. Consequently,biological macromolecules such as polysaccharides, antibodies, and toxin fragments are introduced into the polymer carrier as the directional component and to ensure the required selectivity. The functional groups of the polymer are usually modiﬁed or activated to effect coupling of the biomolecule (Table 5.9).

Sometimes spacer groups are used to increase the distance between the polymer carrier and the biostructure so as to reduce interference from the polymer main chain and maintain proper functional properties. While there are currently no efﬁcient site-directed drug delivery systems available for practical clinical applications, the feasibility of the general concept has been amply demonstrated. Examples are prodrugs based on N-(2-hydroxypropyl)-methacrylamide copolymers containing oligopeptide side chains

terminating in an anticancer drug, Adriamycin (Figure 5.20). The bond between the drug and the carrier is stable in the bloodstream, but is cleared intracellularly on exposure to appropriate enzymes.29

V. PROBLEMS

5.1. When two homopolymers with the same melt index are blended together by the addition of a compatibilizing agent, the resulting blend has a higher melt index. Explain.

Figure 5.19 Generalized structure of soluble polymeric drug carriers: (D) drug; (S) spacer group; (L) and (W)groups that determine the solubility of macromolecule in nonaqueous and aqueous environment, respectively;(T) a group speciﬁcally recognized by an organ/tissue/cell of the body. (From Petrak, K., Br. Polym. J., 22, 213,

1990. With permission.)

Table 5.9 Chemical Modiﬁcation of Synthetic Polymers for Covalent Linkage  of Biomacromolecules and Afﬁne Ligands

Functional Group  of the Polymer

Chemical Modiﬁcation (activation) of the Polymer

Binding Group of the

Biomacromolcule and Ligand

–OH

Cyanogen bromide

–NH2

Triazines

–NH2

Periodate oxidation

–NH2

Benzoquinones

–NH2

Epoxides

–NH2, –COOH, –OH,–SH

Silanization

–NH2, –COOH, –C6H5-R

Carboxylating reagents

–NH2

–COOH, –NH2 Carbodiimides

–NH2, –COOH Acylation

–NH2, –COOH

Active esters

–NH2, –COOH

–CHO

–NH2

–C6H4–R

Diazotation reagents

–C6H4–R, histidine, tryptophan

–SH

Thiol-disulﬁde exchange

–SH

From Kalal, J., Makromol. Chem. Macromol. Symp., 12, 259, 1987.

Copyright 2000 by CRC Press LLC

POLYMER MODIFICATION

155

5.2. Dextrins are degradative products of starch obtained by heating starch in the presence or absence of hydrolytic agents. Typical conditions for the white and yellow (canary) dextrins are shown in the following table.

Envelope front seal adhesives are made from solutions of dextrins in water. They require high solid contents,usually 60 to 70%. Which of the two dextrin types (white or yellow) would be more suitable as adhesives for

envelope seals?

5.3. Indicate how you would increase:

a. The moisture resistance of nylon 6

b. The toughness and crack resistance of polyethylene (HDPE)

c. Impact resistance of polystyrene

Figure 5.20 Schematic diagram of N-(2-hydroxypropyl)-methacrylamide copolymers containing oligopeptide side chains terminating in anticancer drugs or targeting moieties. (From Kalal, J., Makromol. Chem. Macromol.

Symp., 12, 259, 1987.)

Manufacturing

Condition

White Dextrins Canary Dextrins

Usual catalyst

HCl

HCl

Temperature, °C

79–121

149–190

Time, h

3–7

6–20

Copyright 2000 by CRC Press LLC

156

POLYMER SCIENCE AND TECHNOLOGY

5.4. Explain the observed trends in the data for the melt index and the peel strength to aluminum of polyethylene (PE) and ethylene–acrylic acid copolymer (EAA) shown in the following table.

5.5. Nitrile rubbers possess outstanding oil-resistant properties. Explain the following variation in properties of nitrile rubber.

5.6. Suggest a possible method to effect the following changes through copolymerization. Brieﬂy explain the basis of your suggestion.

i. Increase:

(a) the rigidity of

(Str. 11)

(b) the chemical resistance of

(Str. 12)

(c) the ﬂexibility of

(Str. 13)

(d) adhesion to polar substrates of

(Str. 14)

(e) the temperature resistance of

(Str. 15)

ii. Obtain cross-linked polymers from:

(a)

(Str. 16)

Polymer

Acrylic acid

(mol%)

Melt Index(g)

Peel Strength (lb/in.)

PE

0

1.5

<1

EAA

4.6

83

56

EAA

6.0

58

81

EAA

8.2

52

100

Acrylonitrile Content

Properties of Nitrile Rubber

in Copolymer (%)

2–5

Rubbery with poor oil resistance

15

Rubbery with fair oil resistance

25

Rubbery with medium oil resistance

35–40

Leathery wit high oil resistance

50–60

Tough, leathery plastic with high resistance to aromatics

n

(CH2)20 CO

O

CH2 CH

n

N

n

C O

H

CH2 CH2

n

n

(CH2)6

N

C O

H

N H

(CH2) C O

CH2 CH

n

Copyright 2000 by CRC Press LLC

POLYMER MODIFICATION

157

(b)

(Str. 17)

5.7. An unsaturated polyester based on maleic anhydride is to be used in an application requiring good creep resistance. Which of the available unsaturated monomers (methyl methacrylate or vinyl acetate) would you choose for curing the polyester? Explain your choice.

5.8. The nature of cross-linked urea–formaldehyde (UF) resins is thought to be

(Str. 18)

Films from cured UF resins are very brittle. Arrange the following components in their increasing ability

to reduce the brittleness of UF ﬁlms through copolymerization with urea and formaldehyde.

(a)

(Str. 19)

(b)

(Str. 20)

(c)

(Str. 21)

(d)

(Str. 22)

5.9. Polyimides are formed by the reaction:

Polyimides are insoluble, infusible polymers that cannot be used as adhesives. Which of the following two compounds would you copolymerize with the starting monomers to produce a useful adhesive?Comment on the temperature resistance of the resulting adhesive.

(Str. 24)

C O

CH2

C O

O

CH2 O

CH2 NH CO N CH2 NH CO NH CH2

NH CO

N

CH2

NH

CO

CH2

NH

(CH2)12 NH

NH

CO

H2N

NH2

CO

NH

NH

CO

H2N

NH2

CO

NH

NH

CO

H2N

NH2

CO

(CH2)6 NH

NH

CO

H2N

NH2

CO

n

C

O

O

C O

C O C O

O

+

NH2

H2N

C

N

O

C O

C O C O

N

(Str. 23)

H2N

H2N

NH2 NH2

(A)

H2N

H2N

NH2 NH2

(B)O

Copyright 2000 by CRC Press LLC

Authors

Abstract

POLYMER SCIENCE AND TECHNOLOGY 5.10. How much sulfur, in parts per hundred resin (phr), would be required to vulcanize polybutadiene rubber of molecular weight 5400 assuming: a. Disulfide cross-links b. Decasulfide cross-links 5.11. UF resins are susceptible to hydrolytic degradation. Rank the following monomers in order of the expected increase in the hydrolytic stability of UF resins modified by the incorporation of these monomers through copolymerization of their urea derivatives. Explain the basis of your ranking order.

Abstract

5.12. The stiffness of the polymer backbone chain has been found to be responsible for the minimum length of spacer groups required to make the reactivity of the functional group free from the interference of the polymer main chain. For poly(ethylene oxide) three to four methylene groups are required, whereas spacer groups of one or two methylene are necessary for polyethylene. Explain this observation.

References

POLYMER MODIFICATION

159

29. Kalal, J., Makromol. Chem. Macromol. Symp., 12, 259, 1987.

30. Cho, B.W., Jin, J.I., and Lenz, R.W., Makromol. Chem. Rapid Commun., 3, 23, 1982.

31. Jin, J.I., Antoum, S., Ober, C., and Lenz, R.W., Br. Polym. J., 12, 132, 1982.

32. Scheler, W., Makromol. Chem. Macromol. Symp., 12, 1, 1987.

33. Greek, B.F., Chem. Eng. News, p. 25, March 21, 1988.

34. Batyrbekov, E.O., Moshkeich, S.A., Rukhina, L.B., Bogin, R.A., and Zhubanov, B.A., Br. Polym. J., 23(3), 273, 1990.

Copyright 2000 by CRC Press LLC

161

0-8493-????-?/97/$0.00+$.50© 1997 by CRC Press LLC

Chapter 6

Condensation (Step-Reaction) Polymerization

I. INTRODUCTION

Condensation polymerization is chemically the same as a condensation reaction that produces a small organic molecule. However, as we saw in Chapter 2, in condensation polymerization (i.e., production

of a macromolecule) the functionality of reactants must be at least 2. Recall that functionality was deﬁned as the average number of reacting groups per reacting molecule. To derive expressions that describe the physical phenomena occurring during condensation polymerization (polycondensation) — a tool vital

to process design and product control — three approaches have been traditionally adopted: kinetic,stoichiometric, and statistical. Various degrees of success have been achieved by each approach. We treat each approach in the succeeding sections. Before then, we brieﬂy discuss the overall mechanism of polycondensation reactions.

II. MECHANISM OF CONDENSATION POLYMERIZATION

The mechanism of polycondensation reactions is thought to parallel that of the low-molecular-weight analogs. As a result of their macromolecular nature, polymers would be expected to have retarded mobility. It was therefore predicted, purely on theoretical arguments, that the chemical reactivity of

polymers should be low.

• The collision rate of polymer molecules should be small due to their low kinetic velocity. This should

be accentuated by the high viscosity of the liquid medium consisting of polymer molecules.

• Shielding of the reactive group within the coiling chain of its molecule should impose steric restrictions

on the functional group. This would lead to a reduction in the reactivity of the reactants.

Flory1 has shown from empirical data that for a homologous series the velocity constant measured under comparable conditions approaches an asymptotic limit as the chain length increases. He therefore proposed the equal reactivity principle, which states in essence that “the intrinsic reactivity of all

functional groups is constant, independent of the molecular size.” This principle is in apparent contradiction to the theoretical prediction of low chemical reactivity for macromolecules discussed above.

Flory used the following arguments to explain the equality of reactivity between macromolecules and their low-molecular-weight analogs.

1. Low diffusivity of macromolecules — Undoubtedly, large molecules diffuse slowly. But the gross

mobility of functional groups must not be confused with the overall diffusion rate of the molecule as

a whole. The terminal group, though attached to a sluggish moving polymer molecule, can diffuse

through a considerable region due to the constant conformational changes of polymer segments in its vicinity. The mobility of the functional group is much greater than would be indicated by the macroscopic viscosity. Thus it was concluded that the actual collision frequency had little relation to the

molecular mobility or macroscopic viscosity.

A pair of neighboring functional groups may collide repeatedly before they either diffuse apart or

react. The lower the diffusion rate, the longer these groups remain in the same vicinity. Consequently,the number of collisions will be greater and hence the probability of fruitful collisions will be greater.

However, by the same token, once reactants diffuse apart, it will take a proportionately longer time

before two reactants meet to engage in another series of collisions. Flory therefore concluded that for a sufﬁciently long time span, the decreased mobility resulting from larger molecular size and/or high

viscosity will alter the time distribution of collisions experienced by a given functional group but not

the average number of collisions.

2. Steric factor — Flory expected steric-factor-related reduction in chemical reactivity due to shielding

of functional groups by coiling of their chain to occur only in dilute solution where sufﬁcient space is

Copyright 2000 by CRC Press LLC

162

POLYMER SCIENCE AND TECHNOLOGY
