Repository: jeffsking/WKB-OB

File: RAW_FULL/ima_sync/个人知识库/WKB/Resources/Ebook/INTRODUCTION_TO_PHYSICAL_POLYMER_SCIENCE.pdf.md (part 11 of 22)
---
The experimental methods used to characterize amorphous polymers may be divided into those that measure relatively short-range interactions (nonrandom versus random chain positions) (14), below about 20 Å, and those that measure longer-range interactions. In the following paragraphs the role of these several techniques will be explored. The information obtainable from these methods is summarized in Table 5.1.

5.2.1 Short-Range Interactions in Amorphous Polymers

Methods that measure short-range interactions can be divided into two groups: those that measure the orientation or correlation of the mers along the axial direction of a chain, and those that measure the order between chains,in the radial direction. Figure 5.1 illustrates the two types of measurements.

There are several measures of the axial direction in the literature. Two of the more frequently used are the Kuhn segment length (see Section 5.3.1.2)and the persistence length (15). The persistence length, p = C•/6, is a measure of chain dimensions particularly consided to be the length that a segment of chain “remembers” the direction the ﬁrst mer was pointed. C• is deﬁned in Section 5.3.1.1. For example, the value of the persistence length for polyethylene is 5.75 Å, comprising only a few mers.

One of the most powerful experimental methods of determining shortrange order in polymers utilizes birefringence (6). Birefringence measures orientation in the axial direction. The birefringence of a sample is deﬁned by

5.2 EXPERIMENTAL EVIDENCE REGARDING AMORPHOUS POLYMERS 199

References

(5.1)

where n1 and n2 are the refractive indexes for light polarized in two directions 90° apart. If a polymer sample is stretched, n1 and n2 are taken as the refractive indexes for light polarized parallel and perpendicular to the stretching direction.

The anisotropy of refractive index of the stretched polymer can be demonstrated by placing a thin ﬁlm between crossed polaroids. The ﬁeld of view is dark before stretching, but vivid colors develop as orientation is imposed.

For stretching at 45° to the polarization directions, the fraction of light transmitted is given by (6)

(5.2)

where d represents the thickness, l0 represents the wavelength of light in vacuum, and p ¢ = 3.14.

T =

¢

ÊË

ˆ¯

sin2

0

p

l

d nD Dn n n= -1 2

5.2 EXPERIMENTAL EVIDENCE REGARDING AMORPHOUS POLYMERS 201

Figure 5.1 Schematic diagram illustrating the axial and radial correlation directions.

By measuring the transmitted light quantitatively, the birefringence is obtained. The birefringence is related to the orientation of molecular units such as mers, crystals, or even chemical bonds by

(5.3)

where fi is an orientation function of such units given by

(5.4)

where q i is the angle that the symmetry axis of the unit makes with respect to the stretching direction, n̄ is the average refractive index, and b1 and b2 are the polarizabilities along and perpendicular to the axes of such units.

Equation (5.4) contains two important solutions for ﬁbers and ﬁlms:

Many commercial ﬁbers such as nylon or rayon will have q equal to about 5°.

The stress–optical coefﬁcient (SOC) is a measure of the change in birefringence on stretching a sample under a stress s (16)

(5.5)

If the polymer is assumed to obey rubbery elasticity relations (see Chapter 9),then

(5.6)

where p1 = 3.14, and represents the average refractive index. The change  in birefringence that occurs when an amorphous polymer is deformed  yields important information concerning the state of order in the amorphous solid. It should be emphasized that the theory expressed in equation (5.6)involves the orientation of segments within a single isolated chain. From  an experimental point of view, it has been found that the strain–optical  coefﬁcient (STOC) is independent of the extension (17) but that the SOC  is not.

The anisotropy of a segment is given by b1 - b2. Experiments carried out by Stein and Hong (16) on this quantity as a function of swelling and extension show no appreciable changes, leading to the conclusion that the order within a chain (axial correlation) does not change beyond a range of 5 to

n

SOC =Dn

kT

n

n

b b

s

p

=

+

(

)

-

(

)

2 45

2

1

2

2

1

2

SOC =Dn

s

q q

= ∞

∞

0 ,  perfect orientation= 54 ,  zero orientation

fi

i

=

-

3

1

2

2

cos q

Dn

n

n

b b fi i

i

=

+

(

)

-

(

)

Â

2 9

2

2

2

1

2

p

202

THE AMORPHOUS STATE

10 Å, comparable with the range of ordering found for low-molecular-weight liquids.

Depolarized light-scattering (DPS) is a related technique whereby the intensity of scattered light is measured when the sample is irradiated by visible light. During this experiment, the sample is held between crossed Nicols.

Studies on DPS on n-alkane liquids (13) reveal that there is a critical chain length of 8 to 9 carbons, below which there is no order in the melt. For longer chains, only 2 to 3 —CH2— units in one chain are correlated with regard to their orientation, indicating an extremely weak orientational correlation.

Other electromagnetic radiation interactions with polymers useful for the study of short-range interactions in polymers include:

1. Rayleigh scattering: elastically scattered light, usually measured as a function of scattering angle.

2. Brillouin scattering: in essence a Doppler effect, which yields small  frequency shifts.

3. Raman scattering: an inelastic process with a shift in wavelength due to chemical absorption or emission.

Results of measurements utilizing SOC, DPS, and other short-range experimental methods such as magnetic birefringence, Raman scattering, Brillouin scattering, NMR relaxation, and small-angle X-ray scattering are summarized in Table 5.1. The basic conclusion is that intramolecular orientation is little affected by the presence of other chains in the bulk amorphous state. The extent of order indicated by these techniques is limited to at most a few tens of angstroms, approximately that which was found in ordinary low-molecularweight liquids.

5.2.2 Long-Range Interactions in Amorphous Polymers

5.2.2.1 Small-Angle Neutron Scattering The long-range interactions are more interesting from a polymer conformation and structure point of view.

The most powerful of the methods now available is small-angle neutron scattering (SANS). For these experiments, the de Broglie wave nature of neutrons is utilized. Applied to polymers, SANS techniques can be used to determine the actual chain radius of gyration in the bulk state (18–24).

The basic theory of SANS follows the development of light-scattering (see Section 3.6.1). For small-angle neutron scattering, the weight-average molecular weight, Mw, and the z-average radius of gyration, Rg, may be determined(18–19):

(5.7)

Hc

R

R

M P

A c

w

q

q

( ) - (

)=

( )+

solvent

1

2 2

5.2 EXPERIMENTAL EVIDENCE REGARDING AMORPHOUS POLYMERS 203

where R(q) is the scattering intensity known as the “Rayleigh ratio,”

(5.8)

where w represents the sample-detector distance, Vs is the scattering volume,and Iq /I0 is the ratio of scattered radiation intensity to the initial intensity(20–22). The quantity P(q) is the scattering form factor, identical to the form factor used in light-scattering formulations [see equation (3.47)]. The formulation for P(q), originally derived by Peter Debye (25), forms one of the  mainspring relationships between physical measurements in both the dilute solution and solid states and in the interpretation of the data. For very small particles or molecules, P(q) equals unity. In both equation (5.7) (explicit) and equation (5.8) (implicit), the scattering intensity of the solvent or background must be subtracted.

In SANS experiments of the type of interest here, a deuterated polymer is dissolved in an ordinary hydrogen-bearing polymer of the same type (or vice versa). The calculations are simpliﬁed if the two polymers have the same molecular weight. The background to be subtracted originates from the scattering of the protonated species, and the coherent scattering of interest originates from the dissolved deuterated species. The quantity H in equation (5.7) was already deﬁned in equation (3.56) for neutron scattering. SANS instrumentation has evolved through several generations, as delineated in Table 5.2.

As currently used (26–27), the coherent intensity in a SANS experiment is described by the cross section, dS/dW, which is the probability that a neutron will be scattered in a solid angle, W, per unit volume of the sample. This cross section, which is normally used to express the neutron scattering power of a sample, is identical with the quantity R deﬁned in equation (5.8).

Then it is convenient to express equation (5.7) as

(5.9)

C d d

M P

N

w

Â

=

( )

W

1

q

R

I

I Vs

qwq( ) =2 0

204

THE AMORPHOUS STATE

Table 5.2 Evolution of SANS instrumentation

Method

Location

Comments

Long ﬂight path

(a) ILL, Grenoble

Inverse square distance law means

(b) Oak Ridge

long experimental times

(c) Jülich

Long wavelength

NIST

Neutrons cooled via liquid He or H2

Time-of-ﬂighta

Los Alamos Nat. Lab

“White” neutrons, liquid H2, pulsed

(TOF)

source

a Pulsed neutrons are separated via TOF according to wavelength. TOF is to long ﬂight path as FT-IR is to IR.

where CN, the analogue of H, may be expressed

(5.10)

The quantities aH and aD are the scattering length of a normal protonated and deuterated (labeled) structural unit (mer), and n is the mole fraction of labeled chains. Thus CN contains the concentration term as well as the “optical” constants. The quantities aH and aD are calculated by adding up the scattering lengths of each atom in the mer (see Table 5.3). In the case of high dilution,the quantity (1 - n)n reduces to the concentration c, as in equation (5.7).

After rearranging, equation (5.7) becomes

(5.11)

where K is the wave vector. Thus the mean square radius of gyration, R2g,and the polymer molecular weight, Mw, may be obtained from the ratio of the slope to the intercept and the intercept, respectively, of a plot of [dS/dW]-1 versus K 2. If A2 = 0, this result is satisfactory. For ﬁnite A2 values, a second extrapolation to zero concentration is required (see below).

A problem in neutron scattering and light-scattering alike stems from  the fact that Rg is a z-average quantity, whereas the molecular weight is a weight-average quantity. The preferred solution has been to work with nearly monodisperse polymer samples, such as prepared by anionic polymerization.

If the molecular weight distribution is known, an approximate correction can be made.

Typical data for polyprotostyrene dissolved in polydeuterostyrene are shown in Figure 5.2 (28). Use is made of the Zimm plot, which allows simultaneous plotting of both concentration and angular functions for a more compact representation of the data (29).

d d

C M

K R

N w

g

Â

ÈÎÍ

˘

˚̇=

+

+

ÊË

ˆ¯

-

W

1

2 2

11

3L

C

a a N

n n

M

N

a

P

=-( )

-

( )

H

D

2

2

1

r

5.2 EXPERIMENTAL EVIDENCE REGARDING AMORPHOUS POLYMERS 205

Table 5.3 Scattering lengths of elements (20,21)

Coherent Scattering Lengtha

Element

b ¥ 1012 cm

Carbon, 12C

0.665

Oxygen, 16O

0.580

Hydrogen, 1H

-0.374

Deuterium, 2H

0.667

Fluorine, 19F

0.560

Sulfur, 32S

0.280

a Here a = Sibi.

From data such as presented in Figure 5.2, both Rg and Mw may be calculated. The results are tabulated in Table 5.4. Also shown in Table 5.4 are  corresponding data obtained by light-scattering in Flory q-solvents, where  the conformation of the chain is unperturbed because the free energies of solvent–polymer and polymer–polymer interactions are all the same (see Section 3.3).

Values of (R2g /M)1/2 are shown in Table 5.4 because this quantity is independent of the molecular weight when the chain is unperturbed (30), being a constant characteristic of each polymer. An examination of Table 5.4 reveals that the values in q-solvents and in the bulk state are identical within experimental error. This important ﬁnding conﬁrms earlier theories (30) that these two quantities ought to be equal, since under these conditions the polymer chain theoretically is unable to distinguish between a solvent molecule and a polymer segment with which it may be in contact.† Since it was believed that

206

THE AMORPHOUS STATE

Figure 5.2 Small-angle neutron scattering of polyprotostyrene dissolved in polydeuterostyrene. A Zimm plot with extrapolations to both zero angle and zero concentration. Note that the second virial coefﬁcient is zero, because polystyrene is essentially dissolved in polystyrene (28).

† This ﬁnding was predicted in 1953 by P. J. Flory, 20 years before it was conﬁrmed experimentally.

polymer chains in dilute solution were random coils, this finding provided powerful evidence that random coils also existed in the bulk amorphous state.

The reader should note the similarities between R g = KM 1/2 and the Brownian motion relationship, X = k¢t 1/2 , where X is the average distance traversed. For random coils, the end-to-end distance r = 6 1/2 R g .

5.2.2.2 Electron and X-Ray Diffraction

5.2.2.2 Electron and X-Ray Diffraction

Under various conditions, crystalline substances diffract X-rays and electrons to give spots or rings. According to Bragg's law, † these can be interpreted as interplanar spacings. Amorphous materials, including ordinary liquids, also diffract X-rays and electrons, but the diffraction is much more diffuse, sometimes called halos. For low-molecular-weight liquids, the diffuse halos have long been interpreted to mean that the nearest-neighbor spacings are slightly irregular and that after two or three molecular spacings all sense of order is lost. The situation is complicated in the case of polymers because of the presence of long chains. Questions to be resolved center about whether or not chains lie parallel for some distance, and if so, to what extent (31-34).

References

X-ray diffraction studies are frequently called wide-angle X-ray scattering,or WAXS. Typical data are illustrated in Figure 5.3 for polytetraﬂuorethylene(33). The ﬁrst scattering maximum indicates the chain spacing distance.

Maxima at larger values of s indicate other, shorter spacings. The (33) reduced intensity data are plotted as a function of angle,† s = 4p1(sinq)/l, which is  sometimes called inverse space because the dimensions are Å-1.The diffracted intensity is plotted in the y-axis multiplied by the quantity s to permit the features to be more evenly weighted. Lovell et al. (33) ﬁtted the experimental data with various theoretical models, also illustrated in Figure 5.3.

In analyzing WAXS data, the two different molecular directions must be borne in mind: (a) conformational orientation in the axial direction, which is a measure of how ordered or straight a given chain might be, and (b) organization in the radial direction, which is a direct measure of intermolecular order. WAXS measures both parameters. Lovell et al. (33) concluded from their study that the axial direction of molten polyethylene could be described by a chain with three rotational states, 0° and ±120°, with an average trans sequence length of three to four backbone bonds. The best radial packing model consisted of ﬂexible chains arranged in a random manner (see Figure

5.3b).

Polytetraﬂuoroethylene, on the other hand, was found to have more or  less straight chains in the axial direction for distances of at least 24 Å (30).

Many other studies have also shown that this polymer has extraordinarily stiff chains, because of its extensive substitution. In the radial direction, a model of parallel straight-chain segments was strongly supported by the WAXS data,

208

THE AMORPHOUS STATE

Figure 5.3 WAXS data on polytetraﬂuorethylene: (a) experimental data and (b) theory. Model is based on a disordered helix arranged with ﬁvefold packing in a 24-Å diameter cylinder.

† Variously, K is used by SANS experimenters for the angular function. The quantity s is called the scattering vector.

although the exact nature of the packing and the extent of chain disorder are still the subject of current research. Poly(methyl methacrylate) and polystyrene were found to have a level of order intermediate between polyethylene and polytetraﬂuoroethylene.

The ﬁrst interchain spacing of typical amorphous polymers is shown in Table 5.5. The greater interchain spacing of polystyrene and silicone rubbers is in part caused by bulky side groups compared with polyethylene.

The interpretation of diffraction data on amorphous polymers is currently a subject of debate. Ovchinnikov et al. (31,34) interpreted their electron diffraction data to show considerable order in the bulk amorphous state, even for polyethylene. Miller and co-workers (35,36) found that spacings increase with the size of the side groups, supporting the idea of local order in amorphous polymers. Fischer et al. (32), on the other hand, found that little or no order ﬁts their data best. Schubach et al. (37) take an intermediate position,ﬁnding that they were able to characterize ﬁrst- and second-neighbor spacings for polystyrene and polycarbonate, but no further.

5.2.2.3 General Properties Two of the most important general properties of the amorphous polymers are the density and the excess free energy due to nonattainment of equilibrium. The latter shows mostly smooth changes on relaxation and annealing (38) and is not suggestive of any particular order.

Changes in enthalpy on relaxation and annealing are touched on in Chapter

8.

However, many polymer scientists have been highly concerned with the density of polymers (3,32). For many common polymers the density of the amorphous phase is approximately 0.85 to 0.95 that of the crystalline phase(3,10). Returning to the spaghetti model, some scientists think that the polymer chains have to be organized more or less parallel over short distances,or the experimental densities cannot be attained. Others (32) have pointed out that different statistical methods of calculation lead, in fact, to satisfactory agreement between the experimental densities and a more random arrangement of the chains.

5.2 EXPERIMENTAL EVIDENCE REGARDING AMORPHOUS POLYMERS 209

Table 5.5 Interchain spacing in selected amorphuos polymers

Polymer

Spacing, Å

Reference

Polyethylene

5.5

(a)

Silicone rubber

9.0

(a)

Polystyrene

10.0

(b)

Polycarbonate

4.8

(c)

References: (a) Y. K. Ovchinnikov, G. S. Markova, and V. A. Kargin, Vysokomol. Soyed., A11, 329(1969). (b) A. Bjornhaug, O. Ellefsen, and B. A. Tonnesen, J. Polym. Sci., 12, 621 (1954). (c) A.

Siegmann and P. H. Geil, J. Macromol. Sci. (Phys.), 4 (2), 239 (1970).

Using computer simulation of polymer molecular packing, Weber and Helfand (39) studied the relative alignment of polyethylene chains expected from certain models. They calculated the angle between pairs of chords of chains (from the center of one bond to the center of the next), which showed a small but clear tendency toward alignment between closely situated molecular segments, and registered well-developed first and second density peaks. However, no long-range order was observed.

Table  5 .1 summarized the several experiments designed to obtain information about the organization of polymer chains in the bulk amorphous state, both for short-and long-range order and for the general properties. Table  5 .6 outlines some of the major order-disorder arguments. Some of these are discussed below. The next section is concerned with the development of molecular models that best fit the data and understanding obtained to date.

210 THE AMORPHOUS STATE

210 THE AMORPHOUS STATE

Table 5.6 Major order-disorder arguments in amorphous polymers

Table 5.6 Major order-disorder arguments in amorphous polymers

Order Disorder

Order Disorder

Conceptual difficulties in dense Rubber elasticity of polymer networks packing without order (a, b) (e, f) Appearance of nodules (b, c) Absence of anomalous thermodynamic dilution effects (g) Amorphous halos intensifying on Radii of gyration the same in bulk as in equatorial plane during extension  (d)  q-solvents (h) Nonzero Mooney-Rivlin C 2 constants (a)

Fit of P(q) for random coil model to scattering data (i) Electron diffraction (l) lateral order to Rayleigh-Brillouin scattering, X-ray 15-20 Å diffraction (j, k), stress-optical coefficient, etc. studies showing only modest (if any) short-range order (j,k,m,n)

References

5.3 CONFORMATION OF THE POLYMER CHAIN

One of the great classic problems in polymer science has been the determination of the conformation of the polymer chain in space. The data in Table

5.4 show that the radius of gyration divided by the square root of the molecular weight is a constant for any given polymer in the Flory q-state, or in the bulk state. However, the detailed arrangement in space must be determined by other experiments and, in particular, by modeling. The resulting models are important in deriving equations for viscosity, diffusion, rubbery elasticity, and mechanical behavior.

5.3.1 Models and Ideas

5.3.1.1 The Freely Jointed Chain The simplest mathematical model of a polymer chain in space is the freely jointed chain. It has n links, each of length l, joined in a linear sequence with no restrictions on the angles between successive bonds (see Figure 5.4). By analogy and Brownian motion statistics, the root-mean-square end-to-end distance is given by (38–42)

(5.12)

where the subscript f indicates free rotation.

A more general equation yielding the average end-to-end distance of a random coil, r0, is given by

(5.13)

r l n02 2 1

1

1

1

=

-

(

) +(

)

+

(

) -(

)

cos

cos

cos

cos

q f q f

rf21 2

1 2

( ) = ln

5.3 CONFORMATION OF THE POLYMER CHAIN 211

Figure 5.4 A vectorial representation of a freely jointed chain in two dimensions. A random walk of 50 steps (42).

where q is the bond angle between atoms, and f is the conformation angle.

This latter is as the angle of rotation for each bond, deﬁned as the angle each bond makes from the plane delineated by the previous two bonds.

However, equation (5.13) still underestimates the end-to-end distance of the polymer chain, omitting such factors as excluded volume. This last arises from the fact that a chain cannot cross itself in space.

The placement of regular bond angles (109° between carbon atoms)

expands the chain by a factor of

, and the three major positions of successive placement obtained by rotation about the previous band (two gauche and one trans positions) results in the chain being extended still further. Other short-range interactions include steric hindrances.

Long-range interactions include excluded volume, which eliminates conformations in which two widely separated segments would occupy the same space.The total expansion is represented by a constant, C•, after squaring both sides of equation (5.12):

(5.14)

The characteristic ratio C• = r 2/l 2n varies from about 5 to about 10, depending on the foliage present on the individual chains (see Table 5.7). The values of l 2n can be calculated by a direct consideration of the bond angles and energies of the various states and a consideration of longer-range interactions between portions of the chain (40).

5.3.1.2 Kuhn Segments There are several approaches for dividing the polymer chain into speciﬁed lengths for conceptual or analytic purposes.

For example, Section 4.2 introduced the blob, useful for semidilute solution

r nl C2 2= •1

1

2

1 2

-

(

) +(

)

[

] =

cos

cos

q q

212

THE AMORPHOUS STATE

Table 5.7 Typical values of the characteristic ratio C•

Polymer

C•

Polyethylene

6.8

Polystyrene

9.85

it-Polyproplyene

5.5

Poly(ethylene oxide)

4.1

Polyamide 66

5.9

Polybutadiene, 98% cis

4.75

cis-polyisoprene

4.75

trans-polyisoprene

7.4

Polycarbonate

2.4

Poly(methyl methacrylate)

8.2

Poly(vinyl acetate)

9.4

Source: J. Brandrup and E. H. Immergut, eds., Polymer Handbook, 2nd ed., Wiley-Interscience, New York, 1975, and R.

Wool, Polymer Interfaces, Hanser, Munich, 1995.

calculations. In the bulk state, the Kuhn segment serves a similar purpose. The Kuhn segment length, b, depends on the chain’s end-to-end distance under Flory q-conditions, or its equivalent in the unoriented, amorphous bulk  state, rq,

(5.15)

where L represents the chain contour length, nl (43).The Kuhn segment length is the basic scale for specifying the size of a chain segment, providing a quantitative basis for evaluating the axial correlation length of Section 5.2.1. Forﬂexible polymers, the Kuhn segment size varies between six and 12 mers (44),having a value of eight mers for polystyrene, and six for poly(methyl methacrylate). The Kuhn segment also expresses the idea of how far one must travel along a chain until all memory of the starting direction is lost, similar to the axial correlation distance, Figure 5.1.

The quantity b is also related to the persistence length, p (45), see Section

5.2.1:

(5.15a)

5.3.2 The Random Coil

The term “random coil” is often used to describe the unperturbed shape of the polymer chains in both dilute solutions and in the bulk amorphous state.

In dilute solutions the random coil dimensions are present under Flory qsolvent conditions, where the polymer–solvent interactions and the excluded volume terms just cancel each other. In the bulk amorphous state the mers are surrounded entirely by identical mers, and the sum of all the interactions is zero. Considering mer–mer contacts, the interaction between two distant mers on the same chain is the same as the interaction between two mers on different chains. The same is true for longer chain segments.

In the limit of high molecular weight, the end-to-end distance of the random coil divided by the square root of 6 yields the radius of gyration (Section 3.6.2).

Since the n links are proportional to the molecular weight, these relations lead directly to the result that Rg/M1/2 is constant.

Of course, there is a distribution in end-to-end distances for random coils,even of the same molecular weight. The distribution of end-to-end distances can be treated by Gaussian distribution functions (see Chapter 9). The most important result is that, for relaxed random coils, there is a well-deﬁned maximum in the frequency of the end-to-end distances, this distance is designated as r0.

Appendix 5.1 describes the historical development of the random coil.

2 p b=

b

r

L

= q

2

5.3 CONFORMATION OF THE POLYMER CHAIN 213

5.3.3 Models of Polymer Chains in the Bulk Amorphous State

Ever since Hermann Staudinger developed the macromolecular hypothesis in the 1920s (41), polymer scientists have wondered about the spatial arrangement of polymer chains, both in dilute solution and in the bulk. The earliest models included both rods and bedspring-like coils. X-ray and mechanical studies led to the development of the random coil model. In this model the polymer chains are permitted to wander about in a space-ﬁlling way as long as they do not pass through themselves or another chain (excluded-volume theory).

The development of the random coil model by Mark, and the many further developments by Flory (5–8,42), led to a description of the conformation of chains in the bulk amorphous state. Neutron-scattering studies found the  conformation in the bulk to be close to that found in the q-solvents,strengthening the random coil model. On the other hand, some workers  suggested that the chains have various degrees of either local or long-range order (46–49).

Some of the better-developed models are described in Table 5.8.They range from the random coil model of Mark and Flory (37) to the highly organized meander model of Pechhold et al. (49). Several of the models have taken an intermediate position of suggesting some type of tighter than random coiling,or various extents of chain folding in the amorphous state (47–49). A collage of the most different models is illustrated in Figure 5.5.

The most important reasons why some polymer scientists are suggesting nonrandom chain conformations in the bulk state include the high amorphous/crystalline density ratio, and electron and X-ray diffraction studies,which suggest lateral order (see Table 5.6). Experiments that most favor the random coil model include small-angle neutron scattering and a host of shortrange interaction experiments that suggest little or no order at the local level.

Both the random coil proponents and the order-favoring proponents claim points in the area of rubber elasticity, which is examined further in Chapter 9.

The SANS experiments bear further development. As shown above, the radius of gyration (Rg) of the chains is the same in the bulk amorphous state as it is in q-solvents. However, virtually the same values of Rg are also obtained in rapidly crystallized polymers (50–54), where signiﬁcant order is known to exist. This ﬁnding at ﬁrst appeared to support the possibility of short-range order of the type suggested by the appearance of X-ray halos.Two points need to be mentioned. (a) A more sensitive indication of random chains is the Debye scattering form factor for random coils [see equations (3.47) and(5.11)]. Plots of P(q) versus sin2(q/2) follow the experimental data over surprisingly long ranges of q, including regions where the Guinier approximation,implicit in equation (5.11), no longer holds (55,56). (b) The cases where Rg is the same in the melt as in the crystallized polymer appear to be in crystallization regime III, where chain folding is signiﬁcantly reduced. (See Section

6.6.2.5.)

214

THE AMORPHOUS STATE

A major advantage of the random coil model, interestingly, is its simplicity. By not assuming any particular order, the random coil has become amenable to extensive mathematical development. Thus, detailed theories have been developed including rubber elasticity (Chapter 9) and viscosity behavior (Section 3.8), which predict polymer behavior quite well. By difference, little or no analytical development of the other models has taken place, so few properties can be quantitatively predicted. Until such developments have taken place, their absence alone is a strong driving force for the use of the random coil model.

References

Some of the models may not be quite as far apart as ﬁrst imagined, however.

Privalko and Lipatov have pointed out some of the possible relationships between the random, Gaussian coil, and their own folded-chain model (49)(see Figure 5.5b). As a result of thermal motion, they suggest that both the size and location of regions of short-range order in amorphous polymers depend on the time of observation, assuming that the polymers are above Tg and in rapid motion. The instantaneous conformation of the polymer corresponds to a loosely folded chain. However, when the time of observation is long relative to the time required for molecular motion (see Section 5.4), the various chain conformations will be averaged out in time, yielding radii of gyration more like the unperturbed random coil. For polymers in the glassy state, a similar argument holds, because the very many different chains and

216

THE AMORPHOUS STATE

Figure 5.5 Models of the amorphous state in pictorial form. (a) Flory’s random coil model; the

(b) Privalko and Lipatov randomly folded chain conformations; (c) Yeh’s folded-chain fringedmicellar model; and (d ) Pechhold’s meander model. Models increase in degree of order from

(a) to (d ). References: (a) P. J. Flory, Principles of Polymer Chemistry, Cornell University Press,Ithaca, NY, 1953. (b) V. P. Privalko and Y. S. Lipatov, Makromol. Chem., 175, 641 (1972). (c)G. S. Y. Yeh, J. Makoromol. Sci. Phys., 6, 451 (1972). (d ) W. Pechhold, M. E. T. Hauber, and E. Liska, Kolloid Z. Z. Polym., 251, 818 (1973). W. Pechhold, IUPAC Preprints, 789 (1971).

their respective conformations replace the argument of a single chain varying its conformation with time.

Clearly, the issue of the conformation of polymer chains in the bulk amorphous state is not yet settled; indeed it remains an area of current research.

The vast bulk of research to date strongly suggests that the random coil must be at least close to the truth for many polymers of interest. Points such as the extent of local order await further developments. Thus, this book will expound the Mark–Flory theory of the random coil, except where speciﬁcally mentioned to the contrary.

5.4 MACROMOLECULAR DYNAMICS

Since the basic notions of chain motion in the bulk state are required to understand much of physical polymer science, a brief introduction is given here.

Applications include chain crystallization (to be considered beginning in Chapter 6), the onset of motions in the glass transition region (Chapter 8), and the extension and relaxation of elastomers (Chapters 9 and 10).

Small molecules move primarily by translation. A simple case is of a gas molecule moving in space, following a straight line until hitting another molecule or a wall. In the liquid state, small molecules also move primarily by translation, although the path length is usually only of the order of molecular dimensions.

Polymer motion can take two forms: (a) the chain can change its overall conformation, as in relaxation after strain, or (b) it can move relative to its neighbors. Both motions can be considered in terms of self-diffusion. All such diffusion is a subcase of Brownian motion, being induced by random thermal processes. For center-of-mass diffusion, the center-of-mass distance diffused depends on the square root of time. For high enough temperatures, an  Arrhenius temperature dependence is found.

Polymer chains ﬁnd it almost impossible to move “sideways” by simple translation, for such motion is exceedingly slow for long, entangled chains.

This is because the surrounding chains that block sideways diffusion are also long and entangled, and sideways diffusion can only occur by many cooperative motions. Thus polymer chain diffusion demands separate theoretical  treatment.

5.4.1 The Rouse–Bueche Theory

The ﬁrst molecular theories concerned with polymer chain motion were developed by Rouse (57) and Bueche (58), and modiﬁed by Peticolas (59). This theory begins with the notion that a polymer chain may be considered as a succession of equal submolecules, each long enough to obey the Gaussian distribution function; that is, they are random coils in their own right. These submolecules are replaced by a series of beads of mass M connected by springs

5.4 MACROMOLECULAR DYNAMICS 217

with the proper Hooke’s force constant; see Figure 5.6. The beads also act as universal joints. This model resembles a one-dimensional crystal.

In the development of rubber elasticity theory (Section 9.7.1), it will be shown that the restoring force, f, on a chain or chain portion large enough to be Gaussian, is given by

(5.16)

where Dx is the displacement and r is the end-to-end distance of the chain or Gaussian segment. Thus the springs (but not the whole mass) have an equivalent modulus.

If the beads in Figure 5.6 are numbered 1, 2, 3 . . . , z, so that there are z springs and z + 1 beads, the restoring force on the ith bead may be written

(5.17)

where fi represents the force on the ith bead in the x direction, xi represents the amount by which the bead i has been displaced from its equilibrium position, and r is the end-to-end distance of the segment.

The segments move through a viscous medium (other polymer chains and segments) in which they are immersed. This viscous medium exerts a drag force on the system, damping out the motions. It is assumed that the force is proportional to the velocity of the beads, which is equivalent to assuming that the bead behaves exactly as if it were a macroscopic bead in a continuous viscous medium. The viscous force on the ith bead is given by

f

kT r

x

x x

i z

i

i

i

i

=-

- + -

(

)

£ £ -

-

+

3

2

1

1

2

1

1 ,

f

kT x r

=32D

218

THE AMORPHOUS STATE

Figure 5.6 Rouse–Bueche bead and spring model of a polymer chain.

(5.18)

where r is the friction factor.

Zimm (60) advanced the theory by introducing the concepts of Brownian motion and hydrodynamic shielding into the system. One advantage is that the friction factor is replaced by the macroscopic viscosity of the medium.This leads to a matrix algebra solution with relaxation times of

(5.19)

where h0 is the bulk-melt viscosity, p is a running index, and c is the polymer concentration.

The Rouse–Bueche theory is useful especially below 1% concentration.

However, only poor agreement is obtained on studies of the bulk melt. The theory describes the relaxation of deformed polymer chains, leading to advances in creep and stress relaxation. While it does not speak about the center-of-mass diffusional motions of the polymer chains, the theory is important because it serves as a precursor to the de Gennes reptation theory,described next.

5.4.2 Reptation and Chain Motion

5.4.2.1 The de Gennes Reptation Theory While the Rouse–Bueche theory was highly successful in establishing the idea that chain motion was responsible for creep, relaxation, and viscosity, quantitative agreement with experiment was generally unsatisfactory. More recently, de Gennes (61) introduced his theory of reptation of polymer chains. His model consisted of a single polymeric chain, P, trapped inside a three-dimensional network, G, such as a polymeric gel. The gel itself may be reduced to a set of ﬁxed obstacles—O1, O2, . . . , On. . . . His model is illustrated in Figure 5.7 (61). The chain P is not allowed to cross any of the obstacles; however, it may move in a snakelike fashion among them (62).

The snakelike motion is called reptation. The chain is assumed to have certain “defects,” each with stored length, b (see Figure 5.8) (61).These defects migrate along the chain in a type of defect current. When the defects move,the chain progresses, as shown in Figure 5.9 (61). The tubes are made up of the surrounding chains. The velocity of the nth mer is related to the defect current Jn by

(5.20)

where rÆn represents the position vector of the nth mer.

d dt

bJ

n

n

r

r=

th

p

p i

i

w

M

cRTM p

, =6 022 2

f

dx dt

i

i

= ÊËˆ¯r

5.4 MACROMOLECULAR DYNAMICS 219

The reptation motion yields forward motion when a defect leaves the chain at the extremity. The end of the chain may assume various new orientations.

In zoological terms, the head of the snake must decide which direction it will go through the bushes. De Gennes assumes that this choice is at random.

Using scaling concepts, see Appendix 4.1, de Gennes (61) found that the self-diffusion coefﬁcient, D, of a chain in the gel depends on the molecular weight M as

(5.21)

Numerical values of the diffusion coefﬁcient in bulk systems range from  10-12 to 10-6 cm2/s. In data reviewed by Tirrell (63), polyethylene of 1 ¥

D Mµ -2

220

THE AMORPHOUS STATE

Figure 5.7 A model for reptation. The chain P moves among the ﬁxed obstacles, O, but cannot cross any of them (61).

Figure 5.8 Reptation as a motion of defects. (a) The stored length b moves from A toward C along the chain. (b) When the defect crosses mer B, it is displaced by an amount b (61).

104 g/mol at 176°C has a value of D near 1 ¥ 10-8 cm2/s. Polystyrene of 1 ¥105 g/mol has a diffusion coefﬁcient of about 1 ¥ 10-12 cm2/s at 175°C. The inverse second-power molecular weight relationship holds. The temperature dependence can be determined either through activation energies (Ea = 90 kJ/mol for polystyrene and 23 kJ/mol for polyethylene) or through the WLF equation (Chapter 8). Calculations using the diffusion coefﬁcient are illustrated in Appendix 5.2.

The reptation time, Tr, depends on the molecular weight as

(5.22)
