Repository: jeffsking/WKB-OB

File: RAW_FULL/ima_sync/个人知识库/WKB/Resources/Ebook/polymer-science-and-technology_compress.pdf.md (part 11 of 30)
---
available for molecules to coil independently. In concentrated systems, however, polymer chains intertwine extensively. Functional groups show no preference for their own chains. The chains act as diluents whose effects can be accounted for by writing rate expressions in terms of concentration of functional groups and not in terms of molecules or mole fractions of molecules.

Example 6.1:The esteriﬁcation of a monobasic acid by alcohol proceeds according to the following

reaction.

(Str. 1)

The rate of ester formation is given by the equation:

For carboxyl group and HCl concentrations of 103and 10–2 g-eq/l, respectively, the rate of esteriﬁcation

was found to be 7.6 ×10–3 g-eq/l/s. For the esteriﬁcation of the dibasic acid (CH2)1000(COOH)2, how

much ester is formed in a 8-h day shift using a 100-l reactor if the carboxyl group concentration is 102 g-eq/l and the acid (HCl) concentration is 10–3 g-eq/l?

Solution:Notes:

1. The reactivity of one carboxyl group in the dibasic acid is unaffected by esteriﬁcation of the other.

Consequently, the same rate equation holds for the esteriﬁcation of both monobasic and dibasic acids.

2. The rate equation is applicable to the esteriﬁcations of all polymethylene dibasic acids for which n is unity or greater.

From the above two observations, it follows that esteriﬁcation rate constant for homologous series of dibasic acid is the same as those for monobasic acids.

Concentrations are written as equivalents of functional groups. (CH2)1000(COOC2H5)2: gram equivalent

of functional group = 73. Ester produced in 8 h =

= 32 kg.

III. KINETICS OF CONDENSATION POLYMERIZATION

Flory’s equal reactivity principle, which has been validated on mechanistic and experimental grounds,has greatly simpliﬁed an otherwise complicated kinetic analysis of condensation polymerization. This

H(CH2)10COOC2H5   +   H2O

HCl

H(CH2)10COOH   +   C2H5OH

d

dt

k COOH H

ester group

[

] = [

] [ ]+

Rate kg eqliter

g eq liter

g eq l s

k

g eq

s

g eq s

g eq

g eq

=

⋅





⋅





 = ×

⋅⋅





= ×

⋅





 ⋅ 

(

) =

×

⋅





⋅





⋅





−

−

−

−

−

−

10

10

7 6 10

7 6 10

1

7 6 10

110

10

7

3

2

3

4

1

4

2

3

.

.

.

l l

l

l

Rate dibasic acid

.

.

.

.

6 10

100 8 3600

7 6 10 100 28800

7 6 28 8

5

5

×

⋅

⋅





 ( ) ×(

)

= ×

× ×

⋅

= ×

⋅

−

−

g eq

s

s

g eq

g eq

l

l

7 6 28 8 146 103

.

.

×

×

Copyright 2000 by CRC Press LLC

CONDENSATION (STEP-REACTION) POLYMERIZATION

163

principle in effect amounts kinetically to the proposition that all steps in a condensation polymerization

have equal rate constants. We now consider two cases.

Case 1: Polymerization without Added Strong Acid:Consider esteriﬁcation — the formation of a

polyester from a glycol and a dibasic acid. The progress of reaction is easily followed by titrating the

unreacted carboxyl groups in samples removed from the reaction mixture. This polyesteriﬁcation and other simple esteriﬁcations are acid-catalyzed. In the absence of an added strong acid, a second molecule of the acid being esteriﬁed acts as the

(Str. 2)

catalyst. The rate of polyesteriﬁcation process can therefore be written:

(6.1)

where concentrations (written in square brackets) are expressed as equivalents of the functional groups.

As written here Equation 6.1 assumes that the rate constant k is independent of molecular size of reacting species and is the same for all functional groups.

If the concentration, C, of the unreacted carboxyl and hydroxyl groups at time t are equal, Equation 6.1 may be rewritten as:

(6.2)

On integration, this yields the third-order reaction expression

(6.3)

Now, let us introduce the xtent of reaction, p, deﬁned as the fraction of the functional group that has

reacted at time t. That is,

(6.4)

where Co = initial concentration of one of the reactants. From Equation 6.4,

(6.5)

Hence, on substitution, Equation 6.3 becomes

(6.6)

H2O

HO

CH2

C O

(CH2)4 C O

OH  +  HO

CH2 O CH2CH2 OH diethylene glycol

adipic acid

CH2CH2 O + 2n n

CH2CH2 O

O

C O

(CH2)4 C O

− [

] = [ ] [

]

d COOH

dt

k OH COOH 2

− =dcdtkc3

2

1

2

ktc= −constant

pC CCoo=−

C C po= −( )1

2

1

1

1

2

2

C kt

p

o =−( )−

Copyright 2000 by CRC Press LLC

164

POLYMER SCIENCE AND TECHNOLOGY

A plot of

against time should be linear. Figure 6.1 veriﬁes this third-order kinetic expression.

Note from Figure 6.1 that when

= 25 (i.e., when  = xn  5) the plot is not linear. However,

this behavior is not unique to polyesteriﬁcation. A similar behavior is exhibited by the nonpolymer

esteriﬁcation of diethylene glycol and caproic acid. The similarity in behavior of both mono- and

polyesteriﬁcation provides a direct veriﬁcation of the nondependence of reactivity on molecular size.

The quantity  is called the degree of polymerization, DP, which as we saw earlier corresponds to the average number of monomer molecules in the chain.

Case II: Polymerization with Added Strong Acid:The kinetic expression can be greatly simpliﬁed

if the polyesteriﬁcation is carried out in the presence of a small amount of strong acid, e.g., p-toluene

sulfonic acid. With the catalyst concentration kept constant throughout the process, the rate expression becomes

(6.7)

where k′ = k [catalyst] and where the alcohol and carboxylic acid concentrations are kept constant.

Integrating this second-order rate equation and inserting the extent of reaction, p, we have:

(6.8)

Figure 6.2 shows the linear relation between  and time.

IV. STOICHIOMETRY IN LINEAR SYSTEMS

As noted earlier, linear polymers are obtained from condensation polymerization when the functionality of the reactants is 2. Two cases may be considered. Some commercial examples of step-growth polymerization are illustrated in Figure 6.3. Reactions A and B are two routes (esteriﬁcation and ester interchange) for preparing the same compound [poly(ethylene terephthalate), PETP]. Reaction C is

Figure 6.1Reaction of diethylene glycol with adipic acid (DE-A) and of diethylene glycol with caproic acid(DE-C). Time values at 202°C have been multiplied by two. (From Flory, P.J., J. Am. Chem. Soc., 61, 3334,1939; 62, 2261, 1940. Copyright 1940 American Chemical Society. With permission.)

1

1

2

−

( )p

1

1

2

−

( )p

1 1− p

1 1− p

− = ′dcdtk c2

C k t

p

o ′ =−−111

1 1− p

Copyright 2000 by CRC Press LLC

CONDENSATION (STEP-REACTION) POLYMERIZATION

165

preparation of nylon 6,6 from adipic acid and hexamethylenediamine. Note that in each of these three reactions, each of the two monomers is bifunctional and contains the same functionality at each end,that is, A–A or B–B. Alternatively, a polymer can also be formed by intramolecular reaction. An example

is the formation of an aliphatic polyester by the self-condensation of ω-hydroxycarboxylic acid (reaction D,

Figure 6.3). Since the end functional groups of the acid are different, this polyesteriﬁcation reaction is an example of an A-B step-growth condensation polymerization.

We now proceed to discuss the stoichiometry of these two types of linear system represented by:

(Str. 3)

Suppose we start with the bifunctional monomers exclusively such that the number of A groups is precisely equivalent to that of B groups. Obviously, the requirement that A and B groups be present in equivalent amounts is automatically satisﬁed by A–B type polycondensation provided the monomers are pure and no side reactions occur. For type A–A/B–B polymerization we require, in addition, that the reactants must be present in equivalent proportions. At any stage of the polymerization process, each molecule will be terminated on either side by an unreacted functional group. Therefore, the number of molecules present can be determined by measuring the number of structural units per molecule, i.e., the number-average degree of polymerization, Xn, is given by the ratio of the initial number of molecules

to the ﬁnal number of molecules, i.e.,

(6.9)

Figure 6.2Reaction of decamethylene glycol with adipic acid at the temperature indicated, catalyzed by

0.10 eq% of p-toluenesulfonic acid. The time scale for the results at 82.8°C is to be multiplied by two. (From Flory, P.J., J. Am. Chem. Soc., 61, 3334, 1939; 62, 2261, 1940. Copyright 1940 American Chemical Society.

With permission.)

I A B A B A B A B

II A A B B A B A B A B A B

: :

− → − − − − −( ) +

− + − → − − − − −( )− +

small molecule

simple molecule

X

C

C p

p

n

o

o

=

=

−

( ) =−

original number of molecules final number of molecules

1

1

1

Copyright 2000 by CRC Press LLC

166

POLYMER SCIENCE AND TECHNOLOGY

From the deﬁnition of Xn, it follows that the number-average molecular weight will be given by the expression:

(6.10)

Figure 6.3Classical condensation reactions; are (A) esteriﬁcation, (B) ester interchange, (C) amidization, and(D) intramolecular reaction. Two routes, A and B, can be taken to prepare PET. (From Fried, J.R., Plast. Eng.,38(10), 27, 1982. With permission.)

H2O

C O

C O

+  n HO

OH

OH

+ 2n

C O

n

C O

O CH2CH2 O

Poly (ethylene terephthalate)CH2CH2

Ethylene glycol

Terephthalic acid

HO

A.

CH3 OH

C O

C O

+  n HO

CH3

OH

+ 2n

n

C O

n

C O

O CH2CH2 O

Poly (ethylene terephthalate)CH2CH2

O

H3C

Weak basic catalyst

Ethylene glycol

Dimethyl terephthalate

O

B.

H2O

+ 2n

n

C O

(CH2)4 Nylon 6/6

C O

NH (CH2)6 NH

H2N

C C

(CH2)4 Adipic acid

C C

OH  +  n

(CH2)6

n  HO

NH2 Hexamethylenediamine

C.

H2O

HO

+ 2n

n

n

C C

O

(CH2)5

∆

Polycaprolactone

OH

C

C

(CH2)5

ω-Hydroxycaproic acid

D.

O

M X MMpn n oo= =−1

Copyright 2000 by CRC Press LLC

CONDENSATION (STEP-REACTION) POLYMERIZATION

167

where Mo = average molecular weight of the structural unit.

To avoid confusion, it is necessary to reemphasize the deﬁnition of structural unit — the residue from a glycol or from a dibasic acid. This means that the number of structural units equals the total number of bifunctional monomers initially present. Thus the repeating unit of a chain derived from A–A/B–B

type monomers consists of two structural units, while the repeat unit in the case of type A–B monomers is the same as the structural unit.

A closer look at Equation 6.9 reveals that in condensation polymerization, a high molecular weight product is obtained only when the extent of reaction is almost 100% as shown in Table 6.1. Polymers,by deﬁnition, derive their unique properties from their high molecular weights. Thus, commercially

useful condensation polymers are obtained only under the rather stringent condition of almost quantitative reaction. This means that in addition to high conversion, a step-growth polymerization requires high yield and high monomer(s) purity.

Example 6.2:For condensation polymerization between a dibasic acid and a glycol, show that Mo is

the average molecular weight of the structural units where the structural unit is the residue from each monomer.

Solution:Consider the polycondensation reaction

(Str. 4)

Assume that we start with 10 moles of each monomer and suppose that the extent of reaction at a time t equals p = 0.5. By deﬁnition

Ni= initial number of moles

N = number of moles at time t

At time t,

N = Ni (1 – p)

= 20 (1 – 0.5)

= 10

Now

Mo = molecular weight of structural unit

Table 6.1High Molecular Weight Achieved Only by High Conversion

P

0 0.5 0.8 0.9 0.95 0.99

0.999

0.9999

1.0

Mn

1

2

5

10

20

100

1,000

10,000∞

H2O

nHOOC CH2

+ 2n

n

CH2 O

O

C O

CH2 C O

COOH +  nHO CH2 HO

pN NNii= −

X

P

M X MMPM

n

n

n o

o

o

=−=−==

=−=

1

1

1

1 0 52

1

2

.

Copyright 2000 by CRC Press LLC

References

CONDENSATION (STEP-REACTION) POLYMERIZATION

169

Assumption is that each polymer molecule contains one –COOH group, i.e.,

(Str. 6)

V. MOLECULAR WEIGHT CONTROL

From the above discussion, it is obvious that in addition to high conversion, a step-growth polymerization requires high yield and high monomer purity to obtain a polymer of high molecular weight. High yield

means the absence of any side reactions that could deactivate the polymerization process. For example,any side reactions that would lead to monofunctional units that are incapable of further reaction would limit the formation of high molecular weight of A–A/B–B or A–B type polymers. In general, depression

of molecular weight can be brought about by:

• Nonequivalence of reactants

• Monofunctional ingredients introduced as impurities formed by side reaction

• Unbalance in stoichiometric proportions

Suppose an excess of a functional group is obtained by the addition of reactant designated B+B. In this case the two types of polymerizations discussed above become:

Case I: A–B + little B+B

Case II: A–A + B– + little B+B

Then let

NA = total number of A groups initially present

NB = total number of B groups initially present

(6.11)

PA = fraction of A groups that have reacted at a given stage of the reaction

Total number of units =

(6.12)

At any stage of the reaction, possible types of chains are

A–BA–BA–BA–B

(type IA)

B–AB–AB–AB–AB–B (type IB)

Number of molecules of type IA = NA (1 – PA), and number of molecules of type IB =

(i.e.,

number of molecules due to excess reactant):1

1

8520

11375 40

1

0013 98 7

−=

=

− =

=

p p p

.

.

. %

C O

(CH2)6 N H

(CH2)4 COOH

H2N

rNN

i e N N

A B

A

B

= <

<

1 . .,

N NA B+

2

=

+





N

r

A

211

N NB A−

2

Copyright 2000 by CRC Press LLC

170

POLYMER SCIENCE AND TECHNOLOGY

Total number of molecules at any stage of the reaction:

Now

(6.13)

(6.14)

For r = 1 (for stoichiometric amounts of A and B)

(6.15)

For p = 1, i.e., degree of polymerization is maximum.

(6.16)

By playing around with Equation 6.14 we see how the degree of polymerization and hence the molecular weight of the product is inﬂuenced by a proper control of the purity of reactants and prevention of extraneous reactions. In practice the molecular weight of nylons can be stabilized by the deliberate addition of a predetermined amount of a monofunctional monomer like acetic acid.

Note that Equation 6.14 can be used to evaluate the degree of polymerization in a system containing bifunctional reactants and a small amount of monofunctional species provided r is deﬁned as

(6.17)

VI. MOLECULAR WEIGHT DISTRIBUTION IN LINEAR  CONDENSATION SYSTEMS

From Flory’s equal reactivity principle, it follows that each functional group during condensation

polymerization has an equal chance of reacting irrespective of the molecular size of the group to which it is attached. Therefore, the probability that a given functional group has reacted should simply be equal to the extent of reaction of that functional group. For type A–B polycondensations or for stoichiometric quantities in type A–A/B–B polymerization, this probability is equal to PA = PB. Obviously, since the

reaction of functional groups is a random event, various molecular sizes of product will be present in the reaction mixture at any particular stage of the reaction. The question therefore is the probability ofﬁnding a molecule of size, say, X. Consider the following molecule of A–B type polycondensation:

(Str. 7)

N

pNr

Nr r P r r

A

A

A

A

A

1

2

11

22 1

−

(

) +

−





=

−

(

) + −( )

[

]

Xn = original no. of moleculesfinal no. of molecules

X

r

r P

r

n

A

=

+

−

(

) + −

1

2 1

1

X

p

n =−11

X

r r

n = +−11

r

N

N N

A

A

B

=+

+

2

ARB ARB ARB

ARB ARB ARBx x

1

2

3

1

−

−

………… −

−

−

Copyright 2000 by CRC Press LLC

CONDENSATION (STEP-REACTION) POLYMERIZATION

171

The probability that the ﬁrst functional group B has undergone condensation with A is p, the extent of reaction. By similar reasoning, the probability that the second B has also reacted is also p and so on. A molecule containing X units must have undergone X – 1 reactions. The probability that this number of reactions has occurred is simply the product of individual reaction probabilities, i.e., px–1  The probability

of ﬁnding an unreacted end group is 1 – p. Therefore the total probability, Px, that a given polymer

molecule contains X units is

(6.18)

Evidently this Px must be equal to the mole fraction, nx of X-mers in the reaction system of the extent

of reaction p.

(6.19)

where N is the total number of molecules of all sizes in the system and Nx is the number of X-mers.

But N is related to the initial number of monomers, No, by the relation:

(6.20)

On substitution the number of X-mers in terms of the initial amount of monomers and the extent of reaction, Equation 6.19 becomes:

(6.21)

The weight fraction, Wx, of X-mers is obtained by dividing the weight of X-mers by the weight of

all the molecules, i.e.,

(6.22)

or substitution, in Equation 6.21, we obtain

(6.23)

The distributions given in Equations 6.21 and 6.23 are known as the most probable distributions and

are shown graphically in Figures 6.4 and 6.5.

From Equation 6.21 it is observed that on a mole fraction basis, low-molecular-weight chains are most abundant even at high extents of reaction. However, on a weight fraction basis (Equation 6.23),Wx passes through a maximum near the number average value of x. Also, low-molecular-weight chains are less signiﬁcant.

VII. MOLECULAR WEIGHT AVERAGES

The most probable distributions derived above lead to expressions for molecular weight averages Mn and Mw. From Chapter 3, Mn is deﬁned by the relation:

(6.24)

P p

p

x

x

=

−

( )

−1 1 .

P nNNx xx= =

N N po= −( )1

N N p

p

x

o

x

=

−

( )

−1

2

1

WxNNxxo=

W xp

p

x

x

=

−

( )

−1

2

1 .

M

M N

N

M X N

N

n

x x

x

x

x

o

x

x

x

x

=

=

( )

−∞

=∞

=∞

=∞

∑∑

∑∑

1

1

1

1

Copyright 2000 by CRC Press LLC

172

POLYMER SCIENCE AND TECHNOLOGY

Here Mn = molecular weight of an X-mer. Thus,

(6.25)

It can be shown that

(6.26)

Figure 6.4 Mole fraction distribution of chain molecules in a linear condensation polymer for several extents of reaction. (From Flory, P.J., Chem. Rev., 39, 137, 1946. With permission.)

Figure 6.5 Weight fraction distribution of chain molecules in linear condensation polymers for several extents of reaction. (From Flory, P.J., Chem. Rev., 39, 137, 1946. With permission.)

M M x p pn ox= ∑ −( ) −1 1

X

x p p

n

x

= ∑ −( ) −1 1

Copyright 2000 by CRC Press LLC

CONDENSATION (STEP-REACTION) POLYMERIZATION

173

(6.27)

and

(6.28)

The weight-average molecular weight is deﬁned by:

(6.29)

where wx = weight fraction of X-mers=

From where

(6.30)

and

(6.31)

The ratio

(6.32)

is a quantitative measure of polydispersity or the spread of the molecular weight curve as

(6.33)

Example 6.4: a. Polyester ﬁbers for “lace” material can, in principle, be produced from ω = hydroxycaproic acid. If the initial 100 moles of the hydroxyacid are reduced to 2 moles after 10 h reaction time, calculate:

1. The number average molecular weight Mn

2. The weight average molecular weight Mw

3. The probability that the reaction mixture contains tetramers

4. The weight fraction of these tetramers.

X

p

n =−11

MMpno=−1

M

M w

w

M X N

M X N

w

x x

x

x

x

o

x

x

o

x

x

=

=

( )( )

−∞

=∞

=∞

=

∞

∑∑

∑∑

1

1

2

1

1

w w

x weight of X-mers

weight of all molecules

X

p p

w = +−11

M M Xw o w=

X

X

p

n n

= +1

p

X X

w n

→

→

1

2

,

Copyright 2000 by CRC Press LLC

174

POLYMER SCIENCE AND TECHNOLOGY

b. As a result of extraneous reactions of the hydroxyl groups, a 5% excess of the carboxylic acid  is present in the reaction mixture. Calculate the number-average molecular weight for the same  extent of reaction in a.

Solutions: a. The polymerization of ω-hydroxycaproic acid proceeds according to the following equation:

(Str. 8)

1.

2.

3.

4.

b.

Notice the depression in Mn as a result of stoichiometric imbalance.

VIII. RING FORMATION VS. CHAIN POLYMERIZATION

We observed earlier that polymer formation requires that the reacting monomer(s) must be at least bifunctional. It is pertinent to point out at this stage that polyfunctionality of reactants is a necessary but not sufﬁcient condition for the formation of a polymer. Bifunctional monomers whether of the

A–A/B–B or A–B types may react intramolecularly to produce cyclic products. For example, hydroxy acids when heated may yield lactams or linear polyamides.

C O

(CH2)5

+   2nH2O

nHO

OH∆

C O

(CH2)5

O

n

Extent of reaction p=−= − =C CCoo100 21000 98.

M X MMpn n oo= +−=

=

1

114

0 025700.

M X M M

p p

w

w o

o

=

=

+−





 = =

1 1

1141 980 0211 286..,

P p

p

x

x

=

−

( )

= ( ) −( ) =

−

−

1

4 1

1

0 98 1 0 98 0 019. . .

W X p

p

x

x

= ( ) −( )

= ( ) ( ) = ×

−

−

1

3

2

3

1

4 0 98 0 02 1 51 10. . .

X

r

r p

r

r

X

M X M

n

n

n

n o

=

+

−

( ) + −= =

=

+

( ) −( ) + −=

=

=

1

2 1

1

100

1050 95

1 0 95

2 0 95 1 098 1 0 9522 16

2526

.

.

.

.

.

.

Copyright 2000 by CRC Press LLC

CONDENSATION (STEP-REACTION) POLYMERIZATION

175

(Str. 9)

The prime factor that determines the type of product is the size of the ring that is obtained by cyclization.

If the ring size is less than ﬁve atoms or more than seven, polymer formation is almost entirely favored.

If a ﬁve-membered ring can be formed, this occurs exclusively. If a ring of six or seven atoms can form,either the ring or linear polymer or both will be the product. Larger rings can be formed under special conditions.

The difﬁculty of forming rings with less than ﬁve members is due to the strain imposed by the valence angles of the ring atom. Five-membered rings are strain-free while all larger rings can be strainless if nonplanar forms are possible.

IX. THREE-DIMENSIONAL NETWORK STEP-REACTION POLYMERS

As recalled from our earlier discussion, we stated that if one of the reactants in step-growth polymerization has a functionality greater than 2, then the formation of a branched or a three-dimensional or cross-linked polymer is potentially possible. An example is the reaction between a dibasic acid and glycerol, which has two primary and one secondary hydroxyl groups (functionality of 3). A monomer

that possesses such a functionality is referred to as a branch unit. Every reaction of such a molecule

introduces a branch point for the development of the three-dimensional network. The portion of a polymer

molecule lying between two branch points or a branch point and a chain end is called a chain section

or segment.

As polymerization proceeds many branch points are formed. Reaction between large molecules considerably increases the number of reaction groups per polymer chain. The size of the polymer molecules increases rapidly, culminating in the formation of a three-dimensional network polymer of

inﬁnite molecular weight. During this process, the viscosity of the reaction medium increases gradually

at ﬁrst and experiences a sudden and enormous increase just before the formation of the three-dimensional network (Figure 6.6). The reaction medium loses ﬂuidity, and bubbles cease to rise through it. Gelation

is said to have occurred at this point, which is referred to as the gel point.

The sudden onset of gelation does not indicate that all the reactants have become bound together in the resulting three-dimensional network. Gelation marks the division of the reaction medium into an

insoluble material called the gel and a portion still soluble in an appropriate solvent referred to as the

sol. If polymerization is continued beyond the gel point, the gel fraction increases at the expense of the sol. As would be expected, at gelation there is a considerable depletion of individual molecules, and consequently the number-average molecular weight becomes very low. On the other hand, the weightaverage molecular weight becomes inﬁnite.

X. PREDICTION OF THE GEL POINT

We want to be able to deﬁne under which conditions a three-dimensional network will be formed, that is, the point at which gelation takes place during a reaction. To do this, let us introduce the term branching coefﬁcient, α, which is deﬁned as the probability that a given functional group of a branch unit is

connected via a chain of bifunctional units to another branch unit. Let us illustrate this through the following example.

HORCOOH

O

H

C O

x

O R

OH

C

R

O

lactam

polyamide

Copyright 2000 by CRC Press LLC

176

POLYMER SCIENCE AND TECHNOLOGY

(Str. 10)

where i varies from 0 to ∞.

In considering this reaction, assumptions are made:

• The principle of equal reactivity of functional groups holds through the condensation. This means that the reactivity of a given A or B group is independent of the size or structure to which the group is attached. In practice this is not strictly true, for it is known, for example, that in glycerol the secondary hydroxyl is less reactive than either of the two primary groups.

• Intramolecular reactions between A and B are forbidden. This, again, is not entirely correct.

We will, however, neglect for the moment errors that will be introduced into our calculations as a result of these assumptions. With these assumptions in mind, we note that the probability that A* has reacted is PA, the fraction (or extent of reaction) of A groups that have reacted. Similarly, the probability that B** has reacted is PB.

Now let us deﬁne another fractional parameter ρ, as the ratio of A groups both reacted and unreacted

on the branch units to all or the total A groups in the mixture. In this case, the probability that a B group has reacted with an A on a branch unit is PBρ while the probability that a B group has reacted with an

A group on a bifunctional unit (A–A) is PB (1 – ρ). It follows that the probability that the chain segment

shown is formed is given by PA *PB(1 – ρ) PA * i PB ρ. Summing overall values of i yields

(6.34)

If we deﬁne r =

,

then PA = rPA.

Figure 6.6 The course of typical three-dimensional polyesteriﬁcation. (From Flory, P.J., J. Am. Chem. Soc., 63,3083, 1941. Copyright 1941 American Chemical Society.)

α

ρ

ρ

=−

−

( )

P P P P

A B A B

1

1

N N

A

A

B

= groups initially present

B groups initially present

Copyright 2000 by CRC Press LLC

CONDENSATION (STEP-REACTION) POLYMERIZATION

177

To eliminate either PA or PB, we substitute this relation in Equation 6.34 to obtain:

(6.35)

or

(6.36)

Consider special cases of interest.

1. When A and B groups are present in equivalent quantities: r = 1, PA = PB = P, and

(6.37)

2. If there are no bifunctional A–R–A units, ρ = 1 and

(6.38)

3. If the above two conditions apply, r = ρ = 1 and

(6.39)

4. If there are only branch units, then the probability that a functional group on a branch units leads to

another branch unit is simply the extent of reaction

(6.40)

Note that the above equations are completely general and independent of the functionality of the branch unit.

The outstanding problem is to deduce the critical value of α at which the formation of an inﬁnite

network becomes possible. To tackle this problem, we consider a branch unit which is trifunctional. In

this case, each chain that terminates in a branch unit is succeeded by two more chains. These two chains will, in turn, generate four additional chains and the propagation of chains will continue in like manner.

In general therefore for trifunctional branch units, chain sections emanating from n chains will generate 2n chains under the conditions described. Recall, however, that the probability that chain segments originating from branch units will terminate in other branch units is α. Therefore the expected number

of branch units from n branch units is 2nα . Now, it is easy to visualize that the condition for continued

expansion of the network is that the number of chains emanating from n chains must be greater than n.

That is, the succeeding generation of chains must outnumber the preceding generation. For a trifunctional unit, therefore, if α < 1/2 (i.e., 2nα < n), an inﬁnite network cannot be generated since there is less than

an even chance that each chain will terminate in a branch unit. On the hand, if α > 1/2 (i.e., 2nα > n),

generation of an inﬁnite network is possible. It is obvious that for a trifunctional branch unit, the critical

value of α is α = 1/2. This argument can be extended to systems containing polyfunctional branch units

with the general result that

(6.41)

α

ρ

ρ

=−

−

( )

rP rP

A A 2

2

1

1

α

ρ

ρ

=−

−

( )

P r P

B B 2

2 1

α

ρ

ρ

=− −( )PP221 1

α = =rP P rA B2 2

α = p2

α = p

α c f=−11

Copyright 2000 by CRC Press LLC

178

POLYMER SCIENCE AND TECHNOLOGY

where f is the functionality of the branch unit. If there is more than one type of branch unit present,(f – 1) must be replaced by an appropriate average weighted according to the number of functional groups attached to the various branched units and the molar amount of each present.

XI. MORPHOLOGY OF CROSS-LINKED POLYMERS

As we saw in Section 3, the properties of polymeric materials are dictated by their morphologies.

Considerable knowledge has been accumulated about the morphology of semicrystalline polymers over the last four to ﬁve decades. Unfortunately, the same cannot be said for cross-linked polymers or thermosets. From the discussion in Section IX for example, in the absence of intramolecular reactions,polyfunctional condensation reactions where different functional groups are chemically equivalent result in a giant molecule with an inﬁnite cross-linked network. For a long time, this concept of an inﬁnitely

large molecule with a homogeneous cross-linked network was used to describe the morphology of crosslinked polymers. However, the presence of inhomogeneities in the cross-link density of polymer networks has been established empirically through electron microscopy, thermomechanical studies, and swelling experiments. Today, it is generally recognized that the model that most adequately describes the morphology of thermosets is that of an inhomogeneously cross-linked network consisting of regions of higher cross-linked density (referred to as nodules) immersed in a less cross-linked matrix.5,6

XII. PROBLEMS

6.1. United Nigeria Textile (Ltd) UNTL Kaduna is making nylon 6,6 from hexamethylenediamine and adipic

acid. One batch is made on every 8-h shift. In each batch equimolar reactants are used and conversion is usually 98.0%. At the end of the run the bulk product is extruded and chopped into pellets.

a. Calculate the number-average molecular weight.

b. The afternoon shift operator dumped in too much adipic acid. From his records you calculate that the mole ratio was 2% excess adipic acid. If the batch went to the usual conversion, what was its number-average molecular weight?

c. The night shift operator weighed things correctly but fell asleep and let the reaction run too long —

99% conversion. What will be the Mn of this batch?

d. How should the UNTL engineer mix these batches to obtain the Mn of the usual product. What will

be Mw?

6.2. A polyester system has a number-average molecular weight Mn of 6000 and a polydispersity of 2. The

system is fractionated into two samples of the Mn (2000 and 10,000, respectively). Equimolar proportions

of these are mixed.

a. What are the Mn and Mw for the new (mixed) system?

b. How will the melt viscosity of the new system (fractionated and mixed) change in relation to the

unfractionated (original) polymer?

6.3. A polymer chemist prepared nylon from the following amino acid (ω-amino caproic acid): [NH2 – (CH2)5 –

COOH]. Due to improper puriﬁcation of the reactant, side reactions occurred leading to a 5% stoichiometric imbalance (i.e., 5% excess of one of the functional groups). Calculate:

a. The number-average molecular weight if conversion was 98%.

b. The number-average molecular weight for the maximum degree of polymerization.

6.4. Consider a polyesteriﬁcation reaction.

a. Suppose 1 mol each of dicarboxylic acid and glycol is used. What is the degree of polymerization when the extent of reaction is 0.5, 0.99, and 1.0?

b. Suppose 101 mol glycol is reached with 100 mol of the dicarboxylic acid. What is the maximum

degree of polymerization?

c. Suppose the dicarboxylic acid contains 2 mol% monoacid impurity. What is the maximum degree of polymerization?

Copyright 2000 by CRC Press LLC

CONDENSATION (STEP-REACTION) POLYMERIZATION

179

6.5. The preparation of poly(ethylene terephthalate) from terephthalic acid and ethylene glycol is stopped at 99% conversion. Calculate:

a. The number-average degree of polymerization.

b. The weight-average degree of polymerization.

c. The probability that the reaction mixture contains trimers.

d. The weight-fraction of the trimers.

6.6. The preparation of nylon 12 is shown by the following equation.

(Str. 11)

Calculate the weight fraction of n-mers in the reaction mixture if the conversion is

a. 10%

b. 90%

for n = 1 and 100. Comment on your answer.

6.7. What are the number-average molecular weights for the following nylons if 95% of the functional groups have reacted?

(Str. 12)

(Str. 13)

What is the weight fraction of monomers in the mixture?

6.8. Calculate (1) the mole fraction and (2) the weight fraction of the following polymer in the reaction medium if 98% of the functional groups has undergone conversion.

(Str. 14)

What is the weight fraction of the monomers in the mixture?

REFERENCES

1. Flory, P.J., J. Am Chem. Soc., 61, 3334, 1939; 62, 2261, 1940.

2. Fried, J.R., Plast. Eng., 38(10), 27, 1982.

3. Flory, P.J., Chem. Rev., 39, 137, 1946.

4. Flory, P.J., J. Am. Chem. Soc., 63, 3083, 1941.

5. Kreibich, U.T. and Schmid, R., J. Polym. Sci. Symp., 53, 177, 1975.

6. Mijovic, J. and Lin, K., J. Appl. Polym. Sci., 32, 3211, 1986.

7. Mijovic, J. and Koutsky, J.A., Polymer, 20(9), 1095, 1979.

8. Flory, P.J., Principles of Polymer Chemistry, Cornell University Press, Ithaca, NY, 1953.

9. Billmeyer, F.W., Jr., Textbook of Polymer Science, 2nd ed., Interscience, New York, 1971.

10. Kaufman, H.S. and Falcetta, J.J., Introduction to Polymer Science and Technology, Interscience, New York, 1977.

11. Rudin, A., The Elements of Polymer Science and Engineering, Academic Press, New York, 1982.

12. Williams, D.J., Polymer Science and Engineering, Prentice-Hall, Englewood Cliffs, NJ, 1971.

(CH2)11 COOH

C O

(CH2)11

n

H2N

N H

C O

(CH2)5

100

N H

nylon 6

C O

(CH2)4

100

N H

nylon 6,12

C O

(CH2)12 N H

CO (CH2)5

100

CO NH (CH2)9 NH

Copyright 2000 by CRC Press LLC

0-8493-????-?/97/$0.00+$.50© 1997 by CRC Press LLC

Chapter 7

Chain-Reaction (Addition) Polymerization

I. INTRODUCTION

Unsaturated monomers are converted to polymers through chain reactions. In chain polymerization processes, the active center is retained at the end of a growing polymer chain and monomers are added to this center in rapid succession. The rate of addition of monomers to the active center relative to the overall conversion of the monomer to polymer is quite fast. This means that high-molecular-weight

polymers are generated even while most of the monomers remain intact. Also, polymers formed at the initial stage of the reaction are little affected by the extent of reaction and are of comparable molecular weight with those formed later in the reaction. Thus in a partially polymerized mixture, only highmolecular-weight polymers and unchanged monomers are present with virtually no intermediates between these ends of the molecular weight spectrum.

II. VINYL MONOMERS

From elementary organic chemistry, we know that the positions and hence reactivities of the electrons in unsaturated molecules are inﬂuenced by the nature, number, and spatial arrangement of the substituents on the double bond. As a result of these inﬂuences, the double bond reacts well with a free radical for compounds of the types CH2 = CHY and CH2 = CXY. These compounds constitute the so-called vinyl

monomers where X and Y may be halogen, alkyl, ester, phenyl, or other groups. It must, however, be noted that not all vinyl monomers produce high polymers. In symmetrically disubstituted double bonds

(e.g., 1, 2 disubstituted ethylenes) and sterically hindered compounds of the type CH2 = CXY, polymerization, if it occurs at all, proceeds slowly.

The active centers that are responsible for the conversion of monomer to polymer are usually present in very low concentrations and may be free radicals, carbanions, carbonium ions, or coordination

complexes among the growing chain, the catalyst surface, and the adding monomer. Based on the nature of the active center, chain-reaction polymerization may be subdivided into free-radical, ionic (anionic

or cationic), or coordination polymerization. Whether or not the polymerization of a particular monomer

proceeds through one or more of these active centers depends partly on the chemical nature of the substituent group(s). Monomers with an electron-withdrawing group can proceed by an anionic pathway;those with an electron-donating group by a cationic pathway. Some monomers with a resonance-stabilized substituent group — for example, styrene — can be polymerized by more than one mechanism. Table 7.1 summarizes the various polymerization mechanisms for several monomers.

III. MECHANISM OF CHAIN POLYMERIZATION

Irrespective of the character of the active center, chain-reaction polymerization, like all chain reactions,consists of three fundamental steps. These are initiation, which involves the acquisition of the active

site by the monomer; propagation, which is the rapid and progressive addition of monomer to the growing

chain without a change in the number of active centers; and termination, which involves the destruction

of the growth activity of the chain leaving the polymer molecule(s). In addition to the above three processes, there is the possibility of another process known as chain transfer during which the growth

activity is transferred from an active chain to a previously inactive species. We now discuss each of these steps in greater detail.

A. INITIATION

Initiation, as noted above, involves the generation of active species, which can be through free-radical,ionic, or coordination mechanism. This mechanism of chain initiation is the essential distinguishing feature between different polymerization processes. Quite expectedly, therefore, addition polymerization of vinyl

Copyright 2000 by CRC Press LLC

182

POLYMER SCIENCE AND TECHNOLOGY

monomers differs from system to system, and a proper choice of the nature of the system vis-a-vis the monomer being polymerized is crucial to the degree of success of polymerization of vinyl monomers.

1. Generation of Free Radicals

Free radicals can be generated by a number of ways, including thermal or photochemical decomposition of organic peroxides, hydroperoxides, or azo or diazo compounds. Other methods of generation of free radicals include dissociation of covalent bonds by high-energy irradiation and oxidation–reduction

(redox) reactions. The active species produced by these processes are referred to as initiators. These species are frequently but erroneously also called catalysts. Initiators are consumed in the reaction while catalysts are regenerated after the reaction. Compounds usually used for free-radical generation include

• Benzoyl peroxide

(Str. 1)

• Azo-bis-isobutyronitrile (AIBN)

• Potassium persulfate

Table 7.1Initiation Mechanisms Suitable for the Polymerization of Oleﬁn Monomers

Oleﬁn Monomer Monomer Structure Free Radical Anionic Cationic Coordination

Ethylene

CH2›CH2

+

–

+

+

Propene

CH2›CHMe

–

–

–

+

Butene-1

CH2›CHEt

–

–

–

+

Isobutene

CH2›Cme2

–

–

+

–

Butadiene-1,3

CH2›CH–CH›CH2

+

+

–

+

Isoprene

CH2›C(Me)–CH–CH2

+

+

–

+

Styrene

CH2–CHPh

+

+

+

+

Vinyl chloride

CH2›CHCl

+

–

–

+

Vinylidene chloride CH2›CCl2

+

+

–

–

Vinyl ﬂuoride

CH2›CHF

+

–

–

–

Tetraﬂuoroethylene CF2›CF2

+

–

–

+
