Repository: jeffsking/WKB-OB

File: RAW_FULL/ima_sync/个人知识库/WKB/Resources/Ebook/INTRODUCTION_TO_PHYSICAL_POLYMER_SCIENCE.pdf.md (part 12 of 22)
---
Continuing these theoretical developments, Doi and Edwards (64) developed the relationship of the dynamics of reptating chains to mechanical properties. In brief, expressions for the rubbery plateau shear modulus, G0N,

T Mr µ 3

5.4 MACROMOLECULAR DYNAMICS 221

Figure 5.9 The chain is considered within a tube. (a) Initial position. (b) The chain has moved to the right by reptation. (c) The chain has moved to the left, the extremity choosing another path, I2J2. A certain fraction of the chain, I1J2, remains trapped within the tube at this stage (61).

The tubes are made up of the surrounding chains.

steady-state viscosity, h0, and the steady-state recoverable compliance, J0e, were found to be related to the molecular weight as follows:

(5.23)

(5.24)

(5.25)

An important reason why the modulus and the compliance are independent of the molecular weight (above about 8 Mc) is that the number of entanglements (contacts between the reptating chain and the gel) are large for each chain and occur at roughly constant intervals. Experimentally, the viscosity is found to depend on the molecular weight to the 3.4 power (Chapter 10), higher than predicted. The de Gennes theory of reptation as a mechanism for diffusion has also seen applications in the dissolution of polymers, termination by combination in free radical polymerizations, and polymer–polymer welding(63). Graessley (65) reviewed the theory of reptation recently.

Dr. Pierre de Gennes was awarded the 1991 Nobel Prize in Physics for his work in polymers and liquid crystals, as detailed in part above. Several  sections following also discuss his contributions. The ﬁeld of polymer science and engineering has, in fact, several Nobel Prize winners, as delineated in Appendix 5.3.

5.4.2.2 Fickian and Non-Fickian Diffusion The three-dimensional selfdiffusion coefﬁcient, D, of a polymer chain in a melt is given by

(5.26)

where X is the center-of-mass distance traversed in three dimensions, and t represents the time (66). For one-dimensional diffusion in a particular direction, the six is replaced by a two. This is a simple case of Fickian diffusion,noting the time to the one-half dependence.The reptation model of de Gennes supports the t1/2 dependence, also supplying the molecular weight dependence and leading to other important analytical features, as discussed above. For onedimensional diffusion, say in the vertical direction away from an interface, the six in equation (5.26) is replaced by a two.

According to the scaling laws for interdiffusion at a polymer–polymer interface, see Section 11.5.3, the initial diffusion rate as the chain leaves the tube goes as t1/4, representing a case of non-Fickian diffusion.An important example involves the interdiffusion of the chains in latex particles to form a ﬁlm; see Section 5.4.4.

5.4.3 Nonlinear Chains

The discussion above models the motion of linear chains in a tube. Physical entanglements deﬁne a tube of some 50 Å diameter. This permits the easy X Dt= ( )61 2

J Me0 0µ

h0

3

µ M G MN0 0µ

222

THE AMORPHOUS STATE

passage of defects but effectively prevents sideways motion of the chain.

According to the reptation theory, the chains wiggle onward randomly from their ends. How do branched, star, and cyclic polymers diffuse?

Two possibilities exist for translational motion in branched polymers. First,one end may move forward, pulling the other end and the branch into the same tube. This process is strongly resisted by the chains as it requires a considerable decrease in entropy to cause a substantial portion of a branch to lie parallel to the main chain in an adjacent tube (67).

Instead, it is energetically cheaper for an entangled branched-chain polymer to renew its conformation by retracting a branch so that it retraces its path along the conﬁning tube to the position of the center mer. Then it may extend outward again, adopting a new conformation at random; see Figure

5.10 (68). The basic requirement is that the branch not loop around another chain in the process, or it must drag it along also.

De Gennes (65) calculated the probability P1 of an arm of n-mers folding back on itself as

(5.27)

where nc is the critical number of mers between physical entanglements and a is a constant.

The result is that diffusion in branched-chain polymers is much slower than in linear chains. For rings, diffusion is even more sluggish, because the ring is forced to collapse into a quasilinear conformation in order to have center-ofmass motion. Since many commercial polymers are branched or star-shaped,the self-diffusion of the polymer is correspondingly decreased, and the melt viscosity increased.

5.4.4 Experimental Methods of Determining Diffusion Coefﬁcients

Two general methods exist for determining the translational diffusion coefﬁcient, D, in polymer melts: (a) by measuring the broadening of concentration P

n

n

1 =

-

ÊË

ˆ¯

expa

c

5.4 MACROMOLECULAR DYNAMICS 223

Figure 5.10 The basic diffusion steps for a branched polymer. Note motion of mer C, which requires a fully retracted branch before it can take a step into a new topological environment(68).

gradients as a function of time (in such cases, two portions of polymer, which differ in some identiﬁable mode, are placed in juxtaposition and the two polymer portions are allowed to interdiffuse) and (b) by measuring the translation of molecules directly using local probes such as NMR.

Diffusion broadening has been the more widely reported. Small-angle neutron scattering (70), forward recoil spectrometry (71), radioactive labeling(72), infrared absorption methods (73), secondary mass spectroscopy (SIMS)

(74) and dynamic mechanial spectroscopy (75) have been employed, among others. A generalized scheme of sample preparation and analysis is shown in Figure 5.11 (73). Of course, pure labeled polymers may be used as well as the blend. The objective is to measure some characteristic change at the interface.

Today, the self-diffusion coefﬁcients, D, of many polymers are known (76),having been measured by a number of investigators using a variety of techniques. Of course, the diffusion coefﬁcient depends on the inverse square of the molecular weight. Above the glass transition temperature, the temperature dependence can be estimated either through activation energies and the Arrhenius equation (Section 8.5) or through the WLF equation (see Section

8.6). Below the glass transition temperature, Fickian diffusion of polymer chains is substantially absent and vibrational modes of motion dominate.

On normalizing the data to 150,000 g/mol and 135°C, the average values of the diffusion coefﬁcients for a few common polymers are

224

THE AMORPHOUS STATE

Figure 5.11 Schematic ﬂowchart showing the stages involved in an interdiffusion experiment(68). The slices are scanned in an IR microdensitometer to obtain the broadened concentration proﬁle, from which D is evaluated.

Abstract

Polystyrene 1.2 ¥ 10 -15 cm 2 /s Poly(methyl methacrylate) 6.9 ¥ 10 -17 cm 2 /s Poly(n-butyl methacrylate) 8.0 ¥ 10 -11 cm 2 /s

The much larger value of D for poly(n-butyl methacrylate) is due to its much lower glass transition. For polystyrenes and poly(methyl methacrylate)s as used in many applications, the molecules would diffuse at the rate of a few Ångstroms a minute at 135°C. This is convenient for scientific research. However, commercial molding usually takes place at significantly higher temperatures, as delineated in Appendix 5.2. Bartels et al. (77)  reacted H 2 or D 2 with monodisperse polybutadiene to saturate the double bond, making the equivalent of polyethylene. Films with up to 25 alternating layers of HPB and DPB for the diffusion studies were prepared with layer thicknesses ranging from 3 to 15 mm, chosen to keep homogenization times in the order of a few hours. SANS measurements were made with the incident beam perpendicular to the film surface. The resulting diffusion coefficient on the linear polymer is compared to values obtained on threearmed stars of the same molecular weight in Table  5 .9. The stars diffuse almost three orders of magnitude slower than linear polymer, illustrating the detriment that long side chains present to reptation.

Mixtures of deuterated and protonated polystyrene latexes have also been studied by  SANS (78, 79) . The main advantage is the relatively large surface area presented for interdiffusion, since the latex particles are relatively small. Figure  5 .12 (79) illustrates the time dependence of the interdiffusion process. The data follow the non-Fickian t 1/4 relationship up to a diffusion distance of about 0.4R g . For diffusion from one side only, Wool (80) derived the break point as 0.8R g . However, equal diffusion from both sides, the present case, yields half that value as intuitively expected, noting that the diffusion distance is measured from the original interface plane rather than the true diffusion distance.

References

Beyond a diffusion distance of 0.4Rg, the normal Fickian diffusion coefﬁcient of t1/2 kicks in, note the break point in Figure 5.12. Of course, at this point,considering diffusion from both sides, a total interdiffusion of 0.8Rg has taken place. This means that the ﬁlm is substantially completely interdiffused, and its tensile strength will be approaching its full value, see Section 11.5.4. Note that while the slopes in Figure 5.12 theoretically should have been exactly 0.25 and 0.50 before and after the break point, respectively, some experimental error was observed due to the paucity of experimental points.

Of course, there are other methods for measuring interdiffusion in latex based ﬁlms. More recently Winnik et al. (81–84) employed a direct nonradiative energy transfer, DET, ﬂuorescence technique to measure diffusion. In this method, latexes are prepared in two different batches. In one batch, the chains contain a “donor” group, while in the other, an “acceptor” group is attached.

When the two groups are close to one another, the excitation energy of the donor molecules may be transferred by the resonance dipole–dipole interaction mechanism known as DET, if the emission spectrum of the “donor” overlaps the absorption spectrum of the “acceptor.” The ratio of emission intensities to the acceptor intensities changes with interdiffusion, permitting the calculation of self-diffusion coefﬁcients, and hence the interdiffusion depth. For poly(methyl methacrylate)-based latexes, self-diffusion coefﬁcients of approximately 10-15 cm2/s were calculated, similar to the results obtained by Yoo et al. (79). The ﬁeld has been reviewed by Morawetz (85), who pointed out that changes in the emission spectrum in nonradiative energy transfer between ﬂuorescent labels has been used to characterize polymer miscibility,interpenetration of chain molecules in solution, micelle formation in graft copolymers, and other important effects.

226

THE AMORPHOUS STATE

H135 S135

1000

100

10

0.24

0.20

0.37

0.52

1

10

100

1000 10000

Time (min)

Figure 5.12 Scaling law time dependence for two polystyrene latexes. The H135 material was composed of latexes of 325,000 g/mol polymer having hydrogen end groups. The S135 material had —SO3 groups at the end of each molecule, with a molecular weight of 325,000 g/mol also. Particle sizes by transmission electron microscopy were in the range of 100–120 nm in all cases. Measurements were by SANS on samples annealed for interdiffusion at 135°C (79).

5.5 CONCLUDING REMARKS

The amorphous state is deﬁned as a condensed, noncrystalline state of matter.

Many polymers are amorphous under ordinary use conditions, including polystyrene, poly(methyl methacrylate), and poly(vinyl acetate). Crystalline polymers such as polyethylene, polypropylene, and nylon become amorphous above their melting temperatures.

In the amorphous state the position of one chain segment relative to its neighbors is relatively disordered. In the relaxed condition, the polymer chains making up the amorphous state form random coils. The chains are highly entangled with one another, with physical cross-links appearing at about every 600 backbone atoms.

While the amorphous polymer state is “liquid-like” in the classical sense, if the polymer is glassy, a better term would be “amorphous solid,” since measurable ﬂow takes years or centuries. Ordinary glass, an inorganic polymer, is such a glassy polymer. The chains are rigidly interlocked in glassy polymers,motion being restricted to vibrational modes.

Above the glass transition, the polymer may ﬂow if it is not in network form.

On a submicroscopic scale, the chains interdiffuse with one another with a reptating motion. Common values of the diffusion coefﬁcient vary from 10-10 to 10-17 cm2/s, depending inversely on the square of the molecular weight.

REFERENCES

1. E. W. Fischer, G. R. Strobl, M. Dettenmaier, M. Stamm, and N. Steidle, Faraday Discuss. Chem. Soc., 68, 26 (1979).

2. F. J. Balta-Calleja, K. D. Berling, H. Cackovic, R. Hosemann, and J. LobodaCackovic, J. Macromol. Sci. Phys., B12, 383 (1976).

3. R. E. Robertson, J. Phys. Chem., 69, 1575 (1965).

4. W. R. Pechhold and H. P. Grossmann, Faraday Discuss. Chem. Soc., 68, 58 (1979).

5. P. J. Flory, J. Macromol. Sci. Phys., B12 (1), 1 (1976).

6. R. S. Stein, J. Chem. Ed., 50, 748 (1973).

7. P. J. Flory, Faraday Discuss. Chem. Soc., 68, 15 (1979).

8. P. J. Flory, Pure Appl. Chem. Macromol. Chem., 8, 1 (1972); reprinted in Rubber Chem. Tech., 48, 513 (1975).

9. G. S. Y. Yeh, Crit. Rev. Macromol. Sci., 1, 173 (1972).

10. R. F. Boyer, J. Macromol. Sci. Phys., B12, 253 (1976).

11. V. P. Privalko, Yu. S. Lipatov, and A. P. Lobodina, J. Macromol. Sci. Phys., B11 (4),441 (1975).

12. Symposium on “Physical Structure of the Amorphous State,” J. Macromol. Sci.

Phys., B12 (1976).

13. “Organization of Macromolecules in the Condensed Phase,” Faraday Discuss.

Chem. Soc., 68 (1979).

REFERENCES 227

References

References

GENERAL READING

GENERAL READING

Authors

STUDY PROBLEMS

STUDY PROBLEMS

230

230

Abstract

1. Why is the radius of gyration of a polymer in the bulk state essentially the same as measured in a q-solvent but not the same as in other solvents?

Abstract

THE AMORPHOUS STATE

References

2. Estimate the radius of gyration and end-to-end distance of a polystyrene

sample having Mw = 1 ¥ 105 g/mol, in the bulk state.

3. In an actual kitchen experiment, one quart of cooked spaghetti was measured out level with cold water so that the spaghetti strands just break the

water surface. Nine ounces of water were drained.

(a) Assuming the spaghetti strands were polymer chains, what is the ratio of the speciﬁc volumes of the perfectly packed state to the actual disordered state? Assume a hexagonal close pack array. [Hint: Allow for water between perfectly aligned spaghetti strands.]

(b) Calculate the average angle between strands, q/2, given by the ratio of the speciﬁc volumes (speciﬁc volumes is the reciprocal of the density),†

(c) Interpret q/2 in terms of intermolecular orientation and the randomness of the “amorphous state.”

4. Compare the Rouse–Bueche theory with the de Gennes theory. How do

they model molecular motion?

5. What is the Kuhn segment length of 1 ¥ 105 g/mol polystyrene? What does

the result suggest about the chain conformation?

6. With the advent of small-angle neutron scattering, molecular dimensions

can now be determined in the bulk state. A polymer scientist determined

the following data on a new deuterated polymer dissolved in a sample of

(protonated) polymer:

The constant CN for this system was determined to be 10.0 ¥ 10-5 mol/g·cm.

What is the weight-average molecular weight and the z-average radius of

gyration of the deuterated polymer? What third quantity is implicit in this

experiment, and what is its probable numerical value?

7. What is the activation energy for the three-armed star’s diffusion coefﬁcient in Table 5.9, assuming an Arrhenius relationship? How do you interpret this result?

8. Calculate the ﬁrst interchain radial spacing for polytetraﬂuoroethylene

from the data given in Figure 5.3a. How are these data best interpreted?

[Hint: Use Bragg’s law.]

d d K

Â

ÈÎÍ

˘

˚̇( )¥ ( )

-

-

W

1

2

4

2

0 50 0 72

1 20

10

1 00

3 70 10 1

cmÅ

.

.

.

.

.

.

v v

c

a

= ÊËˆ¯

-

( )( )+

ÈÎÍ

˘

˚̇-

ÊË

ˆ¯

ÊË

ˆ¯

ÏÌÓ

¸˝˛

-

3 2

1

2

2

1 1

2

3

3

3

2

3

1

cos sin

cos

q

q

q

STUDY PROBLEMS 231

† R. E. Robertson, J. Phys. Chem., 69, 1575 (1965).

9. Based on the data shown in Figure 5.12, what values of x do you ﬁnd for

xRg at the break point? How does that compare to theory?

APPENDIX 5.1 HISTORY OF THE RANDOM COIL MODEL FOR POLYMER CHAINS†

Introduction

Advances in science and engineering have never been completely uniform nor followed an orderly pattern.The truth is that science advances by ﬁts and jerks,with ideas propounded by individuals who see the world in a different light.

Frequently they face adversity when putting their ideas forward.

Before polymer science came to be, people had the concept of colloids.

There were both inorganic and organic colloids, but they shared certain facts.

They both were large compared to ordinary molecules, and both were of irregular sizes and shapes. While this concept “explained” certain simple experimental results, it left much to be desired in the way of understanding the properties of rubber and plastics, which were then considered to be colloids.

In 1920 Herman Staudinger formulated the macromolecular hypothesis:there was a special class of organic colloids of high viscosity that were composed of long chains (A1,A2). This revolutionary idea was argued throughout important areas of chemistry (A3). One of the most important experiments was provided by Herman Mark, who showed that crystalline polymers that had cells of ordinary sizes had only a few mers in each cell, but that the mers were connected to those in the next cell. Eventually the idea of long-chained molecules formed one of the most important cornerstones in the development of modern polymer science.

Early Ideas of Polymer Chain Shape

If one accepts the idea of long-chain macromolecules, the next obvious question relates to their conformation or shape in space.This was especially important since it was early thought that the physical and mechanical properties of the material were determined by the spatial arrangement of the long chains.

Staudinger himself thought that most amorphous high polymers such as polystyrene were rod-shaped, and when in solution, the rods lay parallel to each other (A2).

Rubbery materials were different, however. According to early scientists(A4), elastomers were coils or spirals resembling bedsprings (see Figure A5.1.1). Staudinger himself described the idea as follows (A2):

232

THE AMORPHOUS STATE

† L. H. Sperling, in Pioneers in Polymer Science, R. B. Seymour, ed., Kluwer Academic Publishers,Dordrecht, Germany, 1989.

In order to clarify the elasticity of rubber, several investigators have stated that long molecules form spirals, and to be sure the spiral form of the molecules is promoted through the double bonds. By this arrangement, the secondary valences of the double bonds can be satisﬁed. The elasticity of rubber depends upon the extensibility of such spirals.

The Random Coil

According to H. Mark (A5), the story of the development of the random coil began with the X-ray work of Katz on natural rubber in 1925 (A6–A9). Katz studied the X-ray patterns of rubber both in the relaxed state and the extended or stretched state. In the stretched state, Katz found a characteristic ﬁber diagram, with many strong and clear diffraction spots, indicating a crystalline material. This contrasted with the diffuse halo found in the relaxed state, indicating that the chains were amorphous under that condition. The ﬁber periodicity of the elementary cell was found to be about 9 Å, which could only accommodate a few isoprene units. Since the question of how a long chain could ﬁt into a small elementary cell is fundamental to the macromolecular hypothesis, Hauser and Mark repeated the “Katz effect” experiment and, on

APPENDIX 5.1 HISTORY OF THE RANDOM COIL MODEL FOR POLYMER CHAINS 233

Figure A5.1.1 The spiral structure of natural rubber proposed to explain long-range elasticity.

X indicates double bond locations.

the basis of improved diagrams and X-ray techniques, established the exact size of the elementary cell (A10). Of course, the answer to the question of the cell size is that the cell actually accommodates the mer, or repeat unit, rather than the whole chain.

The “Katz effect” was particularly important because it established the ﬁrst relationship between mechanical deformation and concomitant molecular events in polymers (A5). This led Mark and Valko (A11) to carry out stress–strain studies over a wide temperature range together with X-ray studies in order to analyze the phenomenon of rubber reinforcement. This paper contains the ﬁrst clear statement that the contraction of rubber is not caused by an increase in energy but by the decrease in entropy on elongation.

This ﬁnding can be explained by assuming that the rubber chains are in the form of ﬂexible coils (see Figure A5.1.2) (A12).These ﬂexible coils have a high conformational entropy, but they lose their conformational entropy on being straightened out. The fully extended chain, which is rod-shaped, can have only one conformation, and its entropy is zero. This concept was extended to all elastic polymers by Meyer et al. (A13) in 1932. These ideas are developed quantitatively in Chapter 9. Although thermal motion and free chain rotation are required for rubber elasticity, the idea of the random coil was later adopted for glassy polymers such as polystyrene as well.

The main quantitative developments began in 1934 with the work of Guth and Mark (A14) and Kuhn (A15). Guth and Mark chose to study the entropic origin of the rubber elastic forces, whereas Kuhn was more interested in explaining the high viscosity of polymeric solutions. Using the concept of free rotation of the carbon–carbon bond, Guth and Mark developed the idea of the “random walk” or “random ﬂight” of the polymer chain. This led to the familiar Gaussian statistics of today, and eventually to the famous relationship between the end-to-end distance of the chain and the square root of the molecular weight. Three stages in the development of the random coil model have been described by H. Mark (see Table A5.1.1) (A16). Like many great ideas,it apparently occurred to several people nearly simultaneously. It is also clear from Table A5.1.1 that Mark played a central role in the development of the random coil.

234

THE AMORPHOUS STATE

Figure A5.1.2 Early drawing of the random coil. (A) Relaxed state. (B) Effect of deformation in the Z direction. After W. Kuhn (A12).

The random coil model has remained essentially the same until today(A17,A18), although many mathematical treatments have reﬁned its exact definition. Its main values are twofold: by all experiments, it appears to be the best model for amorphous polymers, and it is the only model that has been extensively treated mathematically. It is interesting to note that by its very randomness, the random coil model is easier to understand quantitatively and analytically than models introducing modest amounts of order (A19).

The random coil model has been supported by many experiments over the years. The most important of these has been light-scattering from dilute solutions and, more recently, small-angle neutron scattering from the bulk state(see earlier sections of Chapter 5). Both of these experiments support the famous relationships between the square root of the molecular weight and the end-to-end distance. The random coil model has been used to explain not only rubber elasticity and dilute solution viscosities but a host of other physical and mechanical phenomena, such as melt rheology, diffusion, and the equilibrium swelling of cross-linked polymers. Some important reviews include the works of Flory (A17), Treloar (A18), Staverman (A21), and Guth and Mark (A22).

REFERENCES

A1. H. Staudinger, Ber. Dtsch. Chem. Ges., 53, 1074 (1920).

A2. H. Staudinger, Die Hochmolekularen Organischen Verbingdung, Springer, Berlin,1932, at pp. 116–123. Reprinted, 1960.

A3. G. A. Stahl, ed., “Polymer Science: Overview A Tribute to Herman F. Mark,” ACS Symposium No. 175, American Chemical Society, Washington, DC, 1981.

A4. F. Kirchhof, Kautschuk, 6, 31 (1930).

A5. H. Mark, unpublished, 1982.

A6. J. R. Katz, Naturwissenschaften, 13, 410 (1925).

REFERENCES 235

Table A5.1.1 Early references to randomly coiled ﬂexible macromolecules (A16)

Phase 1

Hypothetic and accidental remarks:

E. Wachlisch, Z. S. Biol., 85, 206 (1927)

H. Mark and E. Valko, Kautschuk, 6, 210 (1930)W. Haller, Koll. Z. S., 56, 257 (1931)

Phase 2

Elaborate qualitative interpretation:

K. H. Meyer, G. von Susich, and E. Valko, Koll. Z. S., 59, 208 (1932)

Phase 3

Quantitative mathematical treatment:

E. Guth and H. Mark, Monatschefte Chemie, 65, 93 (1934)

H. Mark, IX Congress for Chemistry, Madrid 1934, Vol. 4, p. 197 (1934)W. Kuhn, Koll. Z. S., 68, 2 (1934)

H. Mark, Der Feste Koerper, 1937, p. 65

Source: H. Mark, Private communication, May 2, 1983.

Authors

APPENDIX 5.2 CALCULATIONS USING THE DIFFUSION COEFFICIENT

APPENDIX 5.2 CALCULATIONS USING THE DIFFUSION COEFFICIENT

The diffusion of polystyrene of various molecular weights in high-molecularweight polystyrene (M w = 2 ¥ 10 7 g/mol) was measured by Mills et al. (B1) using forward recoil spectrometry. At 170°C, the diffusion coefficient was found to depend on the weight-average molecular weight as (A5.2.1) If the concentration gradient of the diffusing species is given in concentration per unit distance, the unit yields the flux in mol/(cm 2 • s)-that is, the number of moles of polystyrene crossing a square centimeter of area per second.

Consider a polymer having a weight-average molecular weight of 1 ¥ 10 6 g/mol. With a density of 1.05 g/cm 3 , a bulk concentration of about 1 ¥ 10 -6 mol/cm 3 is obtained. Consider a diffusion over a 100-Å distance, or 1 ¥ 10 -6 cm from the bulk concentration to a zero concentration. In 1 sec, 8 ¥ 10 -15 @ 1 ¥ 10 -14 mol will diffuse through a 1-cm 2 area. This is a significant part of the polymer that is lying on the surface of the hypothetical 1 cm 3 under consideration.

References

Bulk polymeric materials being pressed together under molding conditions require diffusion of the order of 100 Å to produce a signiﬁcant number of entanglements, thereby fusing the interfacial boundary. In the commercial molding of polystyrene at 170°C, times of the order of 2 minutes might be employed. The largest portion of this time is actually required for heat transfer to be complete and for a uniform temperature to be achieved. Since the weight-average molecular weight of many polystyrenes is about 1 ¥ 105 g/mol,the original boundary will be obliterated in a few seconds under these conditions.Thus the values obtained via polymer physics research conﬁrm the values used in practice.

REFERENCE

B1. P. J. Mills, P. F. Green, C. J. Palmstrom, J. W. Mayer, and E. J. Kramer, Appl. Phys.

Lett., 45 (9), 957 (1984).

APPENDIX 5.3 NOBEL PRIZE WINNERS IN POLYMER SCIENCE  AND ENGINEERING

From the time of Hermann Staudinger’s enunciation of the macromolecular hypothesis in 1920, polymer science and engineering has had many fundamental advances leading to the understanding of plastics, rubber, adhesives,coatings, and ﬁbers of today. The discoveries that these Nobel Prize winners made are summarized in Table C5.3.1 (C1,C2). These people have revolutionized life in the modern world.

APPENDIX 5.3 NOBEL PRIZE WINNERS IN POLYMER SCIENCE AND ENGINEERING 237

Table C5.3.1 Nobel Prize winners for advances in polymer science and engineering

Scientist

Year

Field

Research and Discovery Hermann Staudinger 1953 Chemistry Macromolecular Hypothesis

Karl Ziegler and

1963 Chemistry Ziegler–Natta catalysts and resulting

Giulio Natta

stereospeciﬁc polymers like isotactic polypropylene

Paul J. Flory

1974 Chemistry Random coil and organization of  polymer chains

Pierre G. de Gennes 1991 Physics

Reptation in polymers and polymer

structures at interfaces

A. J. Heeger, A. G.

2000 Chemistry Discovery and development of

MacDiarmid and

conductive polymers

H. Shirakawa

REFERENCES

C1. P. Canning, ed., Who’s Who in Science and Engineering, 4th ed., Marquis Who’s Who, New Providence, NJ, 1998–9.

C2. F. N. Magill, ed., The Nobel Prize Winners in Chemistry, Salem Press, Pasadena,CA, 1990.

238

THE AMORPHOUS STATE

6

THE CRYSTALLINE STATE

239

6.1 GENERAL CONSIDERATIONS

In the previous chapter the structure of amorphous polymers was examined.

In this chapter the study of crystalline polymers is undertaken. The crystalline state is deﬁned as one that diffracts X-rays and exhibits the ﬁrst-order transition known as melting.

A ﬁrst-order transition normally has a discontinuity in the volume–temperature dependence, as well as a heat of transition, DHf, also called the enthalpy of fusion or melting. The most important second-order transition is the glass transition, Chapter 8, in which the volume–temperature dependence undergoes a change in slope, and only the derivative of the expansion coefﬁcient, dV/dT, undergoes a discontinuity. There is no heat of transition at Tg,but rather a change in the heat capacity, DCp.

Polymers crystallized in the bulk, however, are never totally crystalline, a consequence of their long-chain nature and subsequent entanglements. The melting (fusion) temperature of the polymer, Tf, is always higher than the glass transition temperature, Tg. Thus the polymer may be either hard and rigid orﬂexible. An example of the latter is ordinary polyethylene, which has a Tg of about -80°C and a melting temperature of about +139°C. At room temperature it forms a leathery product as a result.

The development of crystallinity in polymers depends on the regularity of structure in the polymer (see Chapter 2). Thus isotactic and syndiotactic polymers usually crystallize, whereas atactic polymers, with a few exceptions

Introduction to Physical Polymer Science, by L.H. Sperling

ISBN 0-471-70606-X Copyright © 2006 by John Wiley & Sons, Inc.

(where the side groups are small or highly polar), do not. Regular structures also appear in the polyamides (nylons), polyesters, and so on, and these polymers make excellent ﬁbers.

Nonregularity of structure ﬁrst decreases the melting temperature andﬁnally prevents crystallinity. Mers of incorrect tacticity (see Chapter 2) tend to destroy crystallinity, as does copolymerization. Thus statistical copolymers are generally amorphous. Blends of isotactic and atactic polymers show reduced crystallinity, with only the isotactic portion crystallizing. Under some circumstances block copolymers containing a crystallizable block will crystallize; again, only the crystallizable block crystallizes.

Factors that control the melting temperature include polarity and hydrogen bonding as well as packing capability. Table 6.1 lists some important crystalline polymers and their melting temperatures (1).

6.1.1 Historical Aspects

Historically the study of crystallinity of polymers was important in the proof of the Macromolecular Hypothesis, developed originally by Staudinger. In the early 1900s when X-ray studies were ﬁrst applied to crystal structures, scientists found that the cell size of crystalline polymers was of normal size (about several Ångstoms on a side). This was long before they developed an understanding of the chain nature of polymers required to completely characterize the cell contents. In the case of ordinary sized organic molecules, each cell was

240

THE CRYSTALLINE STATE

Table 6.1 Properties of selected crystalline polymers (1)

Polymer

Tf, °C

DHf,

Polyethylene

139

7.87a

Poly(ethylene oxide)

66

8.29

it-Polystyrene

240

8.37

Poly(vinyl chloride)

212

3.28

Poly(ethylene terephthalate)b

265

24.1

Poly(hexamethylene adipamide)c

265

46.5

Cellulose tributyrate

207

12.6

cis-Polyisoprened

28

4.40

Polytetraﬂuoroethylenee

330

5.74

it-Polypropylene

171

8.79

Poly(oxymethylene)f

182

10.6

a Per —CH2—CH2—. Note that values for —CH2— alone are sometimes reported.

b Dacron.

c Nylon 66 or Polyamide 66.

d Natural rubber.

e Teﬂon.

f Delrin.

kJ mol

found to contain only a few molecules. If polymers were composed of long chains, they asked Staudinger, how could they ﬁt into the small unit cells? The density of such a material would have to be 50 times lead! The answer, developed by Mark and co-workers (2–7), and others, was that the unit cell contains only a few mers that are repeated in adjacent unit cells. The molecule continues in the adjacent axial directions. Mark showed that the bond distances both within a cell and between cells were consistent with covalent bond distances(1.54 Å for carbon–carbon bonds) and inconsistent with the formation of discrete small molecules. For these and many other advances (see Section 3.8),and a life-long leadership in polymers (he died at age 96 in 1992), Herman Mark was called the Father of Polymer Science.

One of the ﬁrst structures to be determined was the natural polysaccharide cellulose. In this case the repeat unit is cellobiose, composed of two glucoside rings. In the 1980s, 13C NMR experiments established that native cellulose is actually a composite of a triclinic parallel-packed unit cell called cellulose Ia,and a monoclinic parallel-packed unit cell called cellulose Ib. Experimentally,the structures are only difﬁcultly distinguishable via X-ray analysis (7a, 7b).

Figure 6.1 (3) illustrates the general form of the cellulose unit cell.

When vinyl, acrylic, and polyoleﬁn polymers were ﬁrst synthesized, the only microstructure then known was atactic. Most of these materials were amorphous. Scientiﬁc advancement waited until Ziegler’s work on novel catalysts(8), together with Natta’s work on X-ray characterization of the stereospeciﬁc polymers subsequently synthesized (9), when isotactic and syndiotactic crystalline polymers became known. For this great pioneering work, Ziegler and Natta were jointly awarded the 1963 Nobel Prize in Chemistry (see Appendix

5.3). The general class of these catalysts are known today as Ziegler–Natta  catalysts.

Of course, crystalline polymers constitute many of the plastics and ﬁbers of commerce. Polyethylene is used in ﬁlms to cover dry-cleaned clothes, and as water and solvent containers (e.g., wash bottles). Polypropylene makes a highly extensible rope, ﬁnding particularly important applications in the marine industry. Polyamides (nylons) and polyesters are used as both plastics and ﬁbers. Their use in clothing is world famous. Cellulose, mentioned above,is used in clothing in both its native state (cotton) and its regenerated state(rayon). The ﬁlm is called cellophane.

6.1.2 Melting Phenomena

The melting of polymers may be observed by any of several experiments. For linear or branched polymers, the sample becomes liquid and ﬂows. However,there are several possible complications to this experiment, which may make interpretation difﬁcult. First of all, simple liquid behavior may not be immediately apparent because of the polymer’s high viscosity. If the polymer is cross-linked, it may not ﬂow at all. It must also be noted that amorphous polymers soften at their glass transition temperature, Tg, which is emphatically not

6.1 GENERAL CONSIDERATIONS 241

Figure 6.1 The crystalline structure of cellulose. (a) The unit cell of native cellulose, or cellulose I, as determined by X-ray analysis (2,10,11). Cellobiose units are not shown on all diagonals for clarity. The volume of the cell is given by V = abc sinb. (b) Unit cell dimensions of the four forms of cellulose. (c) Known pathways to change the crystalline structure of cellulose. The lesser known form of cellulose x is also included (10).

a melting temperature but may resemble one, especially to the novice (see Chapter 8). If the sample does not contain colorants, it is usually hazy in the crystalline state because of the difference in refractive index between the amorphous and crystalline portions. On melting, the sample becomes clear, or more transparent.

The disappearance of crystallinity may also be observed in a microscope,for example, between crossed Nicols. The sharp X-ray pattern characteristic of crystalline materials gives way to amorphous halos at the melting temperature, providing one of the best experiments.

Another important way of observing the melting point is to observe the changes in speciﬁc volume with temperature. Since melting constitutes a ﬁrstorder phase change, a discontinuity in the volume is expected. Ideally, the melting temperature should give a discontinuity in the volume, with a concomitant sharp melting point. In fact, because of the very small size of the crystallites in bulk crystallized polymers (or alternatively, their imperfections),most polymers melt over a range of several degrees (see Figure 6.2) (12). The melting temperature is usually taken as the temperature at which the last trace of crystallinity disappears. This is the temperature at which the largest and/or

6.1 GENERAL CONSIDERATIONS 243

Figure 6.2 Speciﬁc volume–temperature relations for linear polyethylene. Open circles, specimen cooled relatively rapidly from the melt to room temperature before fusion experiments;solid circles, specimen crystallized at 130°C for 40 days, then cooled to room temperature prior to fusion (12).

most perfect crystals are melting. The volumetric coefﬁcients of expansion in Figure 6.2 can be calculated from a = (1/V) (dV/dT)p.

Alternatively, the melting temperature can be determined thermally.Today,the differential scanning calorimeter (DSC) is popular, since it gives the heat of fusion as well as the melting temperature. Such an experiment is illustrated in Figure 6.3 for it-polypropylene (13). The heat of fusion, DHf, is given by the area under the peak.

Further general studies of polymer fusion are presented in Sections 6.8 and

6.9, after the introduction of crystallographic concepts and the kinetics and thermodynamics of crystallization.

6.1.3 Example Calculation of Percent Crystallinity

Exactly how crystalline is the it-polypropylene in Figure 6.3? The heat of fusion, DHf, of the whole sample, amorphous plus crystalline parts, is 97.2 J/g,determined by the area under the melting curve. Table 6.1 gives the heat of fusion for it-polypropylene as 8.79 kJ/mol.This latter value is for the crystalline component only. Noting that it-polypropylene has a mer molecular weight of 42 g/mol,

Then the percent crystallinity is given by

97 2

209

100 46

.

%

J g J g

crystallinity

¥ =

8790 42

209

J mol g mol

J g

=

244

THE CRYSTALLINE STATE

Figure 6.3 Differential scanning calorimetry of a commercial isotactic polypropylene sample,generously provided by Dr. S. J. Han of the Exxon Research and Engineering Company. Note the supercooling effect on crystallization, but the equal and opposite heats of melting and crystallization (13). Experiment by S. D. Kim.

Many semicrystalline polymers are between 40% and 75% crystalline. (See Section 6.5.4 for further information.)

6.2 METHODS OF DETERMINING CRYSTAL STRUCTURE

6.2.1 A Review of Crystal Structure

Before beginning the study of the structure of crystalline polymers, the subject of crystallography and molecular order in crystalline substances is reviewed.

Long before X-ray analysis was available, scientists had already deduced a great deal about the atomic order within crystals.

The science of geometric crystallography was concerned with the outward spatial arrangement of crystal planes and the geometric shape of crystals.
