Repository: jeffsking/WKB-OB

File: RAW_FULL/ima_sync/个人知识库/WKB/Resources/Ebook/polymer-science-and-technology_compress.pdf.md (part 12 of 30)
---
Vinyl ethers

CH2›CHOR

–

–

+

+

Vinyl esters

CH2›CHOCOR

+

–

–

–

Acrylic esters

CH2›CHCOOR

+

+

–

+

Methacrylic esters CH2›C(Me)COOR

+

+

–

+

Arcrylonitrile

CH2›CHCN

+

+

–

+

Note:+, monomer can be polymerized to high-molecular-weight polymer by this form of initiation; –, no polymerization reaction occurs or only low-molecular-weight polymers or oligomers are obtained with this type of initiator.

From Lenz, R.W., Organic Chemistry of High Polymers, Interscience, New York, 1967. © John Wiley & Sons.

Reprinted with permission of John Wiley & Sons.

C

O

O O

C O

2

C O

O

•

+  2CO2

2

(CH3)2 CN CN

NC CN

(CH3)2

(CH3)2 C• +  N2 CN

K2 S2 O8

2K+    +   2SO4- •

Copyright 2000 by CRC Press LLC

CHAIN-REACTION (ADDITION) POLYMERIZATION

183

•t-Butylhydroperoxide

(Str. 2)

Peroxide-type initiators in aqueous system can be decomposed in redox reactions, particularly with reducing agents like ferrous ions, to produce free radicals.

(Str. 3)

The initiation step in free-radical polymerization in the presence of thermal initiators is a two-step

process: ﬁrst is the homolysis of the relatively weak covalent bond in the initiator, designated here by R:R

(7.1)

Second, in the presence of a vinyl monomer, the free radical thus generated adds to one of the electrons of one of the bonds constituting the double bonds in the monomer. The remaining electron now becomes the new free radicals:

(7.2)

The ﬁrst step is the rate-limiting step in the initiation process. That the above scheme represents that initiation mechanism, and is indeed partly evidence for the free-radical mechanism in addition polymerization of vinyl monomers, has been established by the presence of initiator fragments found to be covalently bound to polymer of molecules. The efﬁciency with which radicals initiate chains can be

estimated by comparing the amount of initiator decomposed with the number of polymer chains formed.

B. PROPAGATION

The free radical generated in the initiation step adds monomers in very rapid succession. Again, this consists of an attack of the free radical on one of the carbon atoms in the double bond. One of the electrons from the double bond pairs up with the free-radical electron forming a bond between the initiator fragment and the attacked carbon atom. The remaining electron shifts to the “unattacked” carbon atom of the double bond, which consequently becomes the free radical. In this way the active center is transferred uniquely to the newly added monomer. This process then continues until termination sets in.

(7.3)

For diene monomers, the propagation mechanism is exactly the same as that of vinyl monomers. But the presence of two double bonds means either of two possible attacks can occur. Consequently,propagation of dienes may proceed in one of two ways: 1,4 (trans or cis) and 1,2:

C

CH3

CH3 CH3

O OH

C

CH3

CH3 CH3

O +   HO• •

H O Fe Fe OH HO S O Fe Fe SO SO

2 2

2

3

2 8 2

2

3

4 2

4

+

→

+

+ ⋅

+

→

+

+

⋅

+

+

−

−

+

+

−

−

R R R: → ⋅2

C H

X

CH2

•

R

C H

X

CH2•

R

•

+

•

C

(CH2

H

X

R

• +

C H

X

•

CH2

CHX)n

CH2•

C

(CH2

H

X

R

•

CH2

CHX)n+1

Copyright 2000 by CRC Press LLC

184

POLYMER SCIENCE AND TECHNOLOGY

(7.4)

(7.5)

In 1,2 addition, the unsaturation is part of the pendant group. In 1,4 addition, however, the unsaturation is part of the backbone. Two conﬁgurations are possible — transor cis. These considerations have

important consequences for the properties and hence end use of the resulting polymers.

C. TERMINATION

The propagation step would theoretically have continued until the consumption of all available monomers but for the tendency of pairs of free radicals to react and annihilate their mutual activities. The termination steps can occur by either of two mechanisms: combination (coupling) or disproportionation.

1. Combination or coupling — Two growing polymer chains yield a single polymer molecule terminated at each end by an initiator fragment.

(7.6)

2. Disproportionation — This involves hydrogen transfer with the formation of two polymer molecules,one with a saturated end and the other with an unsaturated terminal oleﬁn and each with an initiator fragment.

(7.7)

D. CHAIN TRANSFER

In addition to the three fundamental processes described above for chain-growth (addition) polymerization, another important process, chain transfer, may occur. Chain transfer involves the transfer of radical reactivity to another species, which may be a monomer, a polymer, a solvent, an initiator, or an impurity.

This creates a new species that is capable of further propagation but terminates the growth of the original chain. The transfer reaction involves the transfer of an atom between the radical and the molecule. For a saturated molecule like a solvent an atom is transferred to the radical:

(7.8)

C X

H

• +

CH2

CH2 C X

C CH2

C X

H

CH2

CH2 C •X

CH2

CH

1,2 addition

C X

H

• +

CH2

CH2 C X

CH2

C X

H

CH2

CH2 C X

•

1,4 addition

CH

CH C H

H

C

CH2

H

X

R

• + C H

X

•

CH2

R´

C

CH2

H

X

R

C H

X

R´

CH2

C

CH2

H

X

R

• + C H

X

•

CH2

R´

C

CH2

H

X

R

+ C

H

X

CH

R´

H

C

CH2

H

X

R

• + CCl4

C

CH2

H

X

R

+ CCl3•

Cl

Copyright 2000 by CRC Press LLC

CHAIN-REACTION (ADDITION) POLYMERIZATION

185

On the other hand, if the molecule is unsaturated, like a monomer, the atom can be transferred to either the monomer or the chain radical:

(7.9)

It can be seen from this scheme that in chain transfer, radicals are neither created nor destroyed.

Consequently, the overall polymerization rate is unaffected by chain-transfer processes. However, as we shall see presently, it does limit the obtainable molecular weight.

Chain transfer generally involves the cleavage of the weakest bond in the molecule. Consequently,molecules with active hydrogens play important roles in chain polymerization. A material deliberately

added to the system to control molecular weight by chain transfer is called a chain-transfer agent. A

substance that, if added to the monomer, reacts with chain radicals to produce either nonradical products or radicals with such low reactivity as to be incapable of adding monomer (and thus reducing the polymerization rate) is called a retarder. If a retarder is so effective as to completely suppress the rate

and degree of polymerization, it is referred to as an inhibitor. Thus the distinction between the retarder

and inhibitor is merely that of degree. If an inhibitor added to a system is consumed by the radicals generated within the system, an induction period during which no polymerization takes place ensues.

Thereafter, normal polymerization occurs. In some cases, added substances ﬁrst inhibit the polymerization process and then allow polymerization to occur at slower than normal rates. These phenomena are illustrated in Figure 7.1.

Retarders and inhibitors generally operate by chain-transfer mechanism. These substances may be impurities in the system or are formed by side reactions during polymerization. In some cases, they are added deliberately to the system to prevent inadvertent polymerization during transportation or storage.

A typical example is hydroquinone, normally added to styrene must be subsequently stripped of the inhibitor before polymerization.

IV. STEADY-STATE KINETICS OF FREE-RADICAL POLYMERIZATION

The overall mechanism for the conversion of a monomer to a polymer via free-radical initiation may be described by rate equations according to the following scheme.

Figure 7.1The inﬂuence of retarders and inhibitors on conversion.

CH2

C

CH2

H

X

R

• + CH2 CHX

C

CH

H

X

R

+ CH3 C H

X

•

R

CH2X + CH2 C X

•

Copyright 2000 by CRC Press LLC

186

POLYMER SCIENCE AND TECHNOLOGY

A. INITIATION

As noted earlier, this is a two-step process involving:

1. The decomposition of the initiator into primary radicals

(7.10)

2. The addition of a monomer to the primary free radical

(7.11)

The constants kd and ka are the rate constants for initiator dissociation and monomer addition, respectively.

Since initiator dissociation (eqn. 7.10) is much slower than monomer addition (eqn. 7.11), the ﬁrst step of the initiation step (initiator dissociation) is the rate-limiting step. Some of the initiator radicals may

undergo side (secondary) reactions, such as combination with another radical, that preclude monomer addition. Therefore only a fraction, f (an efﬁciency factor), of the initial initiator concentration is effective

in the polymerization process. Also, decomposition of each initiator molecule produces a pair of free radicals, either or both of which can initiate polymerization. Based on these observations, the rate expression for initiation may be written as:

(7.12)

where [I] represents the initiator concentration.

B. PROPAGATION

The successive addition of monomers during propagation may be represented as follows:

(7.13)

In general,

(7.14)

The above scheme is based on the assumption that radical reactivity is independent of chain length.

Essentially, this means that all the propagation steps have the same rate constants kp. In addition,

propagation is a fast process. For example, under typical reaction conditions, a polymer of molecular weight of about 107 may be produced in 0.1 s. It may therefore be assumed that the number of monomer molecules reacting in the second initiation step is insigniﬁcant compared with that consumed in the propagation step. Thus the rate of polymerization equals essentially the rate of consumption of monomers in the propagation step. The rate expression for polymerization rate can therefore be written thus:

(7.15)

where [M*] = ∑ RMx• i.e., the sum of the concentrations of all chain radicals of type RMx.

C. TERMINATION

Chain growth may be terminated at any point during polymerization by either or both of two mechanisms:

• Combination (coupling)

(7.16)

I

•

kd

2R

•

ka

R + M

RMi•

Rd Mdt

fk I

i

d

= ⋅[ ] =

[ ]

2

RM M

RM

RM M

RM

k

k

p

p

1

2

2

3

⋅ +  →

⋅

⋅ +  →

⋅

RM M

RM

x

k

x

p

⋅ +  →

+1∑

R

d M

dtk M M

p

p

= − [ ] = [ ] [ ]*

M M

M

x

y

k

x y

tc

⋅ + ⋅  →

+

Copyright 2000 by CRC Press LLC

If there is no need to distinguish between the two types of termination, which in any case are kinetically equivalent, then termination may be represented as:  (7.18) where k t (k tc + k td ), k tc , and k td are the rate constants for overall termination process, termination by coupling, and termination by disproportionation, respectively. The termination rate is given by:

(7.19)

The factor of 2 arises from the fact that at each incidence of termination reaction, two radicals disappear.

Over the course of polymerization (at steady state), the total radical concentration remains constant. This means that radicals are being produced and destroyed at equal rates (i.e., R i = R t ). It follows from Equations 7.12 and 7.19 that (7.20) Since the overall polymerization rate is essentially the rate of monomer consumption during propagation, substitution of Equation  7 .20 into Equation  7 .15 yields: (7.21) Note that Equation  7 .21 predicts that rate of polymer formation in free-radical polymerization is first order in monomer concentration and half order in initiator concentration. This assumes, of course, that the initiator efficiency is independent of monomer concentration. This is not strictly valid. In fact, in practice Equation  7 .21 is valid only at the initial stage of reaction; its validity beyond 10 to 15% requires experimental verification. Abundant experimental evidence has confirmed the predicted proportionality between the rate of polymerization and the square root of initiator concentration at low extents of reaction (Figure  7 .2). If the initiator efficiency, f, is independent of the monomer concentration, then Equation  7 .21 predicts that the quantity R p /[I] 1/2 [M]  should be constant. In several instances, this ratio has indeed been found to show only a small decrease even over a wide range of dilution, indicating an initiator efficiency that is independent of dilution. This confirmation of first-order kinetics with respect to the monomer concentration suggests an efficiency of utilization of primary radicals, f, near unity. Even where the kinetics indicate a decrease in f with dilution, the decreases have been invariably small. For undiluted monomers, efficiencies near unity are not impossible.

Example 7.1: The following are data for the polymerization of styrene in benzene at 60°C with benzoyl peroxide as the initiator.

[M] = 3.34 × 10 3 mol/m 3 [I]  = 4.0 mol/m 3 k p 2 /k t = 0.95 × 10 -6 m 3 /mol-s

If the spontaneous decomposition rate of benzoyl peroxide is 3.2 × 10 -6 m 3 /mol-s -1 , calculate the initial rate of polymerization. Copyright 2000 by CRC Press LLC

M M M M x y k x y td ⋅ + ⋅  →  + M M P x y k t ⋅ + ⋅  →  R d M dt k M t t = - ⋅ [ ] = ⋅ [ ]

References

188

POLYMER SCIENCE AND TECHNOLOGY

Solution: For the initial rate of polymerization, Equation 7.21 is valid. Assuming the initiator efﬁciency f = 1, then

Example 7.2: The data for the bulk polymerization of styrene at 60°C with benzoyl peroxide as initiator are

[M] = 8.35 × 103 mol/m3

[I] = 4.0 mol/m3

kp2/kd = 1.2 × 10–6 m3/mol-s

If the initial rate of polymerization of styrene is 0.026 mol/m3-s and the spontaneous decomposition of benzoyl peroxide in styrene is 2.8 × 10–6 s–1, what is the efﬁciency of the initiator?

Figure 7.2 Relationship between initiator concentration and polymerization rate for different initiators: A, bis(pchlorobenzoyl)peroxide; B, benzoyl peroxide; C, acetyl peroxide in dimethylphthalate; D, lauroyl peroxide; E,myristoyl peroxide; F, caprylyl peroxide; G, bis(2,4 dichlorobenzoyl) peroxide. [A.I. Lowell and J.R. Price, J. Poly.

Sci., 43, 1 (1996). With permission.]

R k k k I M

R k k k I M

m

mol s

m

mol s

mol m

mol m

R

mol m s

p

p d t

p

d p t

p

= (

) [ ] [ ]

= (

) [ ] [ ]

×

⋅





×

⋅





×







=

×

−

−

−

−

1 2 1 2

2

2

2

6

3

6

3

3

3

3

2

3

3

3 2 10

0 95 10

4 0

334 10

11 65 10.

.

.

.

.

R

mol m s

p =

−

0 012

3

.

Copyright 2000 by CRC Press LLC

CHAIN-REACTION (ADDITION) POLYMERIZATION

189

Solution:

V. AUTOACCELERATION (TROMMSDORFF EFFECT)

Since the initiator concentration remains fairly unchanged in the course of vinyl polymerization, if the

initiator efﬁciency is independent of monomer concentration, ﬁrst-order kinetics with respect to the

monomer is expected. This is indeed observed over a wide extent of reaction for the polymerization of styrene in toluene solution with benzoyl peroxide as initiator (Figure 7.3). The polymerization of certain

monomers, either undiluted or in concentrated solution, shows a marked deviation from such ﬁrst-order kinetics. At a certain stage in the polymerization process, there is a considerable increase in both the reaction rate and the molecular weight. This observation is referred to as autoacceleration or gel effect

and is illustrated in Figure 7.4 for polymerization of methyl methacrylate at various concentrations of

the monomer in benzene.

Observe that for monomer concentrations of up to 40%, plots show that ﬁrst-order kinetics is followed.

However, at higher initial monomer concentrations, a sharp increase in rate is observed at an advanced stage of polymerization. At the same time, high-molecular-weight polymers are produced. Autoacceleration is particularly pronounced with methyl methacrylate, methyl acrylate, and acrylic acid. It occurs

independent of an initiator and is observed even under isothermal conditions. In fact, where there is no effective dissipation of heat, autoacceleration results in a large increase in temperature.

Figure 7.3 Polymerization of 40 percent styrene in toluene at 50°C in the presence of the amounts of benzoyl peroxide shown. (G.V. Schulz and E. Husemann, Z. Physik Chem., B39, 246, 1938. With permission.)

R kfkk

I M

R fk

k

kI M

p

p

d t

p

d

p t

=[ ] [ ]=





[ ] [ ]

1 2

1 2

2

2

2

fk

f

d = (

)

× × ( )= ×

=

××

=

−

−−

0 026

1 26 4 8 35 1 92 10

1 92 10

2 8 100 7

2

2

6

6 6

.

.

.

.

.

.

.

Copyright 2000 by CRC Press LLC

190

POLYMER SCIENCE AND TECHNOLOGY

To understand the physical phenomena taking place during autoacceleration, let us look more carefully at the rate equation:

Since autoacceleration is not a function of the initiator, an increase in the factor fkd d es not provide

an explanation for the observation. Consequently the phenomenon of autoacceleration could be due to an increase in the propagation rate constant kp and/or a decrease in the termination rate constant kt.

Trommsdorff attributed autoacceleration to a decrease in the termination rate. As the concentration of polymer molecules generated builds up, the viscosity of the medium increases. This reduces the overall diffusion rate of growing radical-bearing polymer molecules even though the intrinsic reactivity of the

radical remains unaffected. As a result, the bimolecular annihilation of radical reactivity becomes diffusion-controlled. This reduction in termination rate, in turn, increases the concentration of active radicals, and the rate of local consumption of monomers increases proportionately. The overall rate of propagation, however, remains relatively unaffected since the diffusion of monomers is hardly affected by the high medium viscosity. This reduction in termination rate with little or no change in the propagation rate leads to a rapid rise in the molecular weight.

A further reference to Figure 7.4 shows that autoacceleration does not result in complete polymerization of monomers. Also, the higher the dilution, the higher the extent of conversion. Pure poly(methyl methacrylate) has a glass transition temperature of about 90°C. It therefore follows that when the percentage of polymers formed reaches a certain high value, the reaction mixture is transformed into a glass at temperatures below 90°C. Propagation becomes monomer diffusion-controlled, and there is a virtual cessation of polymerization. There is ample experimental evidence to support the above explanation for the phenomenon of autoacceleration.

VI. KINETIC CHAIN LENGTH

The kinetic chain length, ν, is deﬁned as the average number of monomers consumed by each primary radical. Obviously from this deﬁnition, the magnitude of the kinetic chain length will depend on the

rate of the propagation relative to the termination rate, i.e.,

(7.22)

Since at steady state the rate of initiation equals the rate of termination, Equation 7.22 can also be written as

Figure 7.4 The course of polymerization of methyl methacrylate at 50°C in the presence of benzoyl peroxide at different concentrations of monomer in benzene. (G.V. Schulz and G. Harboth, Macromol. Chem., 1, 106, 1947.)

R kfkkp pdt∝1 2

ν =RRpt

Copyright 2000 by CRC Press LLC

CHAIN-REACTION (ADDITION) POLYMERIZATION

191

(7.23)

It follows on substitution for Rp and Rt from Equations 7.15 and 7.19, respectively, that

(7.24)

Substituting for [M·] from Equation 7.15 yields:

(7.25)

Equations 7.24 and 7.25 are quite general and do not depend on the nature of initiation. Notice the inverse relation between the kinetic chain length and the radical concentration. For reactions initiated by the decomposition of an initiator,

Thus

(7.26)

The kinetic chain length should be related to the number-average degree of polymerization. The degree of complexity of this relation will depend on the existence or otherwise of side (chain-transfer) reactions.

We now consider ﬁrst the case where there are no chain-transfer reactions. By deﬁnition

(7.27)

where Mo = initial number of molecules of monomer present

Mt = number of monomer molecules at time t

Pt = number of polymer molecules at time t

On differentiating with respect to time, we obtain:

(7.28)

For a short interval, the instantaneous number-average degree of polymerization Xni is constant, hence

the above expression becomes

(7.29)

Recall that the rate of consumption of monomers by an active center (disappearance of monomers) is,by deﬁnition, the rate of propagation, Rp. Now, in termination by combination, two growing chains

undergo mutual annihilation to produce a single inactive polymer molecule, whereas for termination by disproportionation, a biomolecular annihilation of active polymer chains results in two polymers.

ν = =RRRRptpi

ν =[ ]⋅[ ]kkMMpt2

ν =





[ ]

k k

M R

p

t

p

2

2

2

M

dk k

I

d t

⋅

[ ] =[ ]1 21 2ν =(

)

[ ][ ]

k fk k

M I

p

d t

2

1 2

1 2

XM MPno tt=−

P td X tdtX tdP tdtdM tdtnn( ) ( ) + ( ) ( ) = − ( )

X

dM t dt dP t dt

ni = − ( )( )

Copyright 2000 by CRC Press LLC

192

POLYMER SCIENCE AND TECHNOLOGY

Consequently, dP(t)/dt = H Rt for termination by combination, while dP(t)/dt = Rt for termination by

disproportionation. From these arguments, and since at steady state Rt = Ri,

(7.30)

while

(7.31)

But kinetic chain length is given by Equation 7.23. Hence

(7.32)

and

(7.33)

Although experimental veriﬁcations are rare, the above expressions are valid for many systems, unless of course chain-transfer reactions occur. We consider the case of the occurrence of chain transfer in the next section.

Example 7.3: For pure styrene polymerized at 60°C, the value of the ratio kp2/kt is 0.0012 1/mol-s. The

corresponding value for pure vinyl acetate polymerized at 60°C is 0.125 l/mol-s.

a. Estimate their relative kinetic length chain lengths.

b. Calculate the kinetic chain length for polystyrene if the rate of polymerization is 10–4 mol/l-s and

monomer concentration is 8.35 mol/l.

Solution:

a.

Assume the rates of polymerization and monomer concentrations are the same for styrene(s),and vinyl acetate (VA).

b.

VII. CHAIN-TRANSFER REACTIONS

Very frequently, a discrepancy exists between the value of the number-average degree of polymerization,and the predicted value of the kinetic chain length ν. The number of polymer molecules is generally

found to be more than would be expected to be produced by the primary radicals (i.e., Xn is always less

than either 2 ν or ν). Obviously, other components of the reaction medium initiate chain growth. The

existence of such polymer-producing extraneous reactions is attributable to chain-transfer reactions that consist essentially of the following sequence of steps:

(7.34)

where TL = transfer agent, which may be a solvent, monomer, initiator, or polymer

L = a labile group such as hydrogen or chlorine atoms, etc.

Transfer to a polymer does not alter the number of polymer molecules produced, therefore we neglect this type of transfer reaction in the subsequent discussion.

X R R R Rni p t p i= =2 2       for termination by combination

X R R R Rni p t p i= =       for termination by disproportionation

Xni = 2ν       for termination by combination

Xni = ν       for termination by disproportionation

ν = (

) [ ]

k k M Rp t p22 2

ν νVA s

p t VA

p t s

k k

k k

= (

) (

) =

=

2

2

0 125 0 0012 104. .

νs = (

) ( )

=

−

0 0012 2 8 35 10 4002 4. .

M TL M L T T M TM

x

x

⋅ + →

+ ⋅⋅ + → ⋅, etc.

Copyright 2000 by CRC Press LLC

In the presence of transfer reactions, the expression of the kinetic chain length has to be modified to include all possible sources of polymer molecules. Thus  (7.35)  From our discussion in the preceding section, termination mechanisms for generating polymer chains and assuming all transfer species are as reactive as the original (i.e., no inhibition), the expression for ν becomes:  (7.36) where k tr,M k tr,S and k tr,I are velocity constants for chain transfer to monomer M, solvent S, and initiator I, respectively. To estimate the tendency for transfer quantitatively, we define transfer constants:

(7.37) Since X n = ν and substituting for [I] and [M•]  Equation  7 .36 becomes:

(7.38) (7.39)

The complexity of this equation can be greatly reduced if, for example, polymerization of undiluted monomer is done (absence of a solvent) or conditions are chosen so as to minimize or even eliminate transfer to the initiator. In some cases substances exist whose transfer constants are equal to or exceed unity. These substances are useful in controlling the molecular weight of the polymer. With the addition of small quantities of such substances, known as regulators or modifiers, the molecular weight can be depressed to a desired level. In the preparation of synthetic rubbers from butadiene or diolefins, aliphatic mercaptans are frequently added to reduce the polymer chain length to a desired range required for subsequent processing. The effect of chain transfer on chain length and polymer structure is summarized in Table  7 .2.

= [ ]+ [ ]  ⋅ [ ]+ [ ]  ⋅ [ ]= [ ]  ⋅ [ ] R fk I k M M k S M k I M p d t r M t r s t r I , , , C k k C k k C k k M tr M p S tr S p I tr I p = = = , , ,

; ;

1 2 2 2 2 3 X k k R M C C S M C k k fk R M n t p p M s I t p d p = [ ] + + [ ]  [ ] +       [ ]

References

Example 7.4: For the polymerization of pure (undiluted) styrene with benzoyl peroxide at 60°C, the number-average degree of polymerization, X n , is given by the expression:

where R p = rate of polymerization (mol/l-s).

a. What is the transfer constant to the monomer, C M ? b. Calculate the transfer constant to the initiator if the monomer concentration [M] is 10 mol/l and fk d k p 2 /k t = 2.29 × 10 -9 .

Solution: a. Comparing the above equation with Equation  7 .39, it is obvious that C M = 0.6 × 10 -4 and

A. TRANSFER TO UNDILUTED MONOMER

A. TRANSFER TO UNDILUTED MONOMER

For bulk polymerization (i.e., polymerization in the absence of a solvent) Equation  7 .39 reduces to:

(7.40)

This expression is quadratic in R p , and the predicted behavior has indeed been observed in polymerization of styrene at 60° with benzoyl peroxide as the initiator. The first term on the right-hand side of the equation represents the contribution of transfer to the monomer; it is constant and independent of the rate of polymerization. The second term corresponds to normal termination (i.e., H ν, transfer reactions), while the third term, which represents transfer to the initiator, increases with increasing rates since high rates require high concentrations of initiator.

B. TRANSFER TO SOLVENT

B. TRANSFER TO SOLVENT

In the presence of a solvent and with a proper choice of reaction conditions so as to minimize other types of transfer, the general expression for transfer (i.e., Equation  7 .39) becomes (7.41) where 1/X no combines the terms for normal polymerization with transfer to monomer and represents the reciprocal of the degree of polymerization in the absence of a solvent. Experimentally, in addition to the above precautions, the ratio R p /[M] 2 is held constant while the concentration of the solvent is varied. The transfer constants to solvents for the peroxide initiation of the polymerization of some monomers are listed in Table  7 .3.

Example 7.5: The transfer constant to the solvent for the polymerization of styrene in benzene at 100°C is 0.184 × 10 -4 . How much dilution is required to halve the molecular weight given that 1/X no = 2.5 × 10 -4 ? Solution: For the molecular weight to be halved, then 1/X n becomes 2/X no

References

CHAIN-REACTION (ADDITION) POLYMERIZATION

195

Dilution factor is about 14.

VIII. TEMPERATURE DEPENDENCE OF DEGREE OF POLYMERIZATION

The dependence of the polymerization rate and the number-average degree of polymerization on temperature can be demonstrated if the respective relation is expressed in the form of the Arrhenius equation.

(7.42)

(7.43)

(7.44)

For radical polymerizations the activation energy of decomposition is of the order of 30 kcal/mol while

(Ep – Et/2) is about 4 to 7 kcal/mol. Thus the temperature coefﬁcients are, respectively,

(7.45)

(7.46)

These results predict that the rate of polymerization increases with increasing temperature while the molecular weight decreases. The same conclusion can be drawn for thermal polymerizations since (Ep –

Et/2) – Ei /2 is a negative quantity.

Example 7.6: The energies of activation for the polymerization of styrene with di-tertiary-butyl peroxide

as initiator are

Ed = 33.5 kcal/mol

Ep = 7.0 kcal/mol

Et = 3.0 kcal/mol

Table 7.3 Transfer Constants to Solvents for the Peroxide Initiation  of Monomer Polymerization at 60°C

Transfer Constant: C S × 104

Solvent

Methyl Methacrylate Styrene Vinyl Acetate

Acetone

0.195

4.1

25.6 (70°C)

Benzene

0.83

0.028

2.4

Carbon tetrachloride

2.40

87.0

2023.0 (70°C)

Chloroform

1.77

3.4

554.0 (70°C)

Toluene

0.202

0.105

20.75

From Schulz, G.V. and Harborth, H., Makromol. Chem., 1, 106, 1947. With permission.

1 10 0 184

13 6

4

X

S M

S

M

no





= [ ][ ]

[ ] = [ ]

.

.

k A

E RT

b

b

=

−





exp

d R dT

EE E RT

p

p

t

d ln=− +2 22

d X

dT

EE E RT

n

p

t

d ln =− −2 22

dR dTp > 0

dX dTn < 0

Copyright 2000 by CRC Press LLC

196

POLYMER SCIENCE AND TECHNOLOGY

Calculate the relative (a) rates of propagation and (b) degree of polymerization (Xη) if the polymerization temperature is changed from 50°C to 60°C.

Solution:

a.

where

IX. IONIC AND COORDINATION CHAIN POLYMERIZATION

A. NONRADICAL CHAIN POLYMERIZATION

In addition to the radical chain polymerization mechanisms discussed above, chain-reaction polymerization can also occur through other mechanisms. These include cationic polymerization in which the chain carriers are carbonium ions; anionic polymerization where the carriers are carbanions; and coordination polymerization, which is thought to involve the formation of a coordination compound between the d R

dT

E RT

p

ln=

2

E EE Ept d= − +2 2.

d R

E

RTdT

R R

E

R T T

T

C

K T

K

E

kcal mol

E R

cal mol cal mol K

T T

K

R R

p

R R

T T

pT

pT

o

o

o

p

p

p To p T

o

o

ln

ln

;

.

.

.

.

.

ln

.

∫

∫

=

=

−









= ° =

=

= − +

=

=

×

−

− =

=

−

2

3

1

60

50

1 1

50 323

333 73233 5222 25

22 25 10

1 99

1 10 0001

1 12

3 06

60

50

1 12

R R

l

p

p = =. .

ln

;

.

.

.

.

.

.

.

X X

E

RT T TE EE E kcal mol

E RT

cal mol cal mol K

K

X X

l

n

n

o

p

t

d

60

50

3

1

60 50

0 57

1 1

2 2

11 25

11 25 10

1 99

0 001

0 57

0 57

=

−





 − − −

= −= −

×

−



 (

)

= −

=

=

−

−

ηη

Copyright 2000 by CRC Press LLC

CHAIN-REACTION (ADDITION) POLYMERIZATION

197

catalyst, monomer, and growing chain. The polymerization mechanisms of these systems are complex and not as clearly understood as the mechanism of radical polymerization. This is because the reactions are generally heterogeneous, involving usually solid inorganic catalysts and organic monomers. In addition, ionic polymerizations are characterized by extremely high reaction rates. High-molecularweight polymers are generated so fast that it is frequently neither possible to establish nor maintain uniform reaction conditions, thus making it difﬁcult to obtain kinetic data or reproducible results. Two

essential differences between free-radical and ionic polymerizations are apparent. First, in ionic polymerization, initiation involves the formation of an ion pair through the transfer of an ion or electron to

or from the monomer. This contrasts with the generation and addition of a radical to the monomer in free-radical initiation reactions. Second, termination in ionic polymerization involves the unimolecular

reaction of a chain with its counterion or a transfer reaction with the remnant species unable to undergo propagation. In contrast to radical chain polymerization, this termination process in ionic polymerization

is strictly unimolecular — bimolecular annihilation of growth activity between two growing chains does

not occur. The types of chain polymerization suitable for common monomers are shown in Table 7.1.

While many monomers can polymerize by more than one mechanism, it is evident that the polymerization mechanism best suited for each monomer is related to the polarity of the monomer and the Lewis acid–base strength of the ion formed. Monomers in which electron-donating groups are attached to the carbon atoms with the double bond (e.g., isobutylene) are capable of forming stable carbonium ions (i.e.,they behave as Lewis bases). Such monomers are readily converted to polymers by cationic catalysts (Lewis acids). On the other hand, monomers with electron-withdrawing substituent (e.g., acrylonitrile) form stable carbanions and polymerize with anionic catalysts. Free-radical polymerization falls between these structural requirements, being favored by conjugation in the monomer and moderate electron withdrawal from the double bond. The structural requirements for coordination polymerization are less clearly delineated, and many monomers undergo coordination polymerization as well as ionic and radical polymerizations.

B. CATIONIC POLYMERIZATION

Typical catalysts that are effective for cationic polymerization include AlCl3, AlBr3, BF3, TiCl4, SnCl4,

and sometimes H2SO4. With the exception of H2SO4, these compounds are all Lewis acids with strong

electron-acceptor capability. To be effective, these catalysts generally require the presence of a Lewis base such as water, alcohol, or acetic acid as a cocatalyst. As indicated in Table 7.1, monomers that polymerize readily with these catalysts include isobutylene, styrene, α-methylstyrene and vinyl alkyl

ethers. All of these monomers have electron-donating substituents, which should enhance the electronsharing ability of the double bonds in these monomers with electrophilic reagents.

Cationic polymerizations proceed at high rates at low temperatures. For example, the polymerization at –100°C of isobutylene with BF3 or AlCl3 as catalysts yields, within a few seconds, a polymer with

molecular weight as high as 106. Both the rate of polymerization and the molecular weight of the polymer

decrease with increasing temperature. The molecular weights of polyisobutylene obtained at room temperature and above are, however, lower than those obtained through radical polymerization.

1. Mechanism

Based on available experimental evidence, the most likely mechanism for cationic polymerization involves carbonium ion chain carrier. For example, the polymerization of isobutylene with BF3 as the

catalyst can be represented thus:

First, the catalyst and cocatalyst (e.g., water) form a complex:

(7.47)

The complex then donates a proton to an isobutylene molecule to form a carbonium ion:

(7.48)

H+(BF3OH)-

+

BF3 H2O

C

CH3

CH3

CH2

+

H+(BF3OH)-

C+CH3

CH3

CH3

+ (BF3OH)-

Copyright 2000 by CRC Press LLC

198

POLYMER SCIENCE AND TECHNOLOGY

The carbonium ion reacts with a monomer molecule in the propagation step.

(7.49)

In general, the propagation reaction can be written as

(7.50)

Since cationic polymerization is generally carried out in hydrocarbon solvents that have low dielectric constants, separation of the ions would require a large amount of energy. Consequently, the anion and cation remain in close proximity as an ion pair. It is therefore to be expected that the growth rate and subsequent reactions (e.g., termination and chain transfer) are affected by the nature of the ion pair.

Termination occurs either by rearrangement of the ion pair to yield a polymer molecule with an

unsaturated terminal unit and the original complex or through transfer to a monomer.

(7.51)

(7.52)

Unlike in free-radical polymerization, the catalyst is not attached to the resulting polymer molecule, and in principle many polymer molecules can be produced by each catalyst molecule.

2. Kinetics

For the purpose of establishing the kinetics of generalized cationic polymerization, let A represent the catalyst and RH the cocatalyst, M the monomer, and the catalyst–cocatalyst complex H+ AR–. Then the

individual reaction steps can be represented as follows:

(7.53)

The rate of initiation Ri is given by

(7.54)

C+CH3

CH3

CH3

(BF3OH)- M

C+CH3

CH3

CH2

(BFOH)-

(CH3)3C

(BF3OH)-

C CH3

CH3

CH2

(CH3)3

+

n+1+

C

M

(BF3OH)-

C CH3

CH3

CH2

+

n+

C CH3

CH3

CH3

+

C (BF3OH)-

H+

CH2

CH3

CH3

C

(BF3OH)-

CH2

CH3

CH3

+

+

C (BF3OH)-

CH2

CH3

CH3

C

CH2

CH2

CH3

+

C+ (BF3OH)-CH3

CH3

+

CH3

M

A RH H AR H AR M

HM AR

HM AR M

HM AR

HM AR

M H AR

HM AR M

M HM AR

K

k

n

k

n

n

k

n

n

k

n

i

p

t

tr

+

+  →

+  →

 → +

+  → +

+

−

+

−

+

−

+

−

++

−

+

−

+

−

+

−

+

−

1

1

R k H AR M k K A RH Mi i i= [ ] [ ] = [ ] [ ] [ ]+ −

Copyright 2000 by CRC Press LLC

As usual, the square brackets denote concentration. If the complex H + AR -is readily converted in the second step of Equation  7 .48 (i.e., if the complex formation, step 1 Equation  7 .48) is the rate-limiting step, then the rate of initiation is independent of the monomer concentration. Since AR -remains in the close vicinity of the growing center, the termination step is first order  (7.55) where [M + ] is the concentration of all the chain carriers [HM + n AR -] . The retention of the terminating agent AR -in the vicinity of the chain carrier is responsible for the primary difference between the kinetics of cationic polymerization and that of free-radical polymerization. Assuming that steady state holds, then R i = R t and (7.56)

The overall rate of polymerization, R p is given by (7.57)

The number-average degree of polymerization, assuming predominance of termination over chain transfer, is (7.58) If, on the other hand, chain transfer dominates, then  (7.59) In this case, the average degree of polymerization is independent of both the concentration of the monomer and the concentration of the catalyst. Available kinetic data tend to support the above mechanism.

Example 7.7: Explain why in the cationic polymerization of isobutylene, liquid ethylene or propylene at their boiling points are normally added to the reaction medium as a diluent. How will an increase in the dielectric constant of the reaction medium affect the rate and degree of polymerization? Solution: Both the rate of polymerization and the molecular weight decrease with increasing temperature in cationic polymerization. These liquids help to prevent excessive temperature increases because part of the heat of polymerization is dissipated through the heat of evaporation of the liquids. In other words, the liquids act essentially as internal refrigerants.

Using the general relation between the rate of reaction and activation energy (k = Ae -E/RT ), we note that a decrease in the activation energy, E, increases the rate of reaction while an increase in E has the opposite effect. An increase in dielectric constant increases the rate of initiation, k i , by reducing the energy required for charge separation. On the other hand, an increase in the dielectric constant decreases k t by increasing the energy required for the rearrangement and combination of the ion pair. Since both R p and X n are directly proportional to k i /k t , an increase in dielectric constant increases both quantities.

C. ANIONIC POLYMERIZATION

C. ANIONIC POLYMERIZATION

Monomers with electronegative substituents polymerize readily in the presence of active centers bearing whole or partial negative charges. For example, a high-molecular-weight polymer is formed when

R K M t t = [ ] + M K k k A RH M i t + [ ]  = [ ][ ] [ ] R k M M K k k k A RH M p p i p t = [ ]  [ ]= [ ] [ ][ ]  + 2 X R

References

200

POLYMER SCIENCE AND TECHNOLOGY
