Repository: jeffsking/WKB-OB

File: RAW_FULL/ima_sync/个人知识库/WKB/Resources/Ebook/INTRODUCTION_TO_PHYSICAL_POLYMER_SCIENCE.pdf.md (part 13 of 22)
---
Workers of that day arrived at three fundamental laws: (a) the law of constancy of interfacial angles, (b) the law of rationality of indexes, and (c) the law of symmetry (14).

Brieﬂy, the law of constancy of interfacial angles states that for a given substance, corresponding faces or planes that form the external surface of a crystal always intersect at a deﬁnite angle. This angle remains constant, independent of the sizes of the individual faces.

The law of rationality of indexes states that for any crystal a set of three coordinate axes can be chosen such that all the faces of the crystal will either intercept these axes at deﬁnite distances from the origin or be parallel to some of the axes. In 1784 Hauy showed that it was possible to choose among the three coordinate axes unit distances (a, b, c) of not necessarily the same length.

Furthermore, Hauy showed that it was possible to choose three coefﬁcients for these three axes—m, n, and p—that are either integral whole numbers,inﬁnity, or fractions of whole numbers such that the ratio of the three intercepts of any plane in the crystal is given by (ma: nb: pc). The numbers m, n,and p are known as the Weiss indexes of the plane in question. The Weiss indexes have been replaced by the Miller indexes, which are obtained by taking the reciprocals of the Weiss coefﬁcients and multiplying through by the smallest number that will express the reciprocals as integers. For example, if a plane in the Weiss notation is given by a :•b : 1–4c, the Miller indexes become  a :0b :4c, thus more simply written (104), which is the modern way of expressing the indexes in the Miller system of crystal face notation.

The third law of crystallography states that all crystals of the same compound possess the same elements of symmetry. There are three types of symmetry: a plane of symmetry, a line of symmetry, and a center of symmetry (14).

A plane of symmetry passes through the center of the crystal and divides it into two equal portions, each of which is the mirror image of the other. If it is possible to draw an imaginary line through the center of the crystal and then revolve the crystal about this line in such a way as to cause the crystal to appear unchanged two, three, four, or six times in 360° of revolution, then the crystal

6.2 METHODS OF DETERMINING CRYSTAL STRUCTURE 245

is said to possess a line of symmetry. Similarly, a crystal possesses a center of symmetry if every face has an identical atom at an equal distance on the  opposite side of this center. On the basis of the total number of plane, line,and center symmetries, it is possible to classify the crystal types into six crystal systems, which may in turn be grouped into 32 classes and ﬁnally into 230 crystal forms.

The scientists of the pre–X-ray period postulated that any macroscopic crystal was built up by repetition of a fundamental structural unit composed of atoms, molecules, or ions, called the unit crystal lattice or space group. This unit crystal lattice has the same geometric shape as the macroscopic crystal.

This line of reasoning led to the 14 basic arrangements of atoms in space, called space lattices. Among these are the familiar simple cubic, hexagonal, and triclinic lattices.

There are four basic methods in wide use for the study of polymer crystallinity: X-ray diffraction, electron diffraction, infrared absorption, and Raman spectra. The ﬁrst two methods constitute the fundamental basis for crystal cell size and form, and the latter two methods provide a wealth of supporting data such as bond distances and intermolecular attractive forces.These several methods are now brieﬂy described.

6.2.2 X-Ray Methods

In 1895 X-rays were discovered by Roentgen. The new X-rays were ﬁrst applied to crystalline substances in 1912 and 1913, following the suggestion by Von Laue that crystalline substances ought to act as a three-dimensional diffraction grating for X-rays.

By considering crystals as reﬂection gratings for X-rays, Bragg (15) derived his now famous equation for the distance d between successive identical planes of atoms in the crystal:

(6.1)

where l is the X-ray wavelength, q is the angle between the X-ray beam and these atomic planes, and n represents the order of diffraction, a whole number.

It turns out that both the X-ray wavelength and the distance between crystal planes, d, are of the order of 1 Å. Such an analysis from a single crystal produces a series of spots.

However, not every crystalline substance can be obtained in the form of macroscopic crystals. This led to the Debye–Scherrer (16) method of analysis for powdered crystalline solids or polycrystalline specimens. The crystals are oriented at random so the spots become cones of diffracted beams that can be recorded either as circles on a ﬂat photographic plate or as arcs on a strip of ﬁlm encircling the specimen (see Figure 6.4) (17).The latter method permits the study of back reﬂections as well as forward reﬂections.

d

n

=lq2 sin

246

THE CRYSTALLINE STATE

Basically the intensity of the diffraction spot or line depends on the scattering power of the individual atoms, which in turn depends on the number of electrons in the atom. Other quantities of importance include the arrangement of the atoms with regard to the crystal planes, the angle of reﬂection, the number of crystallographically equivalent sets of planes contributing, and the amplitude of the thermal vibrations of the atoms. Both the intensities of  the spots or arcs and their positions are required to calculate the crystal  lattice, plus lots of imagination and hard work. The subject of X-ray analysis of crystalline materials has been widely reviewed (14,17).

6.2.3 Electron Diffraction of Single Crystals

Electron microscopy provides a wealth of information about the very small,including a view of the actual crystal cell size and shape. In another mode of use, the electrons can be made to diffract, using their wavelike properties. In this regard they are made to behave like the neutron scattering considered earlier.

In the case of X-ray studies, the polymer samples are usually uniaxially oriented and yield ﬁber diagrams that correspond to single-crystal rotation photographs. Electron diffraction studies utilize single crystals.

Since the polymer chains in single crystals are most often oriented perpendicular to their large ﬂat surface, diffraction patterns perpendicular to the 001 plane are common. Tilting of the sample yields diffraction from other planes. The interpretation of the spots obtained utilizes Bragg’s law in a manner identical to that of X-rays.

6.2.4 Infrared Absorption

Tadokoro (18) summarized some of the specialized information that infrared absorption spectra yield about crystallinity:

1. Infrared spectra of semicrystalline polymers include “crystallizationsensitive bands.” The intensities of these bands vary with the degree of crystallinity and have been used as a measure of the crystallinity.

6.2 METHODS OF DETERMINING CRYSTAL STRUCTURE 247

Figure 6.4 The Debye–Scherrer method for taking powder photographs. The angle RSX is 2q, where q is the angle of incidence on a set of crystal planes (17).

2. By measuring the polarized infrared spectra of oriented semicrystalline

polymers, information about both the molecular and crystal structure

can be obtained. Both uniaxially and biaxially oriented samples can be

studied.

3. The regular arrangement of polymer molecules in a crystalline region

can be treated theoretically, utilizing the symmetry properties of the

chain or crystal. With the advent of modern computers, the normal

modes of vibrations of crystalline polymers can be calculated and compared with experiment.

4. Deuteration of speciﬁc groups yields information about the extent of the

contribution of a given group to speciﬁc spectral bands. This aids in the

assignment of the bands as well as the identiﬁcation of bands owing to

the crystalline and amorphous regions.

6.2.5 Raman Spectra

Although Raman spectra have been known since 1928, studies on high polymers and other materials became popular only after the development of efﬁcient laser sources. According to Tadokoro (18), some of the advantages of Raman spectra are the following:

1. Since the selection rules for Raman and infrared spectra are different,Raman spectra yield information complementary to the infrared spectra.

For example, the S—S linkages in vulcanized rubber and the C=C bonds yield strong Raman spectra but are very weak or unobservable in infrared spectra.

2. Since the Raman spectrum is a scattering phenomenon, whereas the infrared methods depend on transmission, small bulk, powdered, or turbid samples can be employed.

3. On analysis, the Raman spectra provide information equivalent to very low-frequency measurements, even lower than 10 cm-1. Such lowfrequency studies provide information on lattice vibrations.

4. Polarization measurements can be made on oriented samples.

Of course, much of the above is widely practiced by spectroscopists on small molecules as well as big ones. Again, it must be emphasized that polymer chains are ordinary molecules that have been grown long in one direction.

6.3 THE UNIT CELL OF CRYSTALLINE POLYMERS

When polymers are crystallized in the bulk state, the individual crystallites are microscopic or even submicroscopic in size. They are an integral part of the solids and cannot be isolated. Hence studies on crystalline polymers in the

248

THE CRYSTALLINE STATE

bulk were limited to powder diagrams of the Debye-Scherrer type, or ﬁber diagrams of oriented materials.

It was only in 1957 that Keller (19) and others discovered a method of preparing single crystals from very dilute solutions by slow precipitation.

These too were microscopic in size (see Section 6.4). However, X-ray studies could now be carried out on single crystals, with concomitant increases in detail obtainable.

Of course a major difference between polymers and low-molecular-weight compounds relates to the very existence of the macromolecule’s long chains.

These long chains traverse many unit cells. Their initial entangled nature impedes their motion, however, and leaves regions that are amorphous. Even the crystalline portions may be less than perfectly ordered.

This section describes the structure of the unit cell in polymers, principally as determined by X-ray analysis. The following sections describe the structure and morphology of single crystals, bulk crystallized crystallites, and spherulites and develops the kinetics and thermodynamics of crystallization.

6.3.1 Polyethylene

One of the most important polymers to be studied is polyethylene. It is the simplest of the polyoleﬁns, those polymers consisting only of carbon and hydrogen, and polymerized through a double bond. Because of its simple structure, it has served as a model polymer in many laboratories. Also polyethylene’s great commercial importance as a crystalline plastic has made the results immediately usable. It has been investigated both in the bulk and in the single-crystal state.

The unit cell structure of polyethylene was ﬁrst investigated by Bunn (20).

A number of experiments were reviewed by Natta and Corradini (21). The unit cell is orthorhombic, with cell dimensions of a = 7.40, b = 4.93, and c =

2.534 Å. The unit cell contains two mers (see Figure 6.5) (22). Not unexpectedly, the unit cell dimensions are substantially the same as those found for the normal parafﬁns of molecular weights in the range 300 to 600 g/mol.The chains are in the extended zigzag form; that is, the carbon–carbon bonds are trans rather than gauche. The zigzag form may also be viewed as a twofold screw axis.

The single-crystal electron diffraction pattern shown in Figure 6.5 was obtained by viewing the crystal along the c-axis.Also shown is the single-crystal structure of polyethylene, which is typically diamond-shaped (see below).

The unit cell is viewed from the c-axis direction, perpendicular to the  diamonds.

6.3.2 Other Polyoleﬁn Polymers

Because of the need for regularity along the chain, only those vinyl polymers that are either isotactic or syndiotactic will crystallize. Thus isotactic

6.3 THE UNIT CELL OF CRYSTALLINE POLYMERS 249

polypropylene crystallizes well and is a good ﬁber former, whereas atactic polypropylene is essentially amorphous.

The idea of a screw axis along the individual extended chains needs developing. Such chains may be viewed as having an n/p-fold helix, where n is the number of mer units and p is the number of pitches within the identity period.

Of course, n/p will be a rational number. Some of the possible types of helices for isotactic polymers are illustrated in Figure 6.6 (23). Group I of Figure 6.6 has a helix that makes one complete turn for every three mer units, so n = 3 and p = 1. Group II shows seven mer units in two turns, so n = 7 and p = 2.

Group III shows four mer units per turn.

Of course, both left- and right-handed helices are possible. The isotactic hydrocarbon polymers in question occur as enantiomorphic pairs that face each other, a closer packing being realized through the operation of a glide plane with translation parallel to the ﬁber axis. The enantiomorphic crystal structure of polybutene-1 is illustrated in Figure 6.7 (21). Note that better packing is achieved through the chains’ having the opposite sense of helical twist.

250

THE CRYSTALLINE STATE

Figure 6.5 A study of polyethylene single-crystal structure. (a) A single crystal of polyethylene, precipitated from xylene, as seen by electron microscopy. (b) Electron diffraction of the same crystal, with identical orientation. (c) Perspective view of the unit cell of polyethylene, after Bunn. (d ) View along chain axis. This latter corresponds to the crystal and diffraction orientation in (a) and (b) (22). Courtesy of A. Keller and Sally Argon.

6.3 THE UNIT CELL OF CRYSTALLINE POLYMERS 251

Figure 6.6 Possible types of helices for isotactic chains, with various lateral group (23).

Figure 6.7 Enantiomorphous mode of packing polybutene-1 chains in a crystal (21).

6.3.3 Polar Polymers and Hydrogen Bonding

The hydrocarbon polymers illustrated above are nonpolar, being bonded together only by van der Waals–type attractive forces. When the polymers possess polar groups or hydrogen bonding capability, the most energetically favored crystal structures will tend to capitalize on these features. Figure 6.8

(24) illustrates the molecular organization within crystallites of a polyamide,known as polyamide 66 or nylon 66. The chains in the crystallites are found to occur as fully extended, planar zigzag structures.

X-ray analysis reveals that poly(ethylene terephthalate) (Dacron®) belongs to the triclinic system (25). The cell dimensions are a = 4.56, b = 5.94, c = 10.75Å, with the angles being a = 98.5°, b = 118°, g = 112°. Both the polyamides and the aromatic polyesters are high melting polymers because of hydrogen bonding in the former case and chain stiffness in the latter case (see Table 6.1).

As is well known, both of these polymers make excellent ﬁbers and plastics.

252

THE CRYSTALLINE STATE

Figure 6.8 The hydrogen-bonded structure of polyamide 66. The unit cell face is shown dotted(24).

The polyethers are a less polar group of polymers. Poly(ethylene oxide) will be taken as an example (26). Four (7/2) helical molecules pass through a unit cell with parameters a = 8.05, b = 13.04, c = 19.48 Å, and b = 125.4° with the space group P21/a - C2h. [Space groups are discussed by Tadokoro (27,28).

These symbols represent the particular one of the 230 possible space groups to which poly(ethylene oxide) belongs; see Section 6.2.]

Table 6.2 (27) summarizes the crystallographic data of some important polymers. Several polymers have more than one crystallographic form. Polytetraﬂuoroethylene (Teﬂon®), for example, undergoes a ﬁrst-order crystal–crystal transition at 19°C.

6.3.4 Polymorphic Forms of Cellulose

A few words have already been said about the crystalline structure of cellulose (see Figure 6.1). The monoclinic unit cell structure illustrated for cellulose I was postulated many years ago by Meyer et al. (3–6) and has been conﬁrmed many times. The b axis is the ﬁber direction, and the cell belongs to the space group P2, containing four glucose residues.

The triclinic structure is also known. Note that the structure shown in Figure

6.1a illustrates the chains running in alternating directions, up and down, now not thought true for most celluloses.The assumption of all one way or of alternating opposite directions is very important in the development of crystalline models (see below).

As shown further in Figure 6.1b, c, four different polymorphic forms of crystalline cellulose exist. Cellulose I is native cellulose, the kind found in wood and cotton. Cellulose II is made either by soaking cellulose I in strong alkali solutions (e.g., making mercerized cotton) or by dissolving it in the viscose process, which makes the labile but soluble cellulose xanthate. The regenerated cellulose II products are known as rayon for the ﬁber form and cellophane for the ﬁlm form. Cellulose III can be made by treating cellulose with ethylamine. Cellulose IV may be obtained by treatment with glycerol or alkali at high temperatures (29,30).

Going from the polymorphic forms of cellulose back to cellulose I is difﬁcult but can be accomplished by partial hydrolysis. The subject of the polymorphic forms of cellulose has been reviewed (10,11).

6.3.5 Principles of Crystal Structure Determination

Through the use of X-ray analysis, electron diffraction, and the supporting experiments of infrared absorption and Raman spectroscopy, much information has been collected on crystalline polymers. Today, the data are analyzed through the use of computer techniques. Somewhere along the line, however,the investigator is required to use intuition to propose models of crystal structure. The proposed models are then compared to experiment. The models  are gradually reﬁned to produce the structures given above. It must be

6.3 THE UNIT CELL OF CRYSTALLINE POLYMERS 253

Crystal

Crystal

Abstract

Crystal System, Space Group, Lattice Constants, and Molecular Density Polymer Number of Chains per Unit Cell a Conformation (g/cm 3 ) Polyethylene Stable form, orthorhombic, Pnam-D 16 2h , a = 7.417 Å, Planar zigzag (2/1) 1.00 b = 4.945 Å, c = 2.547 Å, N = 2 Metastable form, monoclinic, C2/m -C 3 2h , a = 8.09 Å, Planar zigzag (2/1) 0.998 b (f.a.) = 2.53 Å, c = 4.79 Å, b = 107.9°, N = 2 High-pressure form, orthohexagonal (assumed), a = 8.42 Å, b = 4.56 Å, c (f.a.) has not been determined Polytetrafluoroethylene Below 19°C, pseudohexagonal (triclinic), Helix (13/6) 2.35 a¢ = b¢ = 5.59 Å, c = 16.88 Å, g¢ = 119.3°, N = 1 163.5°A bove 19°C, trigonal, a = 5.66 Å, c = 19.50 Å, N = 1 Helix (15/7) 2.30 165.8°H igh-pressure form I 12 , orthorhombic, Pnam-D 16 2h , Planar zigzag (2/1) 2.55 a = 8.73 Å, b = 5.69 Å, c = 2.62 Å, N = 2 High-pressure form II, 193 monoclinic, B2/m-C 2h , 3 Planar zigzag (2/1) 2.74 a = 9.50 Å, b = 5.05 Å, c = 2.62 Å, g = 105.5°, N = 2 it-Polypropylene a-Form, monoclinic, C2/c-C 6 2h of Cc-C 4 s , a = 6.65 Å, Helix (3/1) 0.936 b = 20.96 Å, c = 6.50 Å, b = 99°20¢, N = 4( TG) 3 b-Form, hexagonal, a = 19.08 Å, c = 6.49Å, N = 9 Helix (3/1) 0.922 (TG) 3 g-Form, trigonal, P3 1 21-D 4 3 or P3 2 21-D 6 3 , a = 6.38 Å, Helix (3/1) 0.939 c = 6.33 Å, N = 1( TG) 3 it-Polystyrene Trigonal, R3c-C 6 3v or R3 ¯c-D 6 3d , a = 21.90 Å, Helix (3/1) 1.13

References

References

emphasized, that the experiments do not yield the crystal structure; only researchers’ imagination and hard work yield that.

However, it is possible to simplify the task. Natta and Corradini (23) postulated three principles for the determination of crystal structures, which introduce considerable order into the procedure. These are:

1. The Equivalence Postulate. It is possible to assume that all mer units in a crystal occupy geometrically equivalent positions with respect to the chain axis.

2. The Minimum Energy Postulate. The conformation of the chain in a crystal may be assumed to approach the conformation of minimum potential energy for an isolated chain oriented along an axis.

3. The Packing Postulate. As many elements of symmetry of isolated chain as possible are maintained in the lattice, so equivalent atoms of different mer units along an axis tend to assume equivalent positions with respect to atoms of neighboring chains.

The equivalence postulate is seen in the structures given in Figure 6.6. Here,the chain mers repeat their structure in the next unit cell.

Energy calculations made for both single molecules and their unit cells serve three purposes: (a) they clarify the factors governing the crystal and molecular structure already tentatively arrived at experimentally, (b) they suggest the most stable molecular conformation and its crystal packing starting from the individual mer chemical structure, and (c) they provide a collection of reliable potential functions and parameters for both intra- and intermolecular interactions based on well-deﬁned crystal structures (27).An example of intermolecular interactions is hydrogen bonding in the polyamide structures described in Figure 6.8.

The packing postulate is seen at work in Figure 6.7, where enantiomorphic structures pack closer together in space than if the chains had the same sense of helical twist.

Last, one should not neglect the very simple but all important density. The crystalline cell is usually about 10% more dense than the bulk amorphous polymer. Signiﬁcant deviations from this density must mean an incorrect model.

Because of the importance of polymer crystallinity generally, and the unit cell in particular, the subject has been reviewed many times (17,21,27,31–41).

6.4 STRUCTURE OF CRYSTALLINE POLYMERS

6.4.1 The Fringed Micelle Model

Very early studies on bulk materials showed that some polymers were partly crystalline. X-ray line broadening indicated that the crystals were either very

256

THE CRYSTALLINE STATE

imperfect or very small (42). Assuming the latter, in 1928 Hengstenberg and Mark (43) estimated that the crystallites of ramie, a form of native cellulose,were about 55 Å wide and over 600 Å long by this method. It had already been established that the polymer chain passed through many unit cells. Because of the known high molecular weight, the polymer chain was calculated to be even longer than the crystallites. Hence it was reasoned that they passed in and out of many crystallites (32,44,45). Their ﬁndings led to the fringed micelle model.

According to the fringed micelle model, the crystallites are about 100 Å long (Figure 6.9). The disordered regions separating the crystallites are amorphous. The chains wander from the amorphous region through a crystallite,and back out into the amorphous region. The chains are long enough to pass through several crystallites, binding them together.

The fringe micelle model was used with great success to explain a wide range of behavior in semicrystalline plastics, and also in ﬁbers. The amorphous regions, if glassy, yielded a stiff plastic. However, if they were above Tg, then they were rubbery and were held together by the hard crystallites. This model explains the leathery behavior of ordinary polyethylene plastics, for example.

The greater tensile strength of polyethylene over that of low-molecular-weight hydrocarbon waxes was attributed to amorphous chains wandering from crystallite to crystallite, holding them together by primary bonds. The ﬂexible nature of ﬁbers was explained similarly; however, the chains were oriented along the ﬁber axis (see Section 6.3). The exact stiffness of the plastic or ﬁber

6.4 STRUCTURE OF CRYSTALLINE POLYMERS 257

Figure 6.9 The fringed micelle model. Each chain meanders from crystallite to crystallite,binding the whole mass together.

was related to the degree of crystallinity, or fraction of the polymer that was crystallized.

6.4.2 Polymer Single Crystals

Ideas about polymer crystallinity underwent an abrupt change in 1957 when Keller (19) succeeded in preparing single crystals of polyethylene. These were made by precipitation from extremely dilute solutions of hot xylene. These crystals tended to be diamond-shaped and of the order of 100 to 200 Å thick(see Figure 6.5) (21). Amazingly electron diffraction analysis showed that the polymer chain axes in the crystal body were essentially perpendicular to the large, ﬂat faces of the crystal. Since the chains were known to have contour lengths of about 2000 Å and the thickness of the single crystals was in the vicinity of 110 to 140 Å, Keller concluded that the polymer molecules in the crystals had to be folded upon themselves. These observations were immediately conﬁrmed by Fischer (47) and Till (48).†

6.4.2.1 The Folded-Chain Model This led to the folded-chain model,illustrated in Figure 6.10 (41). Ideally the molecules fold back and forth with hairpin turns. While adjacent reentry has been generally conﬁrmed by smallangle neutron scattering and infrared studies for single crystals, the present understanding of bulk crystallized polymers indicates a much more complex situation (see below).

Figure 6.10 uses polyethylene as the model material. The orthorhombic cell structure and the a- and b-axes are illustrated. The c-axis runs parallel to the chains. The dimension  is the thickness of the crystal. The predominant fold plane in polyethylene solution-grown crystals is along the (110) plane. Chain folding is also supported by NMR studies (see Section 6.7) (49–51).

For many polymers, the single crystals are not simple ﬂat structures. The crystals often occur in the form of hollow pyramids, which collapse on drying.

If the polymer solution is slightly more concentrated, or if the crystallization rate is increased, the polymers will crystallize in the form of various twins,spirals, and dendritic structures, which are multilayered (see Figure 6.11) (34).

These latter form a preliminary basis for understanding polymer crystallization from bulk systems.

Simple homopolymers are not the only polymeric materials capable of forming single crystals. Block copolymers of poly(ethylene oxide) crystallize in the presence of considerable weight fractions of amorphous polystyrene(see Figure 6.12) (52). In this case square-shaped crystals with some spirals are

258

THE CRYSTALLINE STATE

† The early literature reveals signﬁcant premonitions of this discovery. K. H. Storks, J. Am. Chem.

Soc., 60, 1753 (1938) suggested that the macromolecules in crystalline gutta percha are folded back and forth upon themselves in such a way that adjacent sections remain parallel. R.

Jaccodine, Nature (London), 176, 305 (1955) showed the spiral growth of polythylene single crystals by a dislocation mechanism.

6.4 STRUCTURE OF CRYSTALLINE POLYMERS 259

Figure 6.10 Schematic view of a polyethylene single crystal exhibiting adjacent reentry. The orthorhombic subcell with dimensions a and b, typical of many n-parafﬁns, is illustrated below(41).

Figure 6.11 Single crystal of polyamide 6 precipitated from a glycerol solution. The lamellae are about 60 Å thick. Black marks indicate 1 mm (34).

seen. The crystals reject the amorphous portion (polystyrene), which appears on the surfaces of the crystals.

Amorphous material also appears on the surfaces of homopolymer single crystals. As will be developed below, causes of this amorphous material range from chain-end cilia to irregular folding.

6.4.2.2 The Switchboard Model In the switchboard model the chains do not have a reentry into the lamellae by regular folding; they rather reenter more or less randomly (53). The model more or less resembles and old-time telephone switchboard. Of course, both the perfectly folded chain and switchboard models represent limiting cases. Real systems may combine elements of both. For bulk systems, this aspect is discussed in Section 6.7.

6.5 CRYSTALLIZATION FROM THE MELT

6.5.1 Spherulitic Morphology

In the previous sections it was observed that when polymers are crystallized from dilute solutions, they form lamellar-shaped single crystals. These crystals exhibit a folded-chain habit and are of the order of 100 to 200 Å thick. From somewhat more concentrated solutions, various multilayered dendritic structures are observed.

260

THE CRYSTALLINE STATE

Figure 6.12 Single crystals of poly(ethylene oxide)–block–polystyrene diblock copolymers. (a)Optical micrograph. (b) Electron micrograph. Mn (PS) = 7.3 ¥ 103 g/mol; Mn (PEO) = 10.9 ¥ 103;weight fraction polystyrene is 0.34 (52).

When polymers crystallize from the melt, they usually supercool to greater or lesser extents; see Figure 6.3. Thus, the crystallization temperature may be 10 to 20°C lower than the melting temperature. Supercooling arises from the extra free energy required to align chain segments, common in the crystallization of many complex organic compounds as well as polymers.

When polymer samples are crystallized from the melt, the most obvious  of the observed structures are the spherulites (33). As the name implies,spherulites are sphere-shaped crystalline structures that form in the bulk (see Figure 6.13) (34). One of the more important problems to be addressed concerns the form of the lamellae within the spherulite.

Spherulites are remarkably easy to grow and observe in the laboratory (36).

Simple cooling of a thin section between crossed polarizers is sufﬁcient,although controlled experiments are obviously more demanding. It is observed that each spherulite exhibits an extinction cross, sometimes called a Maltese cross. This extinction is centered at the origin of the spherulite, and the arms of the cross are oriented parallel to the vibration directions of the microscope polarizer and analyzer.

Usually the spherulites are really spherical in shape only during the initial stages of crystallization. During the latter stages of crystallization, the

6.5 CRYSTALLIZATION FROM THE MELT 261

Figure 6.13 Spherulites of low-density polyethylene, observed through crossed polarizers.

Note characteristic Maltese cross pattern (34).

spherulites impinge on their neighbors. When the spherulites are nucleated simultaneously, the boundaries between them are straight. However, when the spherulites have been nucleated at different times, so that they are different in size when impinging on one another, their boundaries form hyperbolas.

Finally, the spherulites form structures that pervade the entire mass of the material. The kinetics of spherulite crystallization are considered in Section

6.7.

Electron microscopy examination of the spherulitic structure shows that the spherulites are composed of individual lamellar crystalline plates (see Figure

6.14) (34). The lamellar structures sometimes resemble staircases, being composed of nearly parallel (but slightly diverging) lamellae of equal thickness.

Amorphous material usually exists between the staircase lamellae.

X-ray microdiffraction (37) and electron diffraction (38) examination of  the spherulites indicates that the c-axis of the crystals is normal to the radial(growth) direction of the spherulites. Thus the c-axis is perpendicular to the lamellae ﬂat surfaces, showing the resemblance to single-crystal structures.

262

THE CRYSTALLINE STATE

Figure 6.14 Surface replica of polyoxymethylene fractured at liquid nitrogen temperatures.

Lamellae at lower left are oriented at an angle to the fracture surface. Lamellae elsewhere are nearly parallel to the fracture surface, being stacked up like cards or dishes in the bulk state.

These structures closely resemble stacks of single crystals, and they have led to ideas about chain folding in bulk materials (34).

For some polymers, such as polyethylene (37), it was shown that their lamellae have a screwlike twist along their unit cell b axis, on the spherulite radius.

The distance corresponding to one-half of the pitch of the lamellar screw  is just in accordance with the extinction ring interval visible on some  photographs.

The growth and structure of spherulites may also be studied by small-angle light scattering (39,40). The sample is placed between polarizers, a monochromatic or laser light beam is passed through, and the resultant scattered beam is photographed. Two types of scattering patterns are obtained, depending on polarization conditions (54). When the polarization of the incident beam and that of the analyzer are both vertical, it is called a Vn type of pattern.

When the incident radiation is vertical in polarization but the analyzer is horizontal (polarizers crossed), an Hn pattern is obtained.

The two types of scattering patterns are illustrated in Figure 6.15 (54).These patterns arise from the spherulitic structure of the polymer, which is optically anisotropic, with the radial and tangential refractive indexes being different.

The scattering pattern can be used to calculate the size of the spherulites(40) (see Figure 6.16). The maximum that occurs in the radial direction, U, is related to R, the radius of the spherulite by

(6.2)

where qmax is the angle at which the intensity maximum occurs and l is the wavelength. As the spherulites get larger, the maximum in intensity occurs at smaller angles.

Conversely, Stein (54) points out that in very rapidly crystallized polymers,spherulites are often not observed. The smaller amount of scattering observed results entirely from local structure. These structures are highly disordered.

Mandelkern recently drew a morphological map for polyethylene (55). He showed that the supermolecular structures become less ordered as the molecular weight is increased or the temperature of crystallization is decreased.

U

R

max

max

= ÊË

ˆ¯

ÊË

ˆ¯ =

4

2

4 1

p l

q

sin

.

6.5 CRYSTALLIZATION FROM THE MELT 263

Figure 6.15 Different types of light-scattering patterns are obtained from spherulitic polyethylene using (a) Vv and (b) Hv polarization (54). Note the twofold symmetry of the Vv pattern, and the fourfold symmetry of the Hv pattern. This provided direct experimental evidence that spherulites were anisotropic.

264

THE CRYSTALLINE STATE

Figure 6.16 The calculated Hv light-scattering pattern for an idealized spherulite (40).

Compare with the actual result, Figure 6.15b.

A model of the spherulite structure is illustrated in Figure 6.17 (41). The chain direction in the bulk crystallized lamellae is perpendicular to the broad plane of the structure, just like the dilute solution crystallized material.

The spherulite lamellae also contain low-angle branch points, where new lamellar structures are initiated. The new lamellae tend to keep the spacing between the crystallites constant.

While the lamellar structures in the spherulites are the analogue of the single crystals, the folding of the chains is much more irregular, as will be developed further in Section 6.6.2.3. In between the lamellar structures lies amorphous material. This portion is rich in components such as atactic polymers, low-molecular-weight material, or impurities of various kinds.

The individual lamellae in the spherulites are bonded together by tie molecules, which lie partly in one crystallite and partly in another. Sometimes these tie molecules are actually in the form of what are called intercrystalline links (56–59), which are long, threadlike crystalline structures with the c axis along their long dimension. These intercrystalline links are thought to be important in the development of the great toughness characteristic of semicrystalline polymers. They serve to tie the entire structure together by crystalline regions and/or primary chain bonds.

6.5.2 Mechanism of Spherulite Formation

On cooling from the melt, the ﬁrst structure that forms is the single crystal.

These rapidly degenerate into sheaﬂike structures during the early stages of the growth of polymer spherulites (see Figure 6.18) (33). These sheaﬂike structures have been variously called axialites (60) or hedrites (61). These  transitional, multilayered structures represent an intermediate stage in the  formation of spherulites (62). It is evident from Figure 6.18 that as growth  proceeds, the lamellae develop on either side of a central reference plane. The lamellae fan out progressively and grow away from the plane as the structure begins to mature.

The sheaﬂike structures illustrated in Figure 6.18 are modeled in Figure 6.19(33). As in Figure 6.18, both edge-on and ﬂat-on views are illustrated. Figure

6.18a is modeled by Figure 6.19, row a, column III, and Figure 6.18b is modeled by row b, column III. Gradually the lamellae in the hedrites diverge or fan outward in a splaying motion. Repeated splaying, perhaps aided by lamellae

6.5 CRYSTALLIZATION FROM THE MELT 265

Figure 6.17 Model of spherulitic structure. Note the growth directions and lamellar branch points that ﬁll the space uniformly with crystalline material. After J. D. Hoffman et al. (41).

that are intrinsically curved, eventually leads to the spherical shape characteristic of the spherulite.

6.5.3 Spherulites in Polymer Blends and Block Copolymers

There are two cases to be considered. Either the two polymers composing the blend may be miscible and form one phase in the melt, or they are immiscible and form two phases. Martuscelli (63) pointed out that if the glass transition of the miscible noncrystallizing component is lower than that of the crystallizing component (i.e., its melt viscosity will be lower, other things being equal), then the spherulites will actually grow faster, although the system  is diluted. Usually, crystallizable polymers containing low-molecular-weight fractions (which are not incorporated in the spherulite) crystallize faster.

266

THE CRYSTALLINE STATE

Figure 6.18 Electron micrographs of replicas of hedrites formed in the same melt-crystallized thin ﬁlm of poly(4-methylpentene-1). (a) An edge-on view of a hedrite. Note the distinctly lamellar character and the “sheaﬂike” arrangement of the lamellae. (b) A ﬂat-on view of a hedrite.

Note the degenerate overall square outline of the object, whose lamellar texture is evident (33).

Figure 6.19 Schematic development of a spherulite from a chain-folded precursor crystal.

Rows (a) and (b) represent, respectively, edge-on and ﬂat-on views of the evolution of the spherulite (33).

Martuscelli also pointed out that the inverse was also true, especially if the noncrystallizing polymer was glassy at the temperature of crystallization.

The crystallization behavior is quite different if the two polymers are immiscible in the melt. Figure 6.20 (64) shows droplets of polyisobutylene dispersed in isotactic polypropylene. On spherulite formation, the droplets, which are noncrystallizing, become ordered within the growing arms of the crystallizing component.

Block copolymers also form spherulites (65–67). The morphology develops on a ﬁner scale, however, because the domains are constrained to be of the order of the size of the individual blocks. In the case of a triblock copolymer,for example, the chain may be modeled as wandering from one lamella to another through an amorphous phase consisting of the center block (see Figure 6.21) (67).

Figure 6.22 (66) illustrates the spherulite morphology for poly(ethylene oxide)–block–polystyrene. Two points should be made. First, the glass

6.5 CRYSTALLIZATION FROM THE MELT 267

Figure 6.20 Optical micrograph of a thin ﬁlm of isotactic polypropylene/polyisobutylene blend.

(a) it-PP spherulite (Tc = 133°C), surrounded by melt blend at the early stage of crystallization.

(b) The same region of ﬁlm after melting of spherulite. Note the multiphase morphology common to many blends (63).

268

THE CRYSTALLINE STATE
