Repository: jeffsking/WKB-OB

File: RAW_FULL/ima_sync/个人知识库/WKB/Resources/Ebook/polymer-science-and-technology_compress.pdf.md (part 13 of 30)
---
methacrylonitrile is added to a solution of sodium in liquid ammonia at –75°C. Typical electronwithdrawing substituents that permit the anionic polymerization of a monomer include –CN, –COOR,–C6H5, and –CH› CH2. The electronegative group pulls electrons from the double bond and consequently renders the monomer susceptible to attack by an electron donor. Catalysts for anionic polymerization include Grignard reagents, organosodium compounds, alkali metal amides, alkoxide, and hydroxides.

1. Mechanism

Propagation in anionic polymerization proceeds according to the following reactions:

(7.60)

Here, M+ represents a counterion that accompanies the growing chain. In most cases, M+ is an alkali

metal ion, whereas X and Y are either electron-withdrawing groups or unsaturated groups capable of resonance stabilization of the negative charge.

Initiation may occur in two ways: a direct attack of a base on the monomer to form a carbanion(Equation 7.61) or by transfer of an electron from a donor molecule to the monomer to form an anion radical (Equation 7.62).

(7.61)

(7.62)

M+B– may be a metal amide, alkoxide, alkyl, aryl, and hydroxide depending on the nature of the monomer.

The effectiveness of the catalyst in the initiation process depends on its basicity and the acidity of the monomer. For example, in the anionic polymerization of styrene, the ability to initiate reaction decreases in the order –CH2––NH–2> NH–2 @ OH–. Indeed, OH– will not initiate anionic polymerization of

styrene. Where the anion is polyvalent, such as tris(sodium ethoxy) amine N(CH2CH2O– Na+)3, an

equivalent number of growing chains (in this case, three) can be initiated simultaneously.

The donor molecular in Equation 7.58 represents, in general, an alkali metal. In this case, transfer results in the formation of a positively charged alkali metal counterion and an anion radical. Pairs of anion radicals combine to form a dianion.

(7.63)

In carefully controlled systems (pure reactants and inert solvents), anionic polymerizations do not exhibit termination reactions. As we shall see shortly, such systems are referred to as living polymers;however, because of the reactivity of carbanions with oxygen, carbon dioxide, and protonic compounds,termination occurs according to Equation 7.64.

M+

C X

Y

CH2

-

C X

Y

+

M+

CH2

C X

Y

C X

Y

CH2

CH2

-

+

C

CH2

-

X

Y

M+

C X

Y

CH2

M+

B

B-

+

C

•

CH2

anion radical

-

X

Y

MO

C X

Y

CH2

M+

-

C X

Y

CH2

M+

CH2

-

C X

Y

M+

-

C X

Y

CH2

M+

-

C X

Y

•

+

M+

CH2

•

Copyright 2000 by CRC Press LLC

CHAIN-REACTION (ADDITION) POLYMERIZATION

201

(7.64)

The terminal groups in Equations 7.64a and 7.64b cannot propagate and, consequently, effectively terminate polymer growth. Equations 7.64c–7.64e involve proton transfer from the solvent to the growing chain resulting in a dead polymer. This is exempliﬁed by the sodium-catalyzed polymerization of butadiene in toluene:

Other possible termination reactions include (1) the transfer of a hydride ion leaving a residual terminal unsaturation (this, however, is a high-energy process and therefore unlikely); (2) isomerization of the carbanion to give an inactive anion; and (3) irreversible reaction of the carbanion with the solvent or monomer. In general, termination by transfer to the solvent predominates in anionic polymerization.

2. Kinetics

Available kinetic data for the polymerization of styrene by potassium amide in liquid ammonia support the following steps in the mechanism of anionic polymerization.

(7.65)

Considering the relatively high dielectric constant of the liquid ammonia medium, the counterion K+can be neglected. Assuming steady-state kinetics:

(7.66)

(7.67)

Thus from Equations 7.61 and 7.62

(7.68)

C-

(a)

+ O2

COOC- + H2O

CH

O

C- + CO2

CC

O-+ OHC- + RH

CH + RC- + RC

CH + RC

O

OH

O

O-

(b)

(c)

(d)

(e)

∧∧ −

−

−



→

  ∧∧ −

−

−

+

−

+

(

)

−

+

CH CH CH CH Na

CH CH CH CH C H CH Na

CH C H

2

2

2

3

6 5

2

3 6 5

›

›

toluene

KNH

K NH

NH M

NH M

NH M M

NH M

NH M NH

NH M H NH

K

k

n

k

n

n

k

n

i

p

tr

2

2

2

2

2

2

1

2

3

2

2

1

+

−

−

−

−

+−

−

−

+

+  →

+  →

+

 →

+

R k NH Mi i= [ ][ ]−2

R k NH M NHt tr n= −[ ] [ ]−2 3

NH M

k k

NH M

NH

n

i tr

2

2

2

3

−

[

] = [ ] [ ][ ]

−

−

Copyright 2000 by CRC Press LLC

202

POLYMER SCIENCE AND TECHNOLOGY

The rate of polymerization becomes

(7.69)

Given the predominance of transfer reactions, the degree of polymerization Xn is given by

(7.70)

Example 7.8: Polymerization of styrene in liquid ammonia gave high yield of low-molecular-weight

polystyrene, whereas methacrylonitrile gave high conversion of high-molecular-weight polymethacrylonitrile. Explain.

Solution: Since the reaction is carried out in liquid ammonia, proton transfer from the solvent (ammonia)

is the possible termination reaction. The relevant carbanions are

(Str. 4)

Since the –CN group is more electronegative than the phenyl group, the styrene carbanion will be more basic than the methacrylonitrile carbanion and as such more susceptible to proton transfer from ammonia.

Transfer reactions generally lead to low-molecular-weight polymers.

D. LIVING POLYMERS

The absence of the termination step in anionic polymerizations with carefully puriﬁed reactants in inert reactions media results, as indicated above, in living polymers. In such systems, the growing species remain dormant in the absence of monomers but resume their growth activity with a fresh monomer supply. With adequate mixing, the monomer supplied to the system is distributed among the growing centers (living polymers). As a result, the number-average degree of polymerization is simply the ratio of the number of moles of monomer added to the total number of living polymers. That is,

Unlike other chain reactions where the growing chains undergo spontaneous termination, the reactive end groups in living polymers may be annihilated (“killed”) by a choice of suitable reactants by the experimenter at a desired stage of the polymerization process. Thus living polymers offer fascinating potentials for the development of novel polymer systems. We discuss a few examples.

Spontaneous termination is governed by the laws of probability. Therefore, in polymerization involving spontaneous termination, the resulting polymers have a distribution of molecular weights since the lifetimes of the growing centers vary. But with living polymers where termination is lacking, a polymer

with a nearly uniform molecular weight (monodisperse) can be obtained if the system is devoid of impurities and is well mixed.

R k NH M M

kkkNH MNH

p

p

n

p

i tr

=

−

[

] [ ]

=

[ ] [ ]

[ ]

−

−

2

2

2

3

X

R R

k k

M NH

n

p t

p tr

= =

[ ][ ]3

CH3

CH2 C H

and

CH2 C CN

Xn = [

]

[

]

monomer catalyst

Copyright 2000 by CRC Press LLC

CHAIN-REACTION (ADDITION) POLYMERIZATION

203

The ability of living polymers to resume growth with the addition of fresh monomer provides an

excellent opportunity for the preparation of block copolymers. For example, if a living polymer with

one active end from monomer A can initiate the polymerization of monomer B, then an A–AB–B type copolymer can be obtained (e.g., styrene–isoprene copolymer). If, however, both ends of polymer A are active, a copolymer of the type B–BA–AB–B results. Examples are the thermoplastic rubbers polystyrene-polyisoprene-polystyrene and poly(ethylene oxide)-polystyrene-poly(ethylene oxide). In principle,for ﬁxed amounts of two monomers that are capable of mutual formation of living polymers, a series of polymers with constant composition and molecular weight but of desired structural pattern can be produced by varying the fraction and order of addition of each monomer.

The potential versatility of living polymers in chemical synthesis is further demonstrated by the possibility of formation of polymers with complex shapes by employing polyfunctional initiators or

terminating monodisperse living polymers with polyfunctional linking agents. For example, star-shaped poly(ethylene oxide) can be prepared with the trifunctional initiator trisodium salt of triethanol amine,N(CH2CH2O– Na+)3. Another possible area of utilizing living polymers is in the introduction of speciﬁc

end groups by terminating the living polymer with an appropriate agent. For example, termination of living polystyrene with CO2 introduces terminal carboxylic groups, while reaction with ethylene oxide

introduces hydroxy end groups. The utilization of these two approaches (synthesis of block copolymers or functional-ended polymers) provides the synthetic polymer chemist with a powerful tool for producing polymers with fascinating architectural features and properties (Table 7.4).

Copyright 2000 by CRC Press LLC

204

POLYMER SCIENCE AND TECHNOLOGY

E. COORDINATION POLYMERIZATION

A major development in polymer chemistry was the development in 1953 of new catalysts leading to the formation of polymer with exceptional structural regularity. The ﬁrst catalysts were described by

Ziegler7 for the low-pressure polymerization of ethylene. These were modiﬁed by Natta8 and his associates and used for the highly stereospeciﬁc polymerization of α-oleﬁns, dioleﬁns, and other monomers.

As indicated in Chapter 1, Ziegler and Natta were awarded the Nobel prize in chemistry in 1963 for their work in this area. These catalysts are usually referred to as Ziegler–Natta catalysts, and since polymerization processes utilizing these catalysts result in stereoregular structures, they are sometimes called stereospeciﬁc or stereoregular polymerization. However, the term coordination polymerization is

used here to reﬂect the mechanism which, as we shall see presently, is believed to govern the reaction involving these catalysts.

1. Mechanisms

The metals that are more frequently found as components of Ziegler–Natta catalysts are some light elements of groups I–III of the periodic table (e.g., Li, Be, Mg, Al), present as organometallic compounds and halides, or other derivatives of transition metals of groups IV–VIII (e.g., Ti, V, Cr, Mo, Rh, Rn, Co,

and Ni). A typical example is the product(s) of the reaction between triethylaluminum and titanium tetrachloride. The composition of the product is not well deﬁned but is believed to be either an alkylated metal halide (monometallic I) or a bimetallic complex involving a bridge between the two metals (II).

(Str. 5)

While coordination polymerization may be anionic or cationic, relatively fewer examples of cationic

coordination polymerization leading to the formation of stereoregular polymers currently exist. These are limited almost exclusively to the polymerization of monomers containing heteroatoms with lone electron pairs such as oxygen or nitrogen. In any case, the growth reaction in coordination polymerization is considered to be controlled by the counterion of the catalysts, which ﬁrst coordinates and orients the incoming monomer and then inserts the polarized double bond of the monomer in the polarized bond between the counterion and the end of the growing chain. Coordination involves the overlap of the electrons of the monomer with a vacant sp orbital in the case of groups I–III metals or a vacant d orbital in the case of transition metals. The proposed propagation mechanisms for both the monometallic and bimetallic catalyst are shown below.

CH2

Cl

Ti

(I)

Cl

CH3

Al

Cl

C2H5

C2 H5 Ti Cl3   +   (C2 H5)2 AlCl

(II)

Ti Cl4   +   (C2 H5)3 Al

C2H5

Copyright 2000 by CRC Press LLC

CHAIN-REACTION (ADDITION) POLYMERIZATION

205

Monomettalic catalyst

(Str. 6)

(Str. 7)

Ti

Cl Cl

Cl

CH 2

CHR

CH 2

C 2H 5

Ti

Cl Cl

Cl

CH2 CHR

Ti

Cl

CHR CH2

Ti

Cl Cl

Cl CH2

CHR

CH 2

CH 2

C 2H 5

CH 2

CH 2

C 2H 5

CH 2

CH 2

C 2H 5

Cl Cl

Copyright 2000 by CRC Press LLC

206

POLYMER SCIENCE AND TECHNOLOGY

The dominant feature of the coordination polymerization mechanism is the presence of forces that orient and insert each incoming monomer into the growing polymer chain according to a particular steric conﬁguration. The surface of the crystalline salts of the transition metals that constitute part of the catalyst system is thought to play a vital role in this function. With Ziegler–Natta catalysts, ethylene is polymerized to a highly linear chain compared with the branched products from the high-pressure process(radical polymerization). By a convenient choice of catalyst system, isotactic and syndiotactic polypropylene can be obtained. Higher α-oleﬁns yield isotactic polymers with heterogeneous catalyst systems.

The versatility and selectivity of Ziegler–Natta catalysts are demonstrated even more sharply in the polymerization of conjugated dienes. By a suitable choice of catalyst system and reaction conditions,conjugated dienes like butadiene and isoprene can be made to polymerize into any of their isomers almost exclusively: trans-1,4; cis-1,4; or isotactic or syndiotactic 1,2.

Example 7.9: Among the elements of the ﬁrst group of the periodic table, only organometallic compounds of lithium show a considerable tendency to give stereospeciﬁc catalysts. Also, this tendency decreases with increasing atomic radius of the elements of this group. Explain this observation.

Solution: Two conditions that are essential for anionic coordination polymerization are (1) the monomer

must form a complex with the metal atom of the catalyst before its insertion in the metal–carbon bond,and (2) the bond between the metal of the catalyst and the carbon atom of the polymer chain must be at least partially polarized. Now, the electropositive nature of the metals of the ﬁrst group of the periodic table increases with increasing atomic radius. This means that among these elements lithium has the highest electron-withdrawing power (generates the highest electric ﬁeld) and consequently has the highest ability to coordinate with the double bond of the monomer (condition 1). The ionization of the bond

between the metal (M) and the polymer (P) may be represented as follows:

(Str. 8)

The degree of ionization of this bond depends partly but signiﬁcantly on the electropositivity of the

metal. Only the polarized metal–polymer bond of type II leads to the formation of sterically regular

polymers. When a metal is very electropositive, it can be assumed that the growing polymer anion is essentially a free ion (III) and as such the positive counterion has negligible inﬂuence on the coordination,orientation, and insertion of the incoming monomer into the polymer chain and hence on the structural regularity of the polymer. Consequently, the tendency for stereospeciﬁcity decreases with increasing electropositivity (i.e., increasing atomic radius).

Example 7.10: Explain the observed variations in the stereoregularity of polymers when the metal of

the catalyst or the reaction medium is varied.

Solution: The growth reaction in coordination polymerization ﬁrst involves coordination of the monomer to the counterion of the catalyst and the insertion of the polarized double bond of the monomer in the polarized bond between the counterion and the end group of the growing chain. The nature of the coordinating metal in the catalyst determines the particular orientation imposed on the absorbed monomer. Consequently, stereoregularity of polymer may vary with different metals. The ability of the

counterion to determine the orientation imposed on the incoming monomer is inﬂuenced by the extent of polarization of the bond between the counterion and the end group of the growing chain. The extent of polarization of this bond is itself a function of the solvating power of the reaction medium. Therefore,

variation of the reaction medium causes a variation in polymer stereoregularity.

M

covalent

(I)

P

Mδ+

polarized

(II)

PδM+    +    Pfree ions

(III)

Copyright 2000 by CRC Press LLC

CHAIN-REACTION (ADDITION) POLYMERIZATION

207

X. PROBLEMS

7.1. The following data were obtained by Arnett12 for the polymerization of methyl methacrylate in benzene

at 77°C with azo-bis-isobutyronitrile initiator. Assuming that the initiator efﬁciency is independent of

monomer concentration, are the data consistent with the model for the rate of polymerization by freeradical mechanism?

7.2. A steady-state free-radical styrene polymerization process is being controlled such that the rate of polymerization is constant at 1.79 g of monomer/ml-min. The initiator concentration is 6.6 × 10–6 mol/ml.

a. What must be done to maintain the constant rate of polymerization?

b. If the rate constant for the ﬁrst-order decomposition of the initiator, kd, is 3.25 × 10–4 min–1, what is

the rate of free radical generation per second per milliliter? What is Xn?

c. What percentage of the original initiator concentration remains after a reaction time of 3 h?

7.3. Consider the isothermal solution polymerization of styrene at 60°C in the following formulation:

100 g styrene

400 g benzene

0.5 g benzoyl peroxide

Assume that the initiator is 100% efﬁcient and has a half-life of 44 h. At 60°C, kp = 145 l/mol-s, kt =

0.130 l/mol-s. All ingredients have unit density.

a. Derive the rate expression for this polymerization reaction.

b. Calculate the rate of propagation at 50% conversion.

c. How long will it take to reach this conversion?

7.4. For the polymerization of pure (undiluted) styrene with benzoyl peroxide at 60°C, the number-average degree of polymerization, Xn, is given by the general expression:

For a rate of polymerization of 10–4 mol/l-s and monomer concentration of 8.35 mol/l calculate:

a. The value of the transfer constant to the monomer

b. Number-average degree of polymerization, Xn

c. Xn assuming there is no transfer (normal termination)

[M]

[I]

–d[M]/dt

(kmol/m 3) (mol/m 3) (mol/m 3 · sec)

9.04

0.235

0.193

8.63

0.206

0.170

7.19

0.255

0.165

6.13

0.228

0.129

4.96

0.313

0.122

4.75

0.192

0.0937

4.22

0.230

0.0867

4.17

0.581

0.130

3.26

0.245

0.0715

2.07

0.211

0.415

From Arnett, L.M., J. Am. Chem. Soc.,74,2027, 1952. With permission.

10 60 10 8 4 10

2 4 10

4

2

2

7

2

3

X

R M

R M

n

p

p

=

× + ×[ ]+ ×[ ]−

.

.

.

Copyright 2000 by CRC Press LLC

208

POLYMER SCIENCE AND TECHNOLOGY

d. The kinetic chain length

e. The transfer constant to the initiator if fkdk2p/kt = 2.29 × 10–9

f. The efﬁciency of initiation of polymerization of styrene in benzoyl peroxide if kd = 3.2 × 10–6 s–1

7.5. The bulk polymerization of styrene at 100°C with benzoyl peroxide as the initiator resulted in a polymer of molecular weight 4.16 × 105. End-use tests showed that this product would be adequate provided the variation in molecular weight did not exceed 20%. However, to ensure better temperature control of the reactor, it was decided that the polymerization should be carried out in a solvent at a dilution factor of 2. The following solvents are available:

Assuming that only transfer to the solvent is possible, show that cyclohexane is the better of the two solvents for the end use under calculation.

7.6. The transfer constants to the solvent for the polymerization of styrene, methyl methacrylate, and vinyl acetate in toluene at 80°C are given below:

Chain radical

CS × 104

Styrene

0.31 Methyl methacrylate 0.52 Vinyl acetate

92.00

Find the ratio of the dilution factors for the three monomers if the molecular weight of the resulting polymers is each reduced to one-fourth that from the solvent-free polymerization. Assume that the degree of polymerization Xn in the absence of the solvent for the monomers is the same [Xno = 5.0 × 103].

7.7. Explain why molecular weight (Xn) increases with decreasing reaction temperature in cationic polymerization. Assume that termination predominates over transfer.

7.8. The rate constant for propagation of (polystyrene)– Na+ in tetrahydrofuran for 25°C was found to be

400 l-mol–1 s–1. The rate constants for proton transfer to the anion from water and ethanol were 4000 l-mol–1

s–1 and 4 l-mol–1 s–1, respectively. Which of these impurities (water or ethanol) is more likely to inhibit

high polymer formation in sodium-catalyzed anionic polymerization of styrene in tetrahydrofuran?

7.9. If anionic coordination is carried out in ethers or amines, sterically regular structures are generally not obtained. Explain this observation.

7.10. One mole of styrene monomer and 1.0 × 10 mol of azo-bis-isobutyronitrile initiator are dissolved in 1 l

benzene. Estimate the molecular weight of the resulting polymer if each initiator fragment starts a chain and

a. All chains start at the same time. Termination is by disproportionation (all chains are of equal length).

b. Same as in case (a) but termination is by coupling.

c. Same as in case (a) but 6.0 × 10–4 mol mercaptan are added and each mercaptan acts as a chain transfer agent once.

7.11. The following data are obtained for the polymerization of a new monomer. Determine

a. The time for 50% conversion in run D

b. The activation energy of the polymerization

Solvent

Transfer Constant, C S, for styrene at 100°C

Cyclohexane

0.16 × 10–4

Carbon tetrachloride

180.0 × 10–4

Run

Temperature (°C)

Conversion (%)

Time (min)

Initial Monomer  Conc. (mol/l)

Initial Initiator  Conc. (mol/l)

A

60

50

50

1.0

0.0025

B

80

75

700

0.50

0.0010

C

60

40

60

0.80

0.0010

D

60

50

—

0.25

0.0100

Copyright 2000 by CRC Press LLC

CHAIN-REACTION (ADDITION) POLYMERIZATION

209

7.12. Sketch, on the same plot, molecular weight conversion curves for

a. Free-radical polymerization

b. Living polymerization

c. Condensation polymerization

REFERENCES

1. Lenz, R.W., Organic Chemistry of High Polymers, Interscience, New York, 1967.

2. Lowell, A.I. and Price, J.R., J. Polym. Sci., 43, 1, 1960.

3. Schulz, G.V. and Husemann, E., Z  Phys. Chem. Abt. B., 39, 246, 1938.

4. Schulz, G.V. and Harborth, H., Macromol. Chem., 1, 106, 1947.

5. Young, L.J., in Polymer Handbook, 2nd ed., Brandrup, J. and Immergut, E.H., Eds., John Wiley & Sons, New York,

1975.

6. Webster, O.W., Science, 251, 887, 1991.

7. Ziegler, K., Holzkamp, E., Breil, H., and Martin, H., Agnew. Chem., 67, 541, 1955.

8. Natta, G., Pino, P., Corradini, P., Danusso, F., Mantica, E., Mazzanti, G., and Moraghio, G., J. Am. Chem. Soc., 77,

1708, 1955.

9. Flory, P.J., Principles of Polymer Chemistry, Cornell University Press, Ithaca, NY, 1953.

10. Odian, G., Principles of Polymerization, McGraw-Hill, New York, 1970.

11. Billmeyer, F.W., Jr.: Textbook of Polymer Science, 2nd ed., Interscience, New York, 1971.

12. Arnett, L.M., J. Am. Chem. Soc., 74, 2027, 1952.

Copyright 2000 by CRC Press LLC

211

0-8493-????-?/97/$0.00+$.50© 1997 by CRC Press LLC

Chapter 8

Copolymerization

I. INTRODUCTION

As indicated in Chapter 1, the polymerization of organic compounds was ﬁrst reported about the mid19th century. However, it was not until about 1910 that the simultaneous polymerization of two or more monomers (or copolymerization) was investigated when it was discovered that copolymers of oleﬁns and dienes produced better elastomers than either polyoleﬁns or polydienes alone. The pioneering work of Staudinger in the 1930s and the development of synthetic rubber to meet wartime needs opened theﬁeld of copolymerization.

Copolymers constitute the vast majority of commercially important polymers. Compositions of

copolymers may vary from only a small percentage of one component to comparable proportions of both monomers. Such a wide variation in composition permits the production of polymer products with vastly different properties for a variety of end uses. The minor constituent of the copolymer may, for example, be a diene introduced into the polymer structure to provide sites for such polymerization reaction as vulcanization; it may also be a trifunctional monomer incorporated into the polymer to ensure cross-linking, or possibly it may be a monomer containing carboxyl groups to enhance product solubility,dyeability, or some other desired property. Copolymerization reactions may involve two or more monomers; however, our discussion here is limited to the case of two monomers.

II. THE COPOLYMER EQUATION

Some observations are relevant to the consideration of copolymerization kinetics are

• The number of reactions involved in copolymerization of two or more monomers increases geometrically with the number of monomers. Consequently, the propagation step in the copolymerization of two monomers involves four reactions.

• The number of radicals to be considered equals the number of monomers. The terminal monomer unit in a growing chain determines almost exclusively the reaction characteristics; the nature of the preceding monomers has no signiﬁcant inﬂuence on the reaction path.

• There are two radicals in the copolymerization of two monomers. Consequently, three termination steps need to be considered.

• The composition and structure of the resulting copolymer are determined by the relative rates of the different chain propagation reactions.

By designating the two monomers as M1and M2 and their corresponding chain radicals as M1· and

M2·, the four propagation reactions and the associated rate equations in the copolymerization of two monomers may be written as follows:

(8.1)

Reaction

Rate equation

M M M

k M M

M M M

k M M

M M M

k M M

M M M

k M M

1

1

1

11

1

1

1

2

2

12

1

2

2

1

1

21

2

1

2

2

2

22

2

2

⋅ + → ⋅

⋅

[ ] [ ]

⋅ + → ⋅

⋅

[ ] [ ]

⋅ + → ⋅

⋅

[ ] [ ]

⋅ + → ⋅

⋅

[ ] [ ]

Copyright 2000 by CRC Press LLC

Here the first subscript in the rate constant refers to the reacting radical, while the second subscript designates the monomer. Now, it is reasonable to assume that at steady state, the concentrations of M 1 • and M 2 • remain constant. This implies that the rates of generation and consumption of these radicals are equal. It follows therefore that the rate of conversion of M 1 • to M 2 • necessarily equals that of conversion of M 2 • to M 1 •. Thus from Equation  8 .1 (8.2)

The rates of disappearance of monomers M 1 and M 2 are given by (8.3) (8.4) By using Equation  8 .2, one of the radicals can be eliminated. By dividing Equation  8 .3 by Equation  8 .4 we obtain:

(8.5)

where r 1 and r 2 are monomer reactivity ratios defined by (8.6) Equation 8.5 is the copolymer equation. Let F 1 and F 2 represent the mole fractions of monomers M 1 and M 2 in the increment of polymer formed at any instant during the polymerization process, then (8.7) Similarly, representing the mole functions of unreacted M 1 and M 2 in the monomer feed by f 1 and f 2 , then (8.8) Substitution of Equations 8.7 and 8.8 in Equation  8 .5 yields: (8.9)

III. TYPES OF COPOLYMERIZATION

III. TYPES OF COPOLYMERIZATION

By definition, r 1 and r 2 represent the relative preference of a given radical that is adding its own monomer to the other monomer. The physical significance of Equation  8 .9 can be illustrated by considering the product of the reactivity ratios,

(8.10) k M M k M M 21 2 1 12 1 2 ⋅ [ ][ ]  = ⋅ [ ][ ]  -[ ] = ⋅ [ ] [ ] + ⋅ [ ] [ ] d M dt k M M k M M 1 11 1 1 21 2 1 -[ ]  = ⋅ [ ][ ]  + ⋅ [ ][ ]  d M dt k M M k M M 2 12 1 2 22 2 1 d M d M M M r M M M r M 1 2 1 2 1 2 2 1 2 2 [ ] [ ]  = [ ] [ ]  [ ] + [ ]  [ ] + [ ]  r k k r k k 1 1 1 1 2 2 2 2 2 1 = = and F F d M d M M 1 2 1 1 2 1 = -= [ ] [ ]  + [ ] ( ) f f M M M 1 2 1 1 2 1 = -= [ ]  [ ] + [ ]  F r f f f r f f f r f 1 1 1 2 1 2 1 1

References

Abstract

The quantity r 1 r 2 represents the ratio of the product of the rate constants for the reaction of a radical with its own kind of monomer to the product of the rate constants for the cross-reactions. Copolymerization may therefore be classified into three categories depending on whether the quantity r 1 r 2 is unity, less than unity, or greater than unity.

A. IDEAL COPOLYMERIZATION (r 1 r 2 = 1)  (8.11) In this case the copolymer equation reduces to (8.12) or (8.13) It is evident that for ideal copolymerization, each radical displays the same preference for adding one monomer over the other. Also, the end group on the growing chain does not influence the rate of addition. For the ideal copolymer, the probability of the occurrence of an M 1 unit immediately following an M 2 unit is the same as locating an M 1 unit after another M 1 unit. Therefore, the sequence of monomer units in an ideal copolymer is necessarily random.

The relative amounts of the monomer units in the chain are determined by the reactivities of the monomer and the feed composition. To illustrate this, we note that the requirement that r 1 r 2 = 1 can be satisfied under two conditions:

Case 1: r 1  >  1 and r 2  <  1 or r 1  <  1 and r 2  >  1. In this case, one of the monomers is more reactive than the other toward the propagating species. Consequently, the copolymer will contain a greater proportion of the more reactive monomer in the random sequence of monomer units. An important practical consequence of ideal copolymerization is that increasing difficulty is experienced in the production of copolymers with significant quantities of both monomers as the difference in reactivities of the two monomers increases. Case 2: r 1 = r 2 = 1. Under these conditions, the growing radicals cannot distinguish between the two monomers. The composition of the copolymer is the same as that of the feed and as we said above, the monomers are arranged randomly along the chain. The copolymer equation becomes:

(8.14)

B. ALTERNATING COPOLYMERIZATION (r 1 = r 2 = 0)

B. ALTERNATING COPOLYMERIZATION (r 1 = r 2 = 0)

When r 1 = r 2 = 0 (or r 1 r 2 = 0), each radical reacts exclusively with the other monomer; that is neither radical can regenerate itself. Consequently, the monomer units are arranged alternately along the chain irrespective of the feed composition. In this case the copolymer reduces to:

(8.15) or r r r r k k k k 1 2 1 2 1 1 12 21 22 1 1 = = = , then or d M d M r M M 1 2 1 1 2 [ ] [ ]  = [ ] [ ]  F r f f r r f r f f 1 1 1 1 1 1 1 1 1 2 1 1 = - ( ) + = + F f f f f f 1 1 1 2 1 = ⋅ + = d M d M 1 2 1 [ ] [ ]  = F 1 0 5 = .

Copyright 2000 by CRC Press LLC

References

214

POLYMER SCIENCE AND TECHNOLOGY

Polymerization continues until one of the monomers is used up and then stops. Perfect alternation occurs when both r1 and r2 are zero. As the quantity r1r2 approaches zero, there is an increasing tendency toward

alternation. This has practical signiﬁcance because it enhances the possibility of producing polymers with appreciable amounts of both monomers from a wider range of feed compositions.

C. BLOCK COPOLYMERIZATION (r1 > 1, r2 > 1)

If r1 and r2 are both greater than unity, then each radical would prefer adding its own monomer. The addition of the same type of monomer would continue successively until there is a chance addition of the other type of monomer and the sequence of this monomer is added repeatedly. Thus the resulting polymer is a block copolymer. In the extreme case of this type of polymerization (r1 = r2 = ∞) both

monomers undergo simultaneous and independent homopolymerization; however, there are no known cases of this type of polymerization. Even though cases exist where r1r2 approaches 1 (r1r2 = 1), there

are no established cases where r12 > 1. Indeed, the product r1r2 is almost always less than unity. Table 8.1

lists the reactivity ratios for some monomers.

Example 8.1:The reactivity ratios for the copolymerization of methyl methacrylate (1) and vinyl

chloride (2) at 68°C are r1 = 10 and r2 = 0.1. To ensure that the copolymer contains an appreciable

quantity (>40% in this case) of the vinyl chloride, a chemist decided to carry out the copolymerization reaction with a feed composed of 80% vinyl chloride. Will the chemist achieve his objective?

F2 = 1 – F1 = 0.286.*

If the difference in the reactivities of the two monomers is large, it is impossible to increase the proportion of the less-reactive monomer in the copolymer simply by increasing its composition in the feed.

IV. POLYMER COMPOSITION VARIATION WITH FEED CONVERSION

Since the reactivity ratios r1and r2 are generally of different magnitudes, there are necessarily differences in the rate of possible growth reactions. Consequently, the composition of the feed, f1, an that of the

Table 8.1Reactivity Ratios of Some Monomers

Monomer 1

Monomer 2

r1

r2

T (°C)

Acrylonitrile

1,3-Butadiene

0.02 0.30

40

Methyl methacrylate 0.15 1.22

80

Styrene

0.04 0.40

60

Vinyl acetate

4.2 0.05

50

Vinyl chloride

2.7 0.04

60

1,3-Butadiene

Methyl methacrylate 0.75 0.25

90

Styrene

1.35 0.58

50

Vinyl chloride

8.8 0.035

50

Methyl methacrylate Styrene

0.46 0.52

60

Vinyl acetate

20

0.015

60

Vinyl chloride

10

0.1

68

Styrene

Vinyl acetate

55

0.01

60

Vinyl chloride

17

0.02

60

Vinyl acetate

Vinyl chloride

0.23 1.68

60

From Young, L.J., Polymer Handbook, 2nd ed., Brandrup, J. and Immergut, H.H., Eds., John Wiley & Sons, New York, 1975. With permission.

* Although f2 = 80%, F2 = 28.6%.

F

r f f f

r f f f r f

1

1 1

2

1 2

1 1

2

1 2 2 2 2

2

2

2

2

10 0 2 0 2 0 8

10 0 2 2 0 2 0 8 0 1 0 8

0 714

=

+

+

+

=

( ) + ( )( )

( ) + ( )( ) + ( )

=

.

. .

.

. .

. .

.

Copyright 2000 by CRC Press LLC

COPOLYMERIZATION

215

polymer, F1, is neither equal nor constant throughout the polymerization. Therefore, the polymer produced over a ﬁnite range of conversion consists of a summation of increments of polymer differing in composition. Consider, for example, the copolymerization of styrene (1) and vinyl acetate (2). The reactivity ratios are r1 = 55 and r2 = 0.015. This means that either radical has a much greater preference to add styrene than vinyl acetate. The ﬁrst polymer formed consists mainly of styrene. This also means a faster depletion of styrene in the feed. As polymerization proceeds, styrene is essentially used up and the last polymer formed consists mostly of vinyl acetate. However, at 100% conversion, the overall polymer composition must reﬂect the initial composition of the feed. It follows that the copolymers generally

have a heterogeneous composition except in very special cases.

Equations 8.5 and 8.9 give the instantaneous polymer composition as a function of feed composition for various reactivity ratios. Figure 8.1 shows a series of curves calculated from these equations for ideal copolymerization. The range of feed composition that gives copolymers containing appreciable amounts of both monomers is small except the monomers have very similar reactivities.

The curves for several nonideal cases are shown in Figure 8.2. These curves illustrate the effect of increasing tendency toward alternation. With increasing alternation, a wider feed composition yields a copolymer containing substantial amounts of each monomer. This tendency is utilized in practice for the preparation of many important copolymers.

In those cases, where r1 and r2 are both either less or greater than unity, the curves of Figure 8.2 cross

the line F1 = f1. The points of interception represent the occurrence of azeotropic copolymerization; that is, polymerization proceeds without a change in the composition of either the feed or the copolymer.

For azeotropic copolymerization the solution to Equation 8.5 with d[M1]/d[M2] = [M1]/[M2] gives the

critical composition.

(8.16)

(8.17)

Figure 8.1Variation of instantaneous composition of copolymer (mole fraction, F1) with feed composition (mole fraction f1 for ideal copolymerization with the values of r1 = 1/r2 indicated).

M M

r r

1 2

2 1

1 1

[ ]

[ ] = −−

f

r r r

c

1

2

1 2

1

2

( ) = −− −

Copyright 2000 by CRC Press LLC

216

POLYMER SCIENCE AND TECHNOLOGY

If both r1 and r2 are greater than unity or if both are less than unity, then (f1)C lies within the acceptable

range 0 < f1 < 1. If r1 > 1 and r2 < 1 or r1 < 1 and r2 > 1, then there will be no critical feed composition,

(f1)C. As we said earlier, cases where both r1 and r2 are greater than unity are not known; whereas, there

are numerous cases where r1 and r2 are less than unity. When r1 @1 and r2 !1 or r1 !1 and r2 @1, the two

monomers have a tendency to polymerize consecutively; the ﬁrst polymer is composed predominantly of the more reactive monomer; the other monomer polymerizes only after almost all of the more reactive monomer has been exhausted. The case of styrene–vinyl acetate discussed above exempliﬁes this type of copolymerization.

Our discussion thus far has indicated that during copolymerization, the composition of both the feed

and the polymer vary with conversion. To follow this composition drift, it is necessary to integrate the

copolymer equation — a problem that is complex. Consider a system that is composed initially of M

total moles of the two monomers (M = M1 + M2) and in which the resulting copolymer is richer in M1

than the feed (F1 > f1). When dM moles have been polymerized, the polymer will contain F1 dM moles

of M1 while the feed content of M1 will be reduced to (M – dM) (f1 – df1) moles. Writing a material

balance for M1:

(8.18)

Expanding and neglecting the second-order differential yields:

(8.19)

On integration, Equation 8.19 becomes

(8.20)

Figure 8.2 Instantaneous composition of copolymer F1 as a function of monomer composition f1 for the values of the reactivity ratios r1/r2 indicated.

Mf M dM f df F dM1 2 1 1− −( ) −( ) =

dM M df F f= −( )1 1 2

ln M M

df F f

o

f

f

=

−

(

)

∫

1 1 1

10

Copyright 2000 by CRC Press LLC

where M 0 and f 10 are the initial values of M and f 1 . Using Equation  8 .19, it is possible to calculate F 1 by choosing values for f 1 , and the integral may be evaluated graphically or numerically. This gives the relation between feed composition and the degree of conversion (1 -M/M 0 ). An analytic solution to Equations 8.19 and 8.20 has been obtained. For r 1 ≠ 1 and r 2 ≠ 1,  (8.21)  where the superscripts are given by: (8.22)

The feed composition variation with conversion gives the instantaneous composition of the copolymer as a function of conversion. It is also useful to know the overall average composition  < F 1  >  for a given conversion. This can be obtained through a material balance, say, for M 1 in a batch reactor. Moles M 1 in feed = moles of M 1 in polymer + moles of unreacted M 1 .

(8.23) On rearrangement Equation  8 .23 becomes: (8.24) Example 8.2: What is the composition of the copolymer formed by the polymerization of an equimolar mixture of butadiene (1) and styrene (2) at 66°C? Which will contain more styrene -the polymer formed first or that formed later in the reaction? Solution: From Table  8 .1, r 1 = 1.35 and r 2 = 0.58

The rate of consumption of butadiene by either radical is greater than the rate of addition of styrene. Therefore the polymer formed first will be richer in butadiene while the polymer formed at the later stages of the reaction will be richer in styrene. Copyright 2000 by CRC Press LLC

M M f f f f f f 0 1 1 0 2 2 0 1 0 1 = ( )         ( )         ( ) - -         α β γ δ σ α β γ δ = - = - = - - ( ) - ( ) = - -- r r r r r r r r r r r 2 2 1 1 1 2 1 2 2 2 2 1 1 1 1 1 1 2 ; ; f M F M M f M 1 0 0 1 0 1 ( ) = - ( ) + F f f M M M M = -( ) - ( )

10 1 0 0 1 F r f f f r f f f r f k k k k 1 1 1 2 1 2 1 1 2 1 2 2 2

References

218

POLYMER SCIENCE AND TECHNOLOGY

Example 8.3: Estimate the feed and copolymer compositions for the azeotropic copolymerization of acrylonitrile and styrene at 60°C.

Solution: For azeotropic copolymerization:

From Table 8.1

Example 8.4: Plot graphs showing the variation of the instantaneous copolymer composition F1 with

monomer composition for the following systems:

I. Vinyl acetate (1), maleic anhydride (2), 75°C, r1 = 0.055, r2 = 0.003.

II. Styrene (1), vinyl acetate (2), 60°C, r1 = 55, r2 = 0.01.
