Repository: jeffsking/WKB-OB

File: RAW_FULL/ima_sync/个人知识库/WKB/Resources/Ebook/INTRODUCTION_TO_PHYSICAL_POLYMER_SCIENCE.pdf.md (part 14 of 22)
---
Figure 6.21 Model of crystallizable triblock copolymer thermoplastic elastomer. The center block, amorphous, is rubbery, whereas the end blocks are crystalline (64).

Figure 6.22 An optical micrograph of a poly(ethylene oxide)–block–polystyrene copolymer containing 19.6% polystyrene (66). Crystals cast from chloroform and observed through crossed polarizers. White markers are 250 mm apart.

transition temperature of the polystyrene component is higher than the temperature of crystallization (65); this particular sample was made by casting from chloroform. Second, the amount of polystyrene is small, only 19.6%.

When the polystyrene component is increased, it disturbs the ordering process(see Figure 6.23) (66). This ﬁgure shows spheres rich in poly(ethylene oxide)lamellae but containing some polystyrene segments (dark spots) embedded in the poly(ethylene oxide) spherulites, as well as forming the more continuous phase.The size of the ﬁne structure is of the order of a few hundred angstroms,because the two blocks must remain attached, even though they are in different phases.

In the case where the polymer forms a triblock copolymer of the structure A—B—A, or a multiblock copolymer

, where A is crystalline at use temperature and B is rubbery (above Tg), then a thermoplastic elastomer is formed (see Figure 6.21). The material exhibits some degree of rubber elasticity at use temperature, the crystallites serving as cross-links. Above the melting temperature of the crystalline phase, the material is capable of ﬂowing:that is, it is thermoplastic. It must be pointed out that a very important kind of thermoplastic elastomer is when the A polymer is glassy rather than crystalline (see Section 9.16).

Two important kinds of

block copolymers, where A is amorphous and above Tg, and B is crystalline are the segmented polyurethanes and poly(ester–ether) materials. Both are ﬁber formers; see Chapter 13. Theseﬁbers tend to be soft and elastic.

6.5.4 Percent Crystallinity in Polymers

As suggested above, most crystallizing polymers are semicrystalline; that is, a certain fraction of the material is amorphous, while the remainder is crysB n

A

B m

A

6.5 CRYSTALLIZATION FROM THE MELT 269

Figure 6.23 A transmission electron micrograph of poly(ethylene oxide)–block–polystyrene,containing 70% polystyrene. The polystyrene phase is stained with OsO4 (66).

talline. The reason why polymers fail to attain 100% crystallinity is kinetic,resulting from the inability of the polymer chains to completely disentangle and line up properly in a ﬁnite period of cooling or annealing.

There are several methods for determining the percent crystallinity in such polymers. The ﬁrst involves the determination of the heat of fusion of the whole sample by calorimetric methods such as DSC; see Figure 6.3. The heat of fusion per mole of crystalline material can be estimated independently by melting point depression experiments; see Section 6.8.

A second method involves the determination of the density of the crystalline portion via X-ray analysis of the crystal structure, and determining the theoretical density of a 100% crystalline material. The density of the amorphous material can be determined from an extrapolation of the density from the melt to the temperature of interest; see Figure 6.24. Then the percent crystallinity is given by

(6.3)

where rexptl represents the experimental density, and ramorph and r100%cryst are the densities of the amorphous and crystalline portions, respectively.

A third method stems from the fact that the intensity of X-ray diffraction depends on the number of electrons involved and is thus proportional to the density. Besides Bragg diffraction lines for the crystalline portion, there is an amorphous halo caused by the amorphous portion of the polymer. This last occurs at a slightly smaller angle than the corresponding crystalline peak,because the atomic spacings are larger. The amorphous halo is broader than the corresponding crystalline peak, because of the molecular disorder.

This third method, sometimes called wide-angle X-ray scattering (WAXS),can be quantiﬁed by the crystallinity index (68), CI,

%

%

Crystallinity =

exptl

amorph

cryst

amorph

r r r r

-

-

ÈÎÍ

˘˚̇¥

100

100

270

THE CRYSTALLINE STATE

Figure 6.24 The experimental determination of the extent of polymer crystallinity using the density method.

(6.4)

where Ac and Aa represent the area under the Bragg diffraction line (or  equivalent crystalline Debye-Scherrer diffraction line; see Figure 6.4) and  corresponding amorphous halo, respectively.

Naturally these methods will not yield the same answer for a given sample,but surprisingly good agreement is obtained. For many semicrystalline polymers the crystallinity is in the range of 40% to 75%. Polymers such as  polytetraﬂuoroethylene achieve 90% crystallinity, while poly(vinyl chloride)is often down around 15% crystallinity. The latter polymer is largely atactic,but short syndiotactic segments contribute greatly to its crystallinity. Of course,annealing usually increases crystallinity, as does orienting the polymer in ﬁber or ﬁlm formation.

6.6 KINETICS OF CRYSTALLIZATION

During crystallization from the bulk, polymers form lamellae, which in turn are organized into spherulites or their predecessor structures, hedrites. This section is concerned with the rates of crystallization under various conditions of temperature, molecular weight, structure, and so on, and the theories that provide not only an insight into the molecular mechanisms but considerable predictive power.

6.6.1 Experimental Observations of Crystallization Kinetics

It has already been pointed out that the volume changes on melting, usually increasing (see Figure 6.2). This phenomenon may be used to study the kinetics of crystallization. Figure 6.25 (69) illustrates the isothermal crystallization of poly(ethylene oxide) as determined dilatometrically. From Table 6.1 the melting temperature of poly(ethylene oxide) is 66°C, where the rate of crystallization is zero. The rate of crystallization increases as the temperature is decreased. This follows from the fact that the driving force increases as the sample is supercooled.

Crystallization rates may also be observed microscopically, by measuring the growth of the spherulites as a function of time.This may be done by optical microscopy, as has been done by Keith and Padden (70,71), or by transmission electron microscopy of thin sections (72). The isothermal radial growth of the spherulites is usually observed to be linear (see Figure 6.26) (71). This implies that the concentration of impurity at the growing tips of the lamellae remains constant through the growth process. The more impurity, the slower is the growth rate (Table 6.3) (71). However, linearity of growth rate is maintained.

In such a steady state, the radial diffusion of rejected impurities is outstripped by the more rapidly growing lamellae so that impurities diffuse aside and are CI =+AA Aca c

6.6 KINETICS OF CRYSTALLIZATION 271

272

THE CRYSTALLINE STATE

Figure 6.25 Dilatometric crystallization isotherms for poly(ethylene oxide), M = 20,000 g/mol.

The Avrami exponent n falls 4.0 to 2.0 as crystallization proceeds (69).

Figure 6.26 Spherulite radius as a function of time, grown isothermally (at 125°C) in a blend of 20% isotactic and 80% atactic (M = 2600) polypropylene. Note the linear behavior (71).

trapped in interlamellar channels. In the case illustrated in Figure 6.26, the main “impurity” is low-molecular-weight atactic polypropylene.

When the radial growth rate is plotted as a function of crystallization  temperature, a maximum is observed (see Figure 6.27) (72). As mentioned earlier, the increase in rate of crystallization as the temperature is lowered is

6.6 KINETICS OF CRYSTALLIZATION 273

Table 6.3 Blends of unextracted Isotactic polypropylene with atactic polypropylene(71)

Radial Growth Rates (mm/min) for Various Compositions

Temperature

100%

90%

80%

60%

40%

(°C)

Isotactic

Isotactic

Isotactic

Isotactic

Isotactic

120

29.4

29.4

26.4

22.8

21.2

125

13.0

12.0

11.0

8.90

8.57

131

3.88

3.60

3.03

2.37

2.40

135

1.63

1.57

1.35

1.18

1.12

Melting point (°C)

171

169

167

165

162

Figure 6.27 Plot of linear growth rate versus crystallization temperature for poly(ethylene terephthalate) (72). Tf = 265°C, and Tg = 67°C, at which points the rates of crystallization are theoretically zero.

controlled by the increase in the driving force. As the temperature is lowered still further, molecular motion becomes sluggish as the glass transition is approached, and the crystallization rate decreases again. Below Tg, molecular motion is so sluggish that the rate of crystallization effectively becomes zero. This is another example of supercooling, as illustrated earlier in Figure 6.3.

There is an interesting rule-of-thumb for determining a good temperature to crystallize a polymer, if the melting temperature is known. It is called the eight-ninths temperature-of-fusion rule, where Tf is in absolute temperature.At(8/9)Tf the polymer is supposed to crystallize readily. Starting with Tf = 265°C,this yields 205°C for the poly(ethylene terephthalate) shown in Figure 6.27.

While this result is somewhat higher than the maximum rate of crystallization temperature, it remains a handy rule if no other data are available.

6.6.2 Theories of Crystallization Kinetics

Section 6.4.2 described Keller’s early preparations of single crystals from dilute solutions. Since the crystals were only about 100 Å thick and the chains were oriented perpendicular to the ﬂat faces, Keller postulated that the chains had to be folded back and forth.

Similar structures, called lamellae, exist in the bulk state.While their folding is now thought to be much less regular, their proposed molecular organization remains similar. In the bulk state, however, these crystals are organized into the larger structures known as spherulites. Section 6.6.1 showed that the rate of radial growth of the spherulites was linear in time and that the rate of growth goes through a maximum as the temperature of crystallization is lowered. These several experimental ﬁndings form the basis for three theories of polymer crystallization kinetics.

The ﬁrst of these theories is based on the work of Avrami (73,74), which adapts formulations intended for metallurgy to the needs of polymer science.

The second theory was developed by Keith and Padden (70,71), providing a qualitative understanding of the rates of spherulitic growth. More recently Hoffman and co-workers (41,77–80) developed the kinetic nucleation theory of chain folding, which provides an understanding of how lamellar structures form from the melt. This theory continues to be developed even as this material is being written. Together, these theories provide insight into the kinetics not only of crystallization but also of the several molecular mechanisms taking part.

6.6.2.1 The Avrami Equation The original derivations by Avrami (73–75)have been simpliﬁed by Evans (81) and put into polymer context by Meares

(82) and Hay (83). In the following, it is helpful to imagine raindrops falling in a puddle.These drops produce expanding circles of waves that intersect and cover the whole surface.The drops may fall sporadically or all at once. In either

274

THE CRYSTALLINE STATE

case they must strike the puddle surface at random points. The expanding circles of waves, of course, are the growth fronts of the spherulites, and the points of impact are the crystallite nuclei.

The probability px that a point P is crossed by x fronts of growing spherulites is given by an equation originally derived by Poisson (84):

(6.5)

where E represents the average number of fronts of all such points in the system. The probability that P will not have been crossed by any of the fronts,and is still amorphous, is given by

(6.6)

since E 0 and 0! are both unity. Of course, p0 is equal to 1 - Xt, where Xt is the volume fraction of crystalline material, known widely as the degree of crystallinity. Equation (6.6) may be written

(6.7)

which for low degrees of crystallinity yield the useful approximation

(6.8)

For the bulk crystallization of polymers, Xt (in the exponent) may be considered related to the volume of crystallization material, Vt:

(6.9)

The problem now resides on the evaluation of Vt. There are two cases to be considered: (a) the nuclei are predetermined—that is, they all develop at once on cooling the polymer to the temperature of crystallization—and (b) there is sporadic nucleation of the spheres.

For case (a), L spherical nuclei, randomly placed, are considered to be growing at a constant rate, g. The volume increase in crystallinity in the time period t to t + dt is

(6.10)

where r represents the radius of the spheres at time t; that is,

(6.11)

and

r gt=

dV

r L dr

t = 4 2p

1 - = -X etVt

X Et @

1 - = -X etE

p e E0 = -p

e E

x

x

E x

=

-

!

6.6 KINETICS OF CRYSTALLIZATION 275

(6.12)

Upon integration

(6.13)

For sporadic nucleation the argument above is followed, but the number of spherical nuclei is allowed to increase linearly with time at a rate l. Then spheres nucleated at time ti will produce a volume increase of

(6.14)

Upon integration

(6.15)

The quantities on the right of equations (6.12) and (6.14) can be substituted into equation (6.8) to produce the familiar form of the Avrami equation:

(6.16)

which is often written in the logarithmic form:

(6.17)

The quantity Z is replaced by K in some books (82).

The above derivation suggests that the quantity n in equations (6.16) or(6.17) should be either 3 or 4. [If rates of crystallization are diffusion controlled, which occurs in the presence of high concentrations of noncrystallizable impurities (70,71) r = gt1/2, leading to half-order values of n.]

Both Z and n are diagnostic of the crystallization mechanism. The equation has been derived for spheres, discs, and rods, representing three-, two-, and one-dimensional forms of growth. The constants are summarized in Table 6.4(83). It must be emphasized that the approximation given in equation (6.8)limits the equations to low degrees of crystallinity. In practice, the quantity n frequently decreases as the crystallization proceeds. Values for typical polymers are summarized in Table 6.5 (83).

The Avrami equation represents only the initial portions of polymer crystallization correctly. The spherulites grow outward with a constant radial growth rate until impingement takes place when they stop growth at the intersection, as illustrated in Figures 6.13 and 6.22. Then a secondary crystallization process is often observed after the initial spherulite growth in the amorphous interstices (85).

ln 1 -( ) = -X Zttn 1 - = -X etZt n

V

g lt

t = 32

3 4

p

dV

g t t ltg dt

t

i

=

-

( )

4 2

2

p

V

g Lt

t = 43

3 3

p

V

g t Lg dt t = Ú 4 2 201p

276

THE CRYSTALLINE STATE

As an example, miscible blends of high-density (an higher melting temperature) polyethylene (HDPE) and low-density polyethylene (LDPE), which contains both short and long branches, and a lower melting temperature (see Chapter 14), are often utilized commercially. On cooling from the melt, the HDPE portion crystallizes ﬁrst, forming the spherulites, while the LDPE tends to be preferentially located in the amorphous interlamellar regions (86,87),and partly crystallize later in the remaining space.

If the system is considered as two-phased, then the volume of the amorphous phase is Va and the volume of the crystalline phase is Vc. The total volume, V, is given by

(6.18)

Then

(6.19)1 - =--XV VV Vtca c

V X V

X V

t c

t a

=

+ -( )1

6.6 KINETICS OF CRYSTALLIZATION 277

Table 6.4 The Avrami parameters for crystallization of polymers (83)

Crystallization

Avrami Constants

Mechanism

Z

n

Restrictions

Spheres

Sporadic

2/3pg3l

4.0

3 dimensions

Predetermined

4/3pg3L

3.0

3 dimensions

Discsa

Sporadic

p/3g2ld

3.0

2 dimensions

Predetermined

pg3Ld

2.0

2 dimensions

Rodsb

Sporadic

p/4gld2

2.0

1 dimension

Predetermined

1–2pgLd2

1.0

1 dimension

a Constant thickness d.

b Constant radius d.

Table 6.5 Range of the Avrami constant for typical polymers (83)

Polymer

Range of n

Reference

Polyethylene

2.6–4.0

(a)

Poly(ethylene oxide)

2.0–4.0

(b, c)

Polypropylene

2.8–4.1

(d)

Poly(decamethylene terephthalate)

2.7–4.0

(e)

it-Polystyrene

2.0–4.0

(f, g)

References: (a) W. Banks, M. Gordon, and A. Sharples, Polymer, 4, 61, 289 (1963). (b) J. N. Hay,M. Sabin, and R. L. T. Stevens, Polymer, 10, 187 (1969). (c) W. Banks and A. Sharples, Makromol.

Chem., 59, 283 (1963). (d) P. Parrini and G. Corrieri, Makromol. Chem., 62, 83 (1963). (e) A.

Sharples and F. L. Swinton, Ploymer, 4, 119 (1963). (f) I. H. Hillier, J. Polym. Sci., A-2 (4), 1 (1966).

(g) J. N. Hay, J. Polym. Sci., A-3, 433 (1965).

or for dilatometric experiments,

(6.20)

where h0, ht, and h• represent capillary dilatometric heights at time zero,time t, and the ﬁnal dilatometric reading. Substitution of equation (6.20) into(6.17) yields a method of determining the constants Z and n experimentally(e.g., see Figure 6.25).

6.6.2.2 Keith–Padden Kinetics of Spherulitic Crystallization Although the Avrami equation provides useful data on the overall kinetics of crystallization, it provides little insight as to the molecular organization of the crystalline regions, structure of the spherulites, and so on.

Section 6.5 described how the spherulites are composed of lamellar structures that grow outward radially. The individual chains are folded back and forth tangentially to the growing spherical surface of the spherulite (see Figure

6.28) (71). Normally, the rate of growth in the radial direction is constant until the spherulites meet (see Figure 6.26). As the spherulites grow, the individual lamellae branch. Impurities, atactic components, and so on, become trapped in the interlamellar regions.

The ﬁrst theory to address the kinetics of spherulitic growth in crystallizing polymers directly was developed by Keith and Padden (70,71,88). According to Keith and Padden (70), a parameter of major signiﬁcance is the quantity

1

0 0

- =-- •Xh hh htt

278

THE CRYSTALLINE STATE

Figure 6.28 Schematic representation of the distribution of residual melt and disordered material among lamellae in a spherulite (71).

(6.21)

where D is the diffusion coefﬁcient for impurity in the melt and G represents the radial growth rate of a spherulite. The quantity d, whose dimension is that of length, determines the lateral dimensions of the lamellae, and that noncrystallographic branching should be observed when d becomes small enough to be commensurate with the dimensions of the disordered regions on their surfaces. Thus d is a measure of the internal structure of the spherulite, or its coarseness.

By logarithmic differentiation of equation (6.21),

(6.22)

The derivative dD/dT always has a positive value. However, dG/dT may be positive or negative (see Figure 6.27). The coarseness of the spherulites depends on which of the two terms on the right of equation (6.22) is the larger.

If the quantity on the right-hand side of the equation is positive, an increase in coarseness is expected as the temperature is increased.

The radial growth rate, G, may be described by the equation

(6.23)

where DF* is the free energy of formation of a surface nucleus of critical size,and DE is the free energy of activation for a chain crossing the barrier to the crystal. Equation (6.23) allows the temperature dependence of spherulite growth rates to be understood in terms of two competing processes. Opposing one another are the rate of molecular transport in the melt, which increases with increasing temperature, and the rate of nucleation, which decreases with increasing temperature (see Figure 6.27). According to Keith and Padden, diffusion is the controlling factor at low temperatures, whereas at higher temperatures the rate of nucleation dominates. Between these two extremes the growth rate passes through a maximum where the two factors are approximately equal in magnitude.

6.6.2.3 Hoffman’s Nucleation Theory The major shortcoming of the Keith–Padden theory resides in its qualitative nature. Although great insight into the morphology of spherulites was attained, little detail was given concerning growth mechanisms, particularly the thermodynamics and kinetics of the phenomenon.

More recently Hoffman and co-workers attacked the kinetics of polymer crystallization anew (41,76–80). Hoffman began with the assumption that chain folding and lamellar formation are kinetically controlled, the resulting crystals being metastable. The thermodynamically stable form is the extended chain crystal, obtainable by crystallizing under pressure (89).

G G e

e

E RT

F RT

=

-

0

D

D *

1

1

1

d

dd

dT D

dD

dT G

dG dT

ÊË

ˆ

¯ = ÊËˆ¯ -d =DG

6.6 KINETICS OF CRYSTALLIZATION 279

The basic model is illustrated in Figure 6.29 (41), where  is the thin dimension of the crystal, x the large dimension, se the fold surface interfacial free energy, and s the lateral surface interfacial free energy, a single chain making up the entire crystal. The free energy of formation of a single chain-folded crystal may be set down in the manner of Gibbs as

(6.24)

where the quantity Df represents the bulk free energy of fusion, which can be approximated from the entropy of fusion, DSf, by assuming that the heat of fusion, Dhf, is independent of the temperature:

(6.25)

At the melting temperature of the crystal, the free energy of formation is zero. For x >> ,

(6.26)

Equation (6.26) yields the melting point depression in terms of fundamental parameters. The quantity se may be interpreted in terms of the fold structure.

For the actual crystallization, chains are added from the melt or solution to the surface of the crystal deﬁned by the area x, and T 0f represents the large crystal limit.

6.6.2.4 Example Calculation of the Fold Surface Free Energy Find the fold surface interfacial free energy of a new polymer with the following characteristics: the actual melting temperature is 350°C, while after extended

T T

h

f

f

e

f

=

-

ÈÎÍ

˘˚̇

0 12sD

D D

D

D

D

D D

f h T S

h

T h T

h T T

f

f

f

f

f

f

f

=

-

=

-

=( )

0

0

D

D

G

x

x

x f

e

crystal =

+

- ( )

4

2 2

2

s s

280

THE CRYSTALLINE STATE

Figure 6.29 Thin chain-folded crystal showing s and se (schematic) (41).

annealing, it melts at 360°C. X-ray analysis shows its lamellae are 150 Å thick.

The heat of fusion is 12.0 kJ/mol. (see Table 6.1.)

Equation (6.26) can be rewritten

Substituting the given values obtains

This polymer has a mer molecular weight of 100 g/mol and a density of

1.0 g/cm3. Then

and

6.6.2.5 Three Regimes of Crystallization Kinetics Hoffman deﬁned three regimes of crystallization kinetics from the melt, which differ according to the rate that the chains are deposited on the crystal surface.

Regime I. One surface nucleus causes the completion of the entire substrate of length L (see Figure 6.30) (77); that is, one chain is crystallizing at a time.

Many molecules may be required to complete L. The term “surface nucleus”refers to a segment of a chain sitting down on a preexisting crystalline lamellar structure, as opposed to the nucleus, which initiates the lamellae from the melt in the ﬁrst place.

These nuclei are deposited sporadically in time on the substrate at a rate i per unit length in a manner that is highly dependent on the temperature. Substrate completion at a rate g begins at the energetically favorable niche that occurs on either side of the surface nucleus, chain folding assumed.

As illustrated in Figure 6.30, the overall growth rate is given by G, and g is the substrate completion rate. The quantities a0 and b0 refer to the molecular width and layer thickness, respectively. The quantity l*g refers to the initial fold thickness of the lamellae.The portion of chain occupying the length l*g is called a stem.

Again noting Figure 6.30, the “reeling in” or reptation rate r (see Section

5.4) is given by

s e =¥ ◊= ¥--1 42 101001 42 1079..kJ cm molcm molkJ cm32 100

1

100

g mol cm

cm mol

3

3

¥ =g

s e =

¥ ¥

-

ÊË

ˆ¯

= ¥ ◊

-

-

12 0

1 50 10 2

1623633

1 42 10

6

7

.

.

.

kJ mol

cm

K K

kJ cm mol

s e

f

f

f

h

T T

= -ÊËˆ¯D 210

6.6 KINETICS OF CRYSTALLIZATION 281

(6.27)

A signiﬁcant question, still being debated in the literature, is whether or not reptation type diffusion is sufﬁciently rapid to supply chain portions as required (90). An alternate theory, proposed by Yoon and Flory (90) suggests that disengagement of the macromolecule from its entanglements with other chains in the melt is necessary for regular folding. In this theory, the 100 to 200 skeletal bonds corresponding to one traversal of the crystal lamella readily undergo the conformational rearrangements required for their deposition in the growth layer. On the other hand, Hoffman (77) concludes that the reptation rate characteristic of the melt is fast enough to allow a signiﬁcant degree of adjacent reentry “regular” folding during crystallization.

According to Hoffman, the overall growth rate is given by

(6.28)

where GI is the growth rate in regime I, ns represents the number of stems of width a0 that make up this length, and i is the rate of deposition of surface nuclei.

G b iL b a n isI = =0 0 0 r

a

g

g

= ÊËˆ¯*0

282

THE CRYSTALLINE STATE

Figure 6.30 Surface nucleation and substrate completion with reptation in regime I, where one surface nucleus deposited at rate I causes completion of substrate of length L, giving overall growth rate GI = b0iL. Multiple surface nuclei occur in regime II (not shown) and lead to GII =b0(2ig)1/2, where g is the substarte completion rate. The substrate completion rate, g, is associated with a “reeling in” rate r = (l*g/a0)g for the case of adjacent reentry (77).

The free energy of crystallizing v stems and vf = v - 1 folds can be generalized from equation (6.24), using Figure 6.30:

(6.29)which for v large becomes

(6.30)Regime II. In this regime multiple surface nuclei occur on the same crystallizing surface, because the rate of nucleation is larger than the crystallization rate of each molecule. This, in turn, results from the larger undercooling necessary to reach regime II. As in regime I each molecule is assumed to fold  back and forth to give adjacent reentry (see Figure 6.31) (76). An important parameter in this regime is the niche separation distance, Sn.

The rate of growth of the lamellae is

(6.31)The number of nucleation sites per centimeter in regime II is given by

(6.32)

N

i g

k = ÊËˆ¯21 2 G b igII = ( )01 22

D

D

G

b

va b

f

v

g

e

g

=

+

-

(

)

2

2

0 0

*

*

s

s

D

D

G b

v a b

va b f

v

o

f

e

=

+

-

2

2

0 0

0 0

s

s

6.6 KINETICS OF CRYSTALLIZATION 283

Figure 6.31 Model for regime II growth showing multiple nucleation. The quantity Sk represents the mean separation between the primary nuclei, and Sn denotes the mean distance between the associated niches. The primary nucleation rate is i, and the substrate completion

rate is g. The overall observable growth rate is GII. Reptation tube contains molecule being reeled at rate r onto substrate (75).

Then the mean separation distance between the sites is

(6.33)

Regime III. This regime becomes important when the niche separation characteristic of the substrate in regime II approaches the width of a stem, producing a snow storm effect. Regime III is very important industially, where rapid cooling is employed. In this regime, the crystallization rate is very rapid.

The growth rate is given by

(6.34)

where ns¢ is the mean number of stems laid down in the niche adjacent to the newly nucleated stem, and i¢ is the nucleation rate, nuclei/sec-cm.

In regime III the chains do not undergo repeated adjacent reentry into the lamellae but have only a few folds before re-entering the amorphous phase.

Then they are free to reenter the same lamella via a type of switchboard model, or go on to the next lamella.

As the temperature is lowered through regimes I, II, and III, substrate completion rates per chain decrease. However, more chains are crystallizing simultaneously. At temperatures approaching Tg, de Gennes reptation is severely limited, as illustrated in Figure 6.27.

6.6.3 Analysis of the Three Crystallization Regimes

Recently, there have been signiﬁcant advances in both theory and experiment toward understanding both the advantages and limitations of using the three crystallization regimes (91,92).

6.6.3.1 Kinetics of Crystallization The free energy barrier to a stem laying down properly on a growing polymer lamella is given by DF. The quantity DF is proportional to the length of the stem, l. The growth rate of the crystal, G, depends exponentially on DF/kT. Then,

(6.34a)

where K1 is a constant and Tc represents the temperature during crystallization. Since the quantity l varies inversely with the relative undercooling, DT,from the equilibrium melting temperature, Tf,

(6.34b)

The spherulite growth rate in regime I, previously described in equation(6.18), can be expressed as a function of temperature with the relationship

G G

K T Tg c

ª

-(

)

0exp

D

G G

K l Tc

=

-(

)

0

1

exp

G b iL b i n asIII = = ¢ ¢0 0 0 S

N

g i

k

k

=

= ÊËˆ¯

1

21 2

284

THE CRYSTALLINE STATE

(6.34c)

where QD* is deﬁned as the activation energy of reptational diffusion. Its value is 5736 cal/mol of -CH2- groups for polyethylene. The quantity Kg represents a nucleation constant, and G0(I) is a preexponential factor, all for regime I as written.

Similarly, for region II equation (6.31) can be expressed as a function of temperature,

(6.34d)

and for region III, equation (6.34) can be written,

(6.34e)

Comparison of the nucleation exponents in equations (6.34c), (6.34d), and(6.34e) show that the relationship among them becomes

(6.34f)

6.6.3.2 Experimental Data on Regimes I, II, and III Experimental data were obtained by Armistead and Hoffman (92) on fractionated polyethylene with a molecular weight, Mnw = (MnxMw)1/2 of 7.03 ¥ 104 g/mol to examine the above relationships. (Note that many commercial polyethylene materials are made from molecular weights in this range, see Table 1.1.) In polyethylene, the dominant growth front is on the {110} plane, more or less perpendicular to the spherulite radius. Each stem added has a similar orientation with respect to the radius. Growth in the radial direction is caused by successive addition of new layers of thickness b0 generated by nucleation acts on this {110} substrate.

A polarizing optical microscope equipped with a video camera and a  time-lapse VCR was employed, all computer controlled. Data was taken as a function of time for each temperature of undercooling. Regime II and III  crystallizations took from under a minute to several hours. Regime I runs took from hours to days. At all temperatures the growth of the spherulites was linear in time up to the point of impingement.

The results are shown in Figure 6.32A. It is evident that all three crystallization regimes are present. Note that the slopes of the data yield values of Kg’s ﬁtting the relationship given in equation (6.34f).

An important new concept is that of perturbed diffusion (92). Low molecular weight polyethylenes from M = 15,000 to 39,000 g/mol exhibit near-ideal reptation. Higher molecular weights, from roughly 50,000 to 91,000 g/mol exhibit perturbed diffusion.The perturbation effect is attributed to an increase in the effective mer friction coefﬁcient. The underlying cause of the perturbation results from the increasingly long dangling chains being drawn on to the

K

K

K

g

g

g

III

I

II

( )

( )

( )

@

= 2

G G

Q kT

K

T T

D

g

III

III

III

=

-

(

) -(

)

( )

( )

0 exp *

exp

D

G G

Q kT

K T T

D

g

II

II

II

=

-(

) -(

)

( )

( )

0 exp *

exp

D

G G

Q kT

K T T

D

g

I

I

I

=

-

(

) -(

)

( )

( )

0 exp *

exp

D

6.6 KINETICS OF CRYSTALLIZATION 285

A

B

Figure 6.32 Behavior of crystallizing polyethylene. (A) The kinetics of crystallization of Mnw =

7.03 ¥ 104 g/mol, illustrating the appearance of regimes I, II, and III with decreasing temperature. (B) Transmission electron micrographs of an M = 3.2 ¥ 104 g/mol sample, illustrating the change in crystal habit in bulk crystallization from a lenticular shape in regime I to a truncated lozenge with curved edges in regime II: (a) at 125°C, (b) 126°C, (c) 127°C, (e) 128°C, (f) 129°C,

(g) 130°C, and (h) 131°C. The bar lines represent 2 mm. (Note that the data are shown in increasing temperature, (a)–(h), with the transition from regime I to regime II taking place between (c) and (e) at 127.4°C.)

substrate by the force of crystallization.These dangling chains form some transient attachments elsewhere in the same (or another) lamella, such as entanglements. This impedes the steady-state reeling in reptation process. Some of these attachments become permanent, forming tie chains and loops, and thus lowering the ﬁnal degree of crystallinity.

The ﬁnal degree of crystallinity obtained was also molecular weight dependent. For the molecular weight range of 15,000 to 39,000 g/mol, the quasiequilibrium degree of crystallinity of unoriented polyethylenes is commonly near 0.8.At the molecular weight of 7.03 ¥ 104 g/mol, the degree of crystallinity was 0.65. For very high molecular weights, 6 ¥ 105 to 7 ¥ 105 g/mol, the degree of crystallinity is commonly 0.2 to 0.3. This also has its basis in the larger number of attachments to different lamellae, entanglements, etc.

It should be noted that these quasi-equilibrium degrees of crystallization are for unoriented samples undergoing crystallization. Ultradrawn very high molecular weight polyethylene ﬁbers, see Section 11.2, exhibit much higher degrees of crystallinity. Separate studies suggest that broader molecular weight distributions crystallize in substantially the same way.

At very high molecular weights, above 6.4 ¥ 105 g/mol, distinct spherulitic objects no longer appear.At the highest molecular weights, (5 - 8) ¥ 106 g/mol,the low degree of crystallinity bespeaks the presence of a massive fraction of amorphous material between the imperfect microlamellae, some of it consisting of tie chains between different lamellae with much of the remainder being associated with long loops between mostly nonadjacent stems in the same lamella. Such structures in the ultrahigh molecular weight region rule out the near ideal or weakly perturbed form of steady-state forced reptation as the transport process active for the lower molecular weight materials. Armistead and Hoffman (92) refer to such crystallization as taking place in regime  III-A.

6.6.3.3 Changes in Crystal Growth Habit It has now been discovered that polyethylene crystal growth habit in the bulk state differs in regime I and regime II. This was achieved via permanganic etching of the polymer, coupled with differential dissolution of the material (93). The key step in this permanganic etching was the use of potassium permanganate in a 2:1 mixture of concentrated sulfuric :orthophosphoric acids. This rather drastic etching process preferentially dissolves the amorphous material, leaving the crystalline portion more or less intact. The etching process was followed by shadowing the samples for electron microscopy with Pt/Pd.

A change in crystal habit for polyethylene was observed at the regime  I–regime II transition temperature, 127.4°C, see Figure 6.32B (94). For the 32,000 g/mol sample examined, a lenticular shape elongated structure was observed for regime I, while a truncated lozenge with curved edges in that of regime II. This suggests that there may be a shift in crystal growth direction from the {110} face to the curved {200} face in regime II.

6.6 KINETICS OF CRYSTALLIZATION 287

Above, a theory known today as the surface nucleation theory was described in Sections 6.6.2.3 to 6.6.3. The surface nucleation theory assumes an ensemble of crystals, each of which grows with constant thickness. This thickness is close to the thickness for which the crystals have the maximum growth rate.

While the theory correctly describes a wide range of crystallization kinetics, it has a major shortcoming in being based primarily on enthalpic concepts.

6.6.4 The Entropic Barrier Theory

The entropic barrier theory was developed by Sadler and Gilmer (95,96). This latter theory is based upon the interpretation of kinetic Monte Carlo simulations and concomitant rate-theory calculations. The phrase Monte Carlo suggests chance events, or in this case, random motion. While individual motions of the molecules are governed by chance, they move according to rules laid out on the computer such as excluded volume considerations and secondary bonding energies and/or repulsive forces.

This theory displays a low-entropy barrier to crystallization that is a consequence of two factors: (a) The tendency of the growth faces of the lamellae to assume a rounded shape, in vertical cross section, with relatively short stems at the outermost positions, and (b) the pinning of a stem at a ﬁxed length because other segments of the stem molecule have been incorporated into the crystal elsewhere, or in another lamella.

Point (a) above needs some explanation. As initiated during crystallization,the leading edge of the lamella is apparently thinner than the equilibrium value. This, at least, is the predicted phenomenon by this and several other computer simulations. Not covered by these theories is long-time annealing of the lamellae, whereby further molecular rearrangements lead to a thickening of the crystal to a more or less uniform thickness.

Figure 6.33 (96) illustrates the geometry of the lamella edge according to the entropic barrier theory. For simplicity, the stems are shown as being vertical and parallel, and most fold segments connecting various stems are omitted. These crystals have a ﬁnite degree of surface roughness, not permitted in the surface nucleation theory. An important point of the theory, illustrated in Figure 6.33b, is both the addition and removal of the mers are allowed according to the settings on the computer.

Consider an average polymer crystallization taking place (97). Assuming a few Ångstroms for the typical dimension of a crystalline cell (the size of a mer), one obtains a time scale of 10-4 s to add one elementary cell to the growth front. The typical time scale of 10-10 s characterizes individual motions of the mers in the liquid state on the size scale of the crystal cell. Hence, some 106 motions are necessary just for one elementary step in the growth process!This points out that the rearrangements of the polymer conformations at the growth front are a rather slow process, involving many trial events together with interactions among the chains at the growth front.

An important point in all of the theories developed is that the equilibrium crystal thickness, obtainable by crystallizing the polymer at its equilibrium melting temperature, yields fully extended crystals, as described in Section

288

THE CRYSTALLINE STATE

6.6 KINETICS OF CRYSTALLIZATION 289

molecular direction

in crystal

growth faces

addition

removal

addition

growth direction

growth face

fold surface

row of stems

4 stems

growth

rate G

(a)

(b)
