Repository: jeffsking/WKB-OB

File: RAW_FULL/ima_sync/个人知识库/WKB/Resources/Ebook/polymer-science-and-technology_compress.pdf.md (part 14 of 30)
---
III. Vinyl chloride (1), methyl methacrylate (2) 68°C, r1 = 0.1, r2 = 10

Comment on the shapes of the curves.

Solution:

f

r r r

c1

2

1 2

1

2

= −− −

f

f

r f f f

r f f f r f

c1

1

1 1

2

1 2

1 1

2

1 2 2 2 2

2

2

2

1 0 4

2 0 04 0 4

2

0 04 0 38 0 38 0 62

0 04 0 38 2 0 38 0 62 0 4 0 62 0 38

=

−

− −

=

+

+

+

=

( ) + ( ) ( )

( ) = ( ) ( ) + ( )

=

.

.

.

. .

.

.

. .

.

.

. .

.

Copyright 2000 by CRC Press LLC

COPOLYMERIZATION

219

The range of feed composition that gives copolymers with appreciable quantities of both monomers is small for Cases II and III where the differences in reactivity ratios are large. However, in Case I where the reactivity ratios are comparable, copolymers with comparable quantities of both monomers are obtainable.

V. CHEMISTRY OF COPOLYMERIZATION

By deﬁnition, monomer reactivity ratios are independent of the initiation and termination steps of

copolymerization reaction. In addition, they are virtually independent of the reaction medium, and their

dependence on temperature is minimal. The relative reactivities of a series of monomers are determined by the reactivity of the individual monomer and that of the attacking radical. The reactivities of monomers

and radicals are themselves dependent on the nature of the substituents on the monomer double bond.

The inﬂuence of substituents on reactivity is threefold:

• Enhancement of monomer reactivity through activation of the double bond

• Conferment of resonance stabilization on the resulting radical

• Provision of steric hindrance at the reaction site

We now brieﬂy discuss the contribution of these factors to radical copolymerization reactions.

A. MONOMER REACTIVITY

The relative reactivities of monomers to a given radical can be obtained from analysis of the relative reactivity ratios. This can be seen by considering the inverse of the monomer reactivity ratio:

(8.25)

The inverse of the reactivity ratio (Equation 8.25) is the ratio of the rate of reaction of the given radical with another monomer to its rate of reaction with its own monomer. If the rate of reaction of the reference radical with its own monomer is taken as unity (i.e., k11 = 1), then the resulting k12 values give the

relative reactivities of monomers with respect to the reference radical. A list of such values is given in Table 8.2.

Note that a different reference is taken for each column and as such only values in each column can be compared; horizontal comparisons are meaningless. In general, the relative reactivities of monomers decrease from the top to the bottom of each column; the order of decrease is irregular due to the speciﬁcity of addition of monomers by radicals. It is evident that the effect of substituents in enhancing monomer reactivity is in the order:

(Str. 1)

The effect of a second 1-substituent is generally additive.

Table 8.2 Relative Reactivities of Monomers to Reference Radicals at 60°C

Reference Radical

Monomer

Styrene Methyl Methacrylate Acrylonitrile Vinyl Chloride Vinyl Acetate

Styrene

(1.0)

2.2

25

50

100

Methyl methacrylate

1.9

(1.0)

6.7

10

67

Acrylonitrile

2.5

0.82

(1.0)

25

20

Vinylidene chloride

5.4

0.39

1.1

5

10

Vinyl chloride

0.059

0.10

0.37

(1.0)

4.4

Vinyl acetate

0.019

0.05

0.24

0.59

(1.0)

From Billmeyer, F.W., Jr., Textbook of Polymer Science, 2nd ed., Interscience, New York, 1971. © John Wiley & Sons.

Reprinted with permission of John Wiley & Sons.

1 1

12 11

r k k=

C6H5

CH CH2

COCH3

CH2Y

CN

COOR

Cl

OCOCH3

OR

Copyright 2000 by CRC Press LLC

220

POLYMER SCIENCE AND TECHNOLOGY

The above order of monomer reactivities corresponds to the order of increased resonance stabilization of the resulting radical by the particular substituent. Substituents with unsaturation leading to a monomer with conjugated bonds are most effective in conferring resonance stabilization on radicals. On the other hand, substituents such as chlorine that have only nonbonding electrons for interaction with the radical show only weak stabilization. In the case of styrene, for example, the resonance stabilization energy is about 20 kcal/mol compared with 1 to 4 kcal/mol for the unconjugated systems. It is important to

remember, however, that substituents that stabilize the product radical also stabilize the monomer, albeit to a much lesser extent. Again, using styrene as an example, the monomer is stabilized to about 3 kcal/mol.

Therefore a limited compensation is derived from the stabilization of monomers by substituents.

B. RADICAL REACTIVITY

The relative reactivities of radicals to a reference monomer can be obtained from the product of the inverse of the reactivity ratio (1/r1 = k12/k11) and the appropriate propagation rate constants for homopolymerization (k11). Some values are listed in Table 8.3.

The order of enhancement of radical reactivity due to substituents is the reverse of that for the monomers. This should be expected because the enhancement of monomer reactivity by a substituent is due to its stabilization and the consequent decrease of the reactivity of the corresponding radical. The degree of depression of radical reactivity by substituents turns out to be much greater than the extent of enhancement of monomer reactivity. The styrene radical is about 1000 times less reactive than the vinyl acetate radical to a given monomer if the effects of alternation are disregarded, but then the styrene monomer is only about 50 times more reactive than the vinyl acetate to a given radical.

C. STERIC EFFECTS

Monomer–radical reaction rates are also inﬂuenced by steric hindrance. The effect of steric hindrance in reducing monomer reactivity can be illustrated by considering the copolymerization reaction rate constants (k12) for di- and tri-substituted ethylene. Table 8.4 lists some of these values.

Table 8.3 Radical–Monomer Propagation Rate Constants at 60°C (l/mol-s)

Radical

Monomer

Butadiene Styrene

Methyl  Methacrylate

Methyl  Acrylate

Vinyl  Chloride

Vinyl  Acetate

Butadiene

100

250

2,820

42,000

350,000

—

Styrene

74

143

1,520

14,000

600,000 230,000

Methyl methacrylate

134

278

705

4,100

123,000 150,000

Methyl acrylate

132

206

370

2,090

200,000

23,000

Vinyl chloride

11

8

70

230

12,300

10,000

Vinyl acetate

—

2.6

35

520

7,300

2,300

From Billmeyer, F.W., Jr., Textbook of Polymer Science, 2nd ed., Interscience, New York, 1971. © John Wiley& Sons. Reproduced with permission of John Wiley & Sons.

Table 8.4 Rate Constants (k12) for Radical–Monomer Reactions

Polymer Radical

Monomer

Vinyl acetate Styrene Acrylonitrile

Vinyl chloride

10,000

8.7

720

Vinylidene chloride

23,000

78

2,200

cis-1,2-dichloroethylene

370

0.60

—

trans-1,2-dichloroethylene

2,300

3.9

—

Trichloroethylene

3,450

8.6

29

Tetrachloroethylene

460

0.70

4.1

From Odian, G., Principles of Polymerization, McGraw-Hill, New York, 1970.

With permission.

Copyright 2000 by CRC Press LLC

COPOLYMERIZATION

221

We have already alluded to the fact that the addition of a second substituent to the 1- or α-position

increases monomer reactivity. However, when the same substituent is in the 2- or β-position (i.e., 1,2-

disubstitution), the reactivity of the monomer decreases 2- to 20-fold. This has been attributed to the resulting steric hindrance between the substituent and the attacking radical. The role of steric hindrance in the reduction of the reactivity of 1,2-disubstituted vinyl monomers can be further illustrated by the

fact that while these monomers undergo copolymerization with other monomers, say, styrene, they exhibit extreme reluctance to homopolymerize. Homopolymerization is prevented because of the steric hindrance between a 2-substituent on the attacking radical and the monomer. On the other hand, there is no 2- orβ-substituent on the attacking styrene radical; consequently, copolymerization is possible.

Example 8.5: Arrange the following monomers in the possible order of decreasing reactivity with an

acrylonitrile radical. What is the basis of your arrangement?

a. Methacrylate

b. Vinyl methyl ether

c. Methyl methacrylate

d. Vinyl acetate

Solution:

Order of reactivity: c > a > d > b. Reason: (1) increasing stabilization of resulting radical; (2) second substituent in 1-position increases monomer reactivity.

D. ALTERNATION-POLAR EFFECTS

We indicated in our earlier discussion that the relative reactivities of different monomers were not exactly the same for different radicals. Similarly, the order of reactivity of different radicals is inﬂuenced by the

Monomer

Structure

CH3 CH

CH2

C O

CH3

a. Methacrylate

CH

CH2

O CH3

b. Vinyl methylether

CH3 C

CH3

c. Methyl methacrylate

C O O

CH

CH2

C O CH3

d. Vinyl acetate

O O

Copyright 2000 by CRC Press LLC

222

POLYMER SCIENCE AND TECHNOLOGY

reference monomer. This suggests, therefore, that monomer reactivity is a function of radical reactivity and vice versa. A close examination of monomer reactivity data reveals a tendency toward enhanced copolymerization reactivities for certain pairs of monomers. This is evidently a result of some monomer–radical afﬁnity. This tendency toward enhanced reactivity for certain monomer pairs is a general phenomenon in radical copolymerization and is due to the alternating tendency in comonomer pairs. As the quantity r1r2 deviates from unity (ideal behavior) and approaches zero, the tendency for alternation

increases. It is possible to arrange monomers in order of their r1r2 values such that the farther apart any

two pairs of monomers are, the greater their tendency toward alternation. Table 8.5 shows such an arrangement. Notice, however, that there some exceptions, presumably due to the predominance of steric factors; for example, vinyl chloride and styrene show a greater alternation tendency than vinyl chloride and vinyl acetate, even though the former monomer pair is closer in Table 8.5 than the latter.

The order of occurrence of monomers in Table 8.5 is obviously a reﬂection of the polarity of the

double bond. Observe that the product r1r2 approaches unity only in those cases where the substituents

on the monomers are either both electron-donating or electron-withdrawing substituents. Expressed differently, alternation tendency increases if the substituents on both monomers exhibit different electrondonating or electron-attracting characteristics. Alternation tendency is enhanced by an increased difference in the polarity of monomer pairs.

Example 8.6: Which of the following pairs of monomers will most probably form an alternating

copolymer?

a. Butadiene (1), Styrene (2), 60°C, r1 = 1.89, r2 = 0.78.

b. Vinyl acetate (1), styrene (2), 60°C, r1 = 0.01, r2 = 55.

c. Maleic anhydride (1), isopropenyl acetate (2), 60°C, r1 = 0.002, r2 = 0.032.

Solution:

Alternating tendency increases generally as r1r2 approaches zero. Hence monomer pair (c) has the highest

alternating tendency.

VI. THE Q-e SCHEME

The Q-e scheme is an attempt to express free radical copolymerization data on a quantitative basis by separating reactivity ratio data for monomer pairs into parameters characteristic of each monomer. Under this scheme, radical–monomer reaction rate constant k12 is written as:

(8.26)

Table 8.5 Product of Reactivity Ratios of Monomers Showing Order  of Alternating Tendency

Vinyl acetate

— Butadiene

0.55

0.78

Styrene

0.39

0.31

0.34

Vinyl chloride

0.30

0.19

0.24

1.0 Methyl methacrylate

0.60

0.10

0.16

0.96

0.61

Vinylidene chloride

0.90

0.04

0.11

0.24

0.96

0.08

Methyl acrylate

0.21

0.006

0.016 0.11

0.18

0.34

0.84

Acrylonitrile

0.004

—

0.02

0.06

—

0.56

—

—

Diethyl fumarate

Monomer

r 1r2

(a)

1.4742

(b)

0.5500

(c)

0.000064

k P Q

e e

12

1 2

1 2

=

−

(

)

exp

Copyright 2000 by CRC Press LLC

COPOLYMERIZATION

223

where P1 represents the reactivity of radical M1· and Q2 the reactivity of monomer M2; e1 and e2 represent

the degrees of polarity of the radical and monomer, respectively. Both P and Q are determined by the resonance characteristics of the radical and monomer. It is assumed that both the monomer and its radical have the same e value. Consequently,

(8.27)

Therefore

(8.28)

Similarly

(8.29)

Thus, according to the Q-e scheme, by assigning values to Q and e, it should be possible to evaluate r1 and r2 for any monomer pair. A selected list of Q and e values is shown in Table 8.6. Negative values of e indicate electron-rich monomers, while positive e values indicate electron-poor monomers.

The Q-e scheme is subject to criticisms. First, there seems to be no justiﬁcation for assuming the same e values for the monomer and the radical derived from it. Second, the Q and e values for a particular monomer are not unique; they vary with the monomer to which the monomer is paired (Table 8.7). In spite of these ﬂaws, however, the Q-e scheme provides a semi-empirical basis for correlating the effect of structure on monomer reactivity.

Table 8.6 Q and e Values for Monomers

Monomer

e

Q

t-Butyl vinyl ether

–1.58

0.15

Ethyl vinyl ether

–1.17

0.032

Butadiene

–1.05

2.39

Styrene

–0.80

1.00

Vinyl acetate

–0.22

0.026

Vinyl chloride

0.20

0.44

Vinylidene chloride

0.36

0.22

Methyl methacrylate

0.40

0.74

Methyl acrylate

0.60

0.42

Methyl vinyl ketone

0.68

0.69

Acrylonitrile

1.20

0.60

Diethyl fumarate

1.25

0.61

Maleic anhydride

2.25

0.23 From Alfrey, T., Jr. and Price, C.C., J  Polym. Sci., 2,101, 1947. With permission.

k P Q

e

11

1 1

1 2

=

−

( )

exp

r k k Q Q

e e e

1

11 12

1 2

1 1

2

=

=

− −( )

[

]

exp

r k k Q Q

e e e

2

22 21

2 1

2 2

1

=

=

−

−

(

)

[

]

exp

Copyright 2000 by CRC Press LLC

224

POLYMER SCIENCE AND TECHNOLOGY

VII. PROBLEMS

8.1. Styrene can undergo copolymerization reaction with either methyl methacrylate or vinyl chloride. It has been suggested that the resulting copolymers become brittle for styrene composition greater than 70%.

Explain why even with a feed composition as low as 25% styrene, styrene–vinyl chloride copolymer is brittle, while styrene–methyl methacrylate copolymer is not.

8.2. Discuss the composition and structure of the polymer product obtained from the reaction of acrylonitrile

(1) and 1,3-butadiene (2) in the molar ratios 25:75, 50:50, and 75:25. r1 = 0.02, r2 = 0.3 at 40°C.

8.3. Methyl methacrylate (1) and vinyl chloride (2) form an ideal copolymerization at 68°C. What is the

composition of this copolymer for a feed composition f1 = 0.75 and r2 = 0.1?

8.4. For a particular application, it has been established that an alternating copolymer is most suitable. Given the following monomers — butadiene, styrene, acrylonitrile, and vinyl chloride — which monomer pair

would be best studied for the application?

8.5. Arrange the following monomers in i creasing order of reactivity with a vinyl acetate radical. Explain

the basis of your arrangement.

a. Acrylonitrile

b. Styrene

c. α-Methyl styrene

d. 2-Methyl styrene

e. Vinyl ethyl ether

8.6. Maleic anhydride does not homopolymerize, but will readily form alternating copolymer with styrene.

Explain.

8.7. The following are the Q and e values for monomers A, B, C, and D:

Monomers A and B; A and C; and C and D are subjected, respectively, to copolymerization reactions.

Which of these reactions will most likely result in an alternating polymer? What is the composition of

the copolymer formed at low conversion from equimolar mixtures of the pairs of monomers?

8.8. Describe the probable proportions and sequences of monomers entering a copolymer chain at the beginning of polymerization of a 1:1 molar mixture of each of the following pairs:

a. Vinyl acetate (1) and isopropenyl acetate (2); r1 = 2 = 1

b. Butadiene (1) and styrene (2); r1 = 1.89, r2 = 0.78

c. Maleic anhydride (1) and stilbene (2); r1 = r2 = 0.01

Table 8.7 Variation in Q and e Values

Monomer (M 1) Comonomer e 1

Q1

Acrylonitrile

Styrene

1.20 0.44

Vinyl acetate

0.90 0.37

Vinyl acetate

1.0 0.67 Vinyl chloride 1.3 0.37 Vinyl chloride 1.6 0.37

Vinyl chloride

Styrene

0.2 0.024 Methyl acrylate 0.0 0.035

From Odian, G., Principles of Polymerization,McGraw-Hill, New York, 1970. With permission.

Monomer Q

e

A

2.39 –1.05

B

0.15 –1.58

C

0.69 0.68

D

0.42 0.60

Copyright 2000 by CRC Press LLC

COPOLYMERIZATION

225

d. Maleic anhydride (1) and isopropenyl acetate (2); r1 = 0.002, r2 = 0.032

In each case, would the composition of polymer formed toward the end of the reaction (where the monomers are nearly consumed) be much different, and if so how?

REFERENCES

1. Young, L.J., Copolymerization reactivity ratios, in Polymer Handbook, 2nd ed., Brandrup, J. and Immergut, H.H.,Eds., John Wiley & Sons, New York, 1975.

2. Billmeyer, F.W., Jr., Textbook of Polymer Science, 2nd ed., Interscience, New York, 1971.

3. Odian, G., Principles of Polymerization, McGraw-Hill, New York, 1970.

4. Young, L.J., Tabulation of Q-e values, in Polymer Handbook, 2nd ed., Brandrup, J. and Immergut, E.H., Eds., John Wiley & Sons, New York, 1975.

5. Alfrey, T., Jr. and Price, C.C., J. Polym. Sci., 2, 101, 1947.

6. Mayo, F.R. and Walling, C., Chem. Rev., 46, 191, 1950.

7. Kruse, R.K., J. Polym. Sci. Part B, 5, 437, 1967.

8. Tidwell, P.W. and Mortimer, G.A., J. Macromol. Sci. Rev., C4, 281, 1970.

9. Williams, D.J., Polymer Science and Engineering, Prentice-Hall, Englewood Cliffs, NJ, 1971.

10. Flory, P.J., Principles of Polymer Chemistry, Cornell University Press, Ithaca, NY, 1953.

Copyright 2000 by CRC Press LLC

0-8493-????-?/97/$0.00+$.50© 1997 by CRC Press LLC

Chapter 9

Polymer Additives and Reinforcements

I. INTRODUCTION

In Chapter 5, we discussed the techniques for the modiﬁcation of polymer properties based on structural modiﬁcation of polymers either during or post polymerization. Even though structural modiﬁcation of

polymers often leads to signiﬁcant property modiﬁcation, very few polymers are used technologically in their chemically pure form; it is generally necessary to modify their behavior by the incorporation of

additives. Additives are usually required to impart stability against the degradative effects of various kinds of aging processes and enhance product quality and performance. Thus many commercial polymers must incorporate thermal and light stabilizers, antioxidants, and ﬂame retardants.1 In addition to these

additives that inﬂuence essentially the chemical interaction of polymers with the environment, other additives are usually employed to reduce costs, improve aesthetic qualities, or modify the processing,mechanical, and physical behavior of a polymer. Such additives include plasticizers, lubricants, impact modiﬁers, antistatic agents, pigments, and dyes. These additives are normally used in relatively small quantities; however, nonreinforcing ﬁllers are employed in large quantities to reduce overall formulation costs provided this does not result in signiﬁcant or undesirable reduction in product quality or performance. In some cases, a given polymer may still not meet the requirements of a speciﬁc application even with the incorporation of additives. In such cases, the desired objective may be achieved through alloy formation or blending of two or more polymers. In this chapter, we discuss the upgrading of the performance of polymers through the use of additives and reinforcements.

II. PLASTICIZERS

Many commercial polymers such as cellulosics, acrylics, and vinyls have glass transition temperatures,Tg, above room temperature. They are therefore hard, brittle, glasslike solids at ambient temperatures.

To extend the utility of these polymers, it is usually necessary to reduce the Tgo below the anticipated

end-use temperature. The principal function of a plasticizer is to reduce the Tgof a polymer so as to

enhance its ﬂexibility over expected temperatures of application. For example, unplasticized PVC is a

rigid, hard solid used in such applications as credit cards, plastic pipes, and home siding. Addition of

plasticizers such as phthalate esters reduces the modulus and converts the polymer into a leathery material used in the manufacture of upholstery, electrical insulation, and similar items.

Plasticizers are usually high boiling organic liquids or low melting solids. They are also sometimes

moderate-molecular-weight polymers. Like ordinary solvents, plasticizers act through a varying degree

of solvating action on the polymer. The plasticizer molecules are inserted between the polymer molecules thereby pushing them apart. This reduces the intensity of the intermolecular cohesive forces. The plasticizer may also depend on polar intermolecular attraction between the plasticizer and polymer molecules, which effectively nulliﬁes dipole–dipole interactions between polymer molecules. As a result,

plasticization is difﬁcult to achieve in nonpolar polymers like polyoleﬁns and highly crystalline polymers.

Polymer plasticization can be achieved either through internal or external incorporation of the

plasticizer into the polymer. Internal plasticization involves copolymerization of the monomers of the

desired polymer and that of the plasticizer so that the plasticizer is an integral part of the polymer chain.

In this case, the plasticizer is usually a polymer with a low Tg. The most widely used internal plasticizer

monomers are vinyl acetate and vinylidene chloride. External plasticizers are those incorporated into the resin as an external additive. Typical low-molecular-weight external plasticizers for PVC are esters

formed from the reaction of acids or acid anhydrides with alcohols. The acids include ortho- and isoor terephthalic, benzoic, and trimellitic acids, which are cyclic; or adipic, azeleic, sebacic, and phosphoric

acids, which are linear. The alcohol may be monohydric such as 2-ethylhexanol, butanol, or isononyl

alcohol or polyhydric such as ethylene or propylene glycol. The structures of some plasticizers of PVC

are shown in Table 9.1.

Copyright 2000 by CRC Press LLC

228

POLYMER SCIENCE AND TECHNOLOGY

Phthalate, terephthalate, adipate, and phosphate esters are generally referred to as monomeric plasticizers. Linear polyesters obtained from the reaction of dibasic acids such as adipic, sebacic, and azelaic acids with a polyol constitute the group of polymeric or permanent plasticizers. They have much higher

molecular weights than the monomerics and as such are less volatile when exposed to high temperatures either during processing or in end-use situations, less susceptible to migration, and less extractible.

They impart enhanced durability or permanence on PVC products, hence the name permanent plasticizers. Another group of plasticizers known as epoxy plasticizers is derived from vegetable oils.

An example is epoxidized soybean. These plasticizers confer heat and light stability on PVC products,which, however, usually have relatively poor low-temperature properties.

The ideal plasticizer must satisfy three principal requirements. These are compatibility, performance,

and efﬁciency. In addition, it should be odorless, tasteless, nontoxic, nonﬂammable and heat stable.

Compactibility of a plasticizer with the host polymer demands the absence of blooming even with long

usage of the plasticized material. Incompatibility can also be manifested by poor physical properties,

possibly after some period of usage.

Table 9.1Chemical Structures of Some PVC Plasticizers

Plasticizer Type

Chemical Structure

Example

Phthalate Esters

(Dialkylphthalate)

Phosphate Esters

(Trialkyl-phosphate)

Adepates, azelates, oleates, sebacates(Aliphatic diester)

Glycol Derivatives

Trimellitates

(Trialkyltrimellitate)

O

C OR

C OR O

O C

C O

O

O

CH3

CH3

CH3

CH3

Di-2-ethylhexyl phthalate or Dioctylphthalate (DOP)

O

P OR OR

RO

O

CH3

Tricresyl phosphate (TCP)P

O

O

CH3

O

CH3

O

C (CH2)n

RO

O

C OR

O

C O

CH3

CH3

Di-2-ethylhexyl adepate (DOA)(CH2)4

O

C

O

CH3

CH3

O C

(CH2)n

R

O

C R

O

O

O C

CH3

Dipropyleneglycol benzoate

O CH2 CHO CH2CHO

CH3 O

C

O

C OR

C OR O

C O

RO

O C

C O

O O

CH3

CH3

CH3

CH3

Trisethylhexy trimellitate (TOTM)C

O

O

CH3

CH3

Copyright 2000 by CRC Press LLC

POLYMER ADDITIVES AND REINFORCEMENTS

229

Permanence requires low volatility, extractability, nonmigration, and heat and light stability. Lack of

permanence involves long-term diffusion into the environment. The consequent loss of plasticizer

gradually enhances brittleness as the Tg of the plasticized polymer increases. Volatility is generally a

function of molecular weight. Increasing the molecular weight of the plasticizer by using polymeric

plasticizers tends to decrease volatility and hence increase permanence. However, this may lead to a decrease in low-temperature ﬂexibility. Internal plasticization precludes plasticizer migration or volatility

since the plasticizer molecules are an integral part of the polymer chain.

The level of plasticizer required to achieve the desired changes in properties is a measure of plasticizer efﬁciency. Plasticizer efﬁciency may also be measured on the basis of the magnitude of change induced in a number of physical properties of the polymer such as tensile strength, modulus, or hardness. For example, the actual reduction in Tgof the polymer per unit weight of plasticizer added is also known

as the plasticizer efﬁciency.

It must be emphasized, however, that quite frequently no single plasticizer can satisfy all the above requirements or produce all the desired property enhancements. It is generally necessary to blend several plasticizers and compromise some properties, particularly those that are not critical to the speciﬁc application. For example, some applications require that DOP-plasticized PVC remains ﬂexible at low

temperatures. This requires further addition of DOP to the formulation to achieve the desired ﬂexibility,

but the additional DOP would adversely affect the hardness and performance of the product at ambient temperatures. Instead, aliphatic diesters such as DOA and DBS (dibutyl sebacate), which are more effective in enhancing low-temperature ﬂexibility than DOA, are needed to improve low-temperature

performance. However, the use of these esters is accompanied by unacceptable levels of volatility and oil extraction. Consequently, in such applications a combination of phthalate and aliphatic esters is required to produce the desired product even though some compromise in product performance will occur.

Plasticizers, particularly for PVC, constitute one of the largest segments of the additives market. The wide range of applications of ﬂexible PVC depends largely on broad plasticizer technology that imparts the desired ﬂexibility. The characteristic properties and typical applications of plasticized PVC are shown in Table 9.2.

III. FILLERS AND REINFORCEMENTS (COMPOSITES)

The need to meet exacting end-use requirements and at the same time reduce costs is stimulating a broad spectrum of product development involving the use of ﬁllers and reinforcements to upgrade product

performance rather than the development of new and usually more expensive resins. For example, because of their advantageous light weight, high strength, fatigue life, and corrosion resistance, structural composites have been used successfully and admirably in aircraft and in numerous industrial and consumer applications in place of conventional materials like metals. Fiber-reinforced materials have moved within

a short time from being a curiosity to having a central role in engineering materials development.

Polymers, thermoplastics, and thermosets can be reinforced to produce quite frequently a completely new kind of structural materials.

Different types of ﬁllers are employed in resin formulations; the most common are calcium carbonate,

talc, silica, wollastonite, clay, calcium sulfate, mica, glass structures, and alumina trihydrate. Fillers

serve a number of purposes. Inert materials like wood ﬂour, clay, and talc serve to reduce resin costs and, to a certain extent, improve processability and heat dissipation in thermosetting resins. Both alumina trihydrate and talc improve ﬂame retardance. Mica is used to modify the electrical and heat-insulating

properties of a polymer. Parts molded from composites containing phlogopite mica as a reinforcement

exhibit little or no warpage on demolding or subjection to elevated temperature. A variety of ﬁllers, e.g.,

particulate ﬁllers like carbon black, aluminum ﬂakes, and metal or metal-coated ﬁbers may be used to

reduce mold shrinkage as well as to produce statically conductive polymers, shielding of electromagnetic interference/radio frequency interference (EMI/FMI).4 Particulate ﬁllers such as carbon black or silica

are used as reinforcing ﬁllers to improve the strength and abrasion resistance of commercial elastomers.

Fibers such as asbestos, glass, carbon, cellulosics, and aramid are used principally to improve some mechanical property/properties such as modulus, tensile strength, tear strength, abrasion resistance,notched impact strength, and fatigue strength as well as enhance the heat-deﬂection temperature.

Fibers are available in a variety of forms. For example, carbon ﬁbers are obtained from the pyrolysis

of organic materials such as polyacrylonitrile (PAN) and rayon for long ﬁbers and pitch for short ﬁbers.

Copyright 2000 by CRC Press LLC

230

POLYMER SCIENCE AND TECHNOLOGY

Table 9.2 General-Purpose PVC Plasticizers

Abbreviations

Chemical  Designations

Advantages

Limitations

Applications

Low-Molecular-Weight Phthalates

BBP

Butyl benzyl  phthalate

Rapid fusing (high-solvating); low migration into ﬂooring  asphaltics

High volatility as

compared with the

commodity phthalates; costs slightly more than  DOP

Flooring: processing aid  in calendering and

extrusion; expandedfoam formulations

BOP

Butyl octyl  phthalate

Rapid fusing

Same as above

Same as above

DHP

Dihexyl phthalate Same as above

Same as above

Same as above

DIHP

Diisoheptal  phthalate

Same as above

Same as above

Same as above

Commodity Phthalates

DOP (DEHP)

Di-2-ethylhexyl  phthalate

Good property balance; industry  standard for general

applications; relatively low

cost; good weatherability; good  compatibility in PVC)

Moderate plasticizer  volatility; moderate  low-temperature

properties (–38°C at  40% concentration in  PVC).

General-purpose

calendering and

extrusion; plastisols; ﬂooring

DINP

Diisononyl  phthalate

Low volatility (less than 2% per  ASTM D1203); good electrical  properties; similar to DOP in  cost

Fair weatherability; fair  low-temperature

properties (similar to  that of DOP)

Competes “head on” with DOP

Linear

phthalates

C7,C9,C11,C6,C8,C10

Low volatility (–2%); better

low-temperature properties:

7 to 9°C better than DOP and  DIMP (to –47°C at 40%

plasticizer concentration); very  good weathering

Costs slightly more than  DOP; slightly poorer  electrical properties

Automotive wire and

cable jacketing

compounds; outdoor  applications; plastisols; automotive interiors

(except for crash pads)

DIDP

Diisodecyl  phthalate

Very low volatility (–1%); good  electrical properties; good

viscosity stability

Low-temperature

properties (–38°C); fair  weatherability

Wire and cable; sealants; plastisols; calendering  applications

High-Molecular-Weight Specialties

DUP

Diundecyl  phthalate

Good electrical properties;

volatility less than 1% at 48°C  to –50°C at 40% concentration; exceptionally good viscosity

stability in a plastisol; very low  fogging in interior applications (automotive)

Slow processing

characteristics;

marginal compatibility  with PVC; costs about  20 cents per pound

more than DOP; high  hydrocarbon extraction

Wire and cable up to  90°C; sealants;

automotive interiors (crash pads); rooﬁng  membranes

DTOP

Ditridecyl  phthalate

Less than 1% volatility; good  electrical properties

Slow processor; high

viscosity; fair lowtemperature properties (–38°C); marginal

compatibility with

PVC

Wire and cable up to  90°C; automotive

interiors; sealants

UDP

Undecyl dodecyl  phthalate

Volatility less than 1%

Fair low-temperature  properties to –38°C; slow processor;

marginal compatibility  with PVC

Wire and cable up to  90°C; automotive

interiors

Copyright 2000 by CRC Press LLC

POLYMER ADDITIVES AND REINFORCEMENTS

231

Glass structures, the most widely used reinforcement, are available as roving, mat, hollow or solid spheres, bubbles, long or short ﬁbers, and continuous ﬁbers.5 The form has a signiﬁcant inﬂuence on

properties. The impact strength of glass-mat-reinforced polypropylene is approximately four to ﬁve times that obtained with short ﬁbers.6 The most important form of ﬁller is E-glass, which is used typically to

reinforce thermoset polyester and epoxy resins. E-glass is boroaluminosilicate glass having low alkalimetal context and containing small percentages of calcia (CaO) and magnesia (MgO). For special applications such as in the manufacture of aerospace materials, ﬁbers of boron, Kevlar, PBT, and especially carbon are generally preferred.7 Typical properties of some ﬁber reinforcements are shown in

Table 9.3. Table 9.4 shows the properties of some ﬁber-ﬁlled engineering thermoplastics composites.

The effect of mineral ﬁllers on the properties of nylon 6/6 is shown in Table 9.5.

The mechanical properties of particulate-ﬁlled composites are generally isotropic; that is, they are invariant with direction provided there is a good dispersion of the ﬁllers. On the other hand, ﬁber-ﬁlled

composites are typically anisotropic. In general, ﬁbers are usually oriented either uniaxially or randomly in a plane. In this case, the composite has maximum modulus and strength values in the direction ofﬁber orientation. For uniaxially oriented ﬁbers, Young’s modulus, measured in the orientation direction

(longitudinal modulus, EL) is given by Equation 9.1:7

(9.1)

where Ef is the tensile modulus of the ﬁber, Emis the modulus of the matrix resin, and φf is the volume

fraction of ﬁller.7

The performance of composites is inﬂuenced by the adhesive strength of the ﬁller–matrix interface.

The presence of water absorbed by the ﬁller surface and of thermal stresses generated by the differential thermal coefﬁcients of linear expansion between the ﬁller and matrix materials reduces interfacial adhesive strength. Polymers have relatively higher linear expansion coefﬁcients than ﬁller materials(60 to 80 × 10–6 per °C for graphite). Therefore, in practice, interfacial adhesive strength is enhanced

by the use of coupling agents, which are usually low-molecular-weight organofunctional silanes,

stereates, or titanates that act as a bridge between the matrix resin and ﬁber material (Table 9.6). Coupling

Linear

phthalates

C9,C10,C11

Volatility less than 1%; lowtemperature properties to 50°C; good outdoor weathering; low  viscosity; improved

compatibility with PVC

Costs more than DOP Wire and cable to 90°C;

automotive interiors;

rooﬁng membranes

Note:Plasticizers for PVC also include special-purpose products in applications such as ﬂooring (benzyl phthalates); stain resistance (monobenzoates or benzyl phthalates); food and ﬁlm wrap (adipate esters with superior low-temperature and oxygen-permeation properties); ﬂame retardance (phosphate esters); wire and cable (trimellitates with exceptionally low volatility); heat stabilizers as well as plasticizers (epoxy); mar resistance of styrene (polymerics, isophthalates, and terephthalates); and polymeric plasticizers for long-term usage. These materials are more expensive than DOP and hav specialty niches in the market.

From Wigotsky, V., Plast. Eng., 40(12), 19, 1984. With permission.

Table 9.3Properties of Some Reinforcing Fibers

Glass

Property

Boron

Kevlar-49 Carbon E-Glass S-Glass Steel

Tensile strength (103 psi)

495–500

525

400

500

700

600

Tensile modulus (106 psi)

56

20

32

10.5

12.4

59

Density (lb/in3)

0.086–0.096

0.052

0.063

0.092

0.090

0.282

Table 9.2 (continued)

General-Purpose PVC Plasticizers

Abbreviations

Chemical  Designations

Advantages

Limitations

Applications

E E

E

L

m

f

f f

=

−

( ) +1 φ φ

Copyright 2000 by CRC Press LLC

T a b l e 9.

4

P r o p e r t i e s o f S o m e E n g i n e e r i n g T h e r m o p l a s t i c s C o m p o s i t e s

P o l y(e t h e r e t h e r k e t o n e)

(P E E K)P o l y e t h e r i m i d e P o l y e t h e r s u l f o n e N y l o n 6/6

P r o p e r t y  U n r e i n f o r c e d

3 0%

G l a s s

3 0%

G r a p h i t e  U n r e i n f o r c e d

3 0%

G l a s s

3 0%

G r a p h i t e

3 0%C a r b o n

F i b e r s  U n r e i n f o r c e d

3 0%

G l a s s

3 0%C a r b o n

F i b e r

2 0%

K e v l a r-4 9

T e n s i l e s t r e n g t h

(1 03 p s i)

1 3.

2  2 0.

3  3 1.

2  1 5.

2  2 4.

5  3 0.

0  3 0.

0  1 1.

9  2 5.

0  3 6.

0  1 8.

2

F l e x u r a l m o d u l u s

(1 05 p s i)

5.

6 5  1 1.

6  2 2.

4  4.

8 0  1 2.

0  2 5.

0  2 5.

0  4.

8  1 3.

0  2 7.

0  8.

8

E l o n g a t i o n a t

b r e a k(%)

1 5 0  3  3  6 0  3  1.

4  1.

7  4 0  2.

5  2.

0  2.

3

I z o d I m p a c t

S t r e n g t h(f t-l b/i n)

—————1.

6  1.

6  1.

2  2.

5  2.

2  3.

1

H e a t-d eﬂ e c t i o n

t e m p e r a t u r e u n d e r

l o a d(2 6 4 p s i)(°F)

2 9 8  5 7 2  5 7 2  3 9 2  4 1 0  4 1 0  4 2 0  1 9 0  4 8 5  4 9 0  4 9 0

C o p y r i g h t 2 0 0 0 b y C R C P r e s s L L C

POLYMER ADDITIVES AND REINFORCEMENTS

233

agents generally have two different terminal groups one of which is designed speciﬁcally to combine with the matrix resin and the other with the ﬁber reinforcement. For example, the amino group in

γ-aminopropyltriethoxy silane, (C2H5O)3-Si-(CH2)3-NH2, can react with the epoxy functionality in an

epoxy matrix, while the ethoxy groups on hydrolysis during application on the ﬁbers form the silanol

group –Si–(OH)3, which condenses with silanol groups on the glass ﬁber to form covalent Si–O–Si bonds.

The search for new reinforcements or new applications for older materials is frequently linked to the development of new resins or new grades of the same resin to optimize performance. In broad terms,composites are characterized by two extremes of materials. On one end are the polyester-ﬁberglass automotive exterior body panels of Fiero or Corvette, representative of the relatively low cost and minimal performance materials. Thermoplastics — including polycarbonate, polypropylene, nylon, ABS, polystyrene, high-density polyethylene, acetal copolymer, SAN, poly(butylene terephthalate), PET, thermoplastic polyurethane, and polysulfone — as well as thermosets such as cross-linkable polyesters, phenolics, and polyurethanes are the matrix resins used in these composites. On the other end of the composite materials spectrum, are the high-cost, high-performance advanced composites typiﬁed by the carbon- and boron-ﬁber-reinforced structural materials used in many aircraft and aerospace applications.

Thermosets, notably epoxies, have dominated advanced composite matrix resins. However, thermosetting materials are being challenged because of the increasing interest in high-performance thermoplastic resin matrices. The growing interest in thermoplastic matrix composites stems from their promise of improved durability and toughness and possibilities for increased cost effectiveness in production and maintenance.
