Repository: jeffsking/WKB-OB

File: RAW_FULL/ima_sync/个人知识库/WKB/Resources/Ebook/INTRODUCTION_TO_PHYSICAL_POLYMER_SCIENCE.pdf.md (part 15 of 22)
---
Figure 6.33 Crystallization according to the entropic barrier theory. (a) Representation of a lamellar crystal, showing stems (chain direction vertical) and a step in the growth face. The inset provides a description of the step in terms of units that are shorter than the length of the surface nucleation theory (one molecule making up a whole stem). The dotted lines indicate where the row of stems in (b) is imagined to occur. (b) The basic row of stems model, showing mers along the chains as cubes, chain direction vertical, as in (a).

6.7.4. As mentioned above, the equilibrium thickness for crystallizing the polymer at some lower temperature is directly proportional to DT.

However, the proportionality is not strictly linear, allowing for signiﬁcant curvature as the crystallization temperature is lowered. This allows some correspondence to the regime changes in the surface nucleation theory.

The entropic barrier theory has spawned a plethora of computer simulation studies (97–102). For example, simulations by Doye and Frenkel (100) led to the ﬁnding that it is unfavorable for a stem to be shorter than lmin, the minimum thickness for which the crystal is thermodynamically more stable than the melt. They ﬁnd instead that the lamellar thickness converges to a value just larger than lmin as the crystal grows. This value is at the maximum rate of crystal growth.

It is also unfavorable for a stem to overhang the edge of the previous layer(100). Whenever a stem is signiﬁcantly longer than lmin, the growth of the stem can be terminated by the successful initiation of a new stem.

Chen and Higgs (98) found that although most chain folds are aligned perpendicular to the growth direction (as dictated by the surface nucleation theory), a signiﬁcant number of chains folding parallel to the growth direction were observed.

Sommer (97) examined the crystallization of bimodal mixtures of oligomers differing in size by a factor of two. Conditions were such that the short chains crystallized only in the fully stretched conformation, while the longer chains folded once in a hairpin conformation. Mixtures of the two chains crystallized slower than the pure components, reaching a minimum near 50 :50.

For example, consider the consequences if the longer chains are added in small quantities to the shorter chains. The longer chains act as defects, either in the folded state, where they are easily removed, or in the stretched state,where they are almost always isolated, thus forming cilia which also have a higher rate of removal. As a consequence, the growth rate of the lamella decreases.

6.7 THE REENTRY PROBLEM IN LAMELLAE

In the surface nucleation theory the lamellae were assumed to be formed through regular adjacent reentry, although it was recognized that this was an oversimpliﬁcation. The concept of the switchboard and folded-chain models were brieﬂy developed in Section 6.4. The question of the molecular organization within polymer single crystals as well as the bulk state has dogged polymer science since the discovery of lamellar-shaped single crystals in 1957(19). Again, X-ray and other studies show that the chains are perpendicular to the lamellar surface (see Section 6.4.2).

Since the chain length far exceeds the thickness of the crystal, the chains must either reenter the crystal or go elsewhere. However, the relative merits

290

THE CRYSTALLINE STATE

of the switchboard versus folded-chain models remained substantially unresolved for several years for lack of appropriate instrumentation.

6.7.1 Infrared Spectroscopy

Beginning in 1968,Tasumi and Krimm (103) undertook a series of experiments using a mixed crystal infrared spectroscopy technique. Mixed single crystals of protonated and deuterated polymer were made by precipitation from dilute solution. The characteristic crystal ﬁeld splitting in the infrared spectrum was measured and analyzed to determine the relative locations of the chain stems of one molecule, usually the deuterated portion, in the crystal lattice.The main experiments involved blending protonated and deuterated polyethylenes(104–106).

The main ﬁndings were that folding takes place with adjacent reentry along

(121) planes for dilute solution-grown crystals. In addition, it was also concluded that there is a high probability for a molecule to fold back along itself on the next adjacent (121) plane.

Melt-crystallized polyethylene was shown to be organized differently, with a much lower (if any) extent of adjacent reentry (106). However, signiﬁcant undercooling was required to prevent segregation of the deuterated species from the ordinary, hydrogen-bearing species.† Since the experimental rate of cooling was estimated to be 1°C per minute down to room temperature, it may be that some crystallization occurred in all three regimes (see Section 6.6.2.3).

6.7.2 Carbon-13 NMR

Additional evidence for chain folding in solution-grown crystals comes from carbon-13 NMR studies of partially epoxidized 1,4-trans-polybutadiene crystals (49,50). This polymer was crystallized from dilute heptane solution and oxidized with m-chloroperbenzoic acid. This reaction is thought to epoxidize the amorphous portions present in the folds, while leaving the crystalline stem portions intact.

The result was a type of block copolymer with alternating epoxy and double-bonded segments. NMR analyses showed that for the two samples studied the chain-folded portion was about 2.4 and 3 mers thick, whereas the stems were 15.2 and 40.8 mers thick, respectively. Since the number of mer units to complete the tightest fold in this polymer has been calculated to be about three (51), the NMR study strongly favors a tight adjacent reentry fold model for single crystals.

6.7 THE REENTRY PROBLEM IN LAMELLAE 291

† In fact, one early problem that continues to plague many studies is that deuterated polyethylene tends to phase-separate from ordinary, protonated polymer, even though they are chemically identical. The cause has been related to slightly different crystallization rates owing to polydeuteroethylene melting 6°C lower than ordinary polyethylene.

Broad line proton NMR (107) and Raman analyses (108) of polyethylenes indicated three major regions for crystalline polymers: the crystalline region,the interfacial or interzonal region, and the amorphous or liquidlike region.

For molecular weight of 250,000 g/mol, the three regions were 75, 10, and 15%of the total, respectively. The presence of the interfacial regions reduces the requirements for chain folding (109).

6.7.3 Small-Angle Neutron Scattering

6.7.3.1 Single-Crystal Studies With the advent of small-angle neutron scattering (SANS), the several possible modes of chain reentry could be put to the test anew (79, 109–121). Sadler and Keller (119–121) prepared blends of deuterated and normal (protonated) polyethylene and crystallized them from dilute solution. The radius of gyration, Rg, was determined as a function of molecular weight.

The several models possible are illustrated in Figure 6.34 (122). For adjacent reentry (Figure 6.34c), Rg should vary as M1.0 for high enough molecular weights, since a type of rod would be generated. For the switchboard model(Figure 6.34d), Rg is expected to vary close to M0.5, since the chains would be expected to be nearly Gaussian in conformation. The several possible relationships between Rg and M are set out in Table 6.6 (123).

For solution-grown crystals, Sadler and Keller (120) found that Rg depended on M only to the 0.1 power. Such a situation could arise only if the stems folded up on themselves beyond a certain number of entries (see Figure 6.33), called superfolding. However, the 0.1 power dependence appears to hold only for intermediate molecular weight ranges. For low enough M, there should not be superfolding. For high enough molecular weight, a square plate with a 0.5 power dependence would be generated.

Recent quantitative calculations of the absolute scattering intensities expected from various crystallite models for single crystals by Keller (121) and Yoon and Flory (125–127) (Figure 6.34) on polyethylene suggested that the model for adjacent reentry does not correlate with experiment. Rather, Yoon and Flory put forward a model requiring a stem dilution by a factor of 2–3.

The calculated scattering functions are shown in Figure 6.34; this leads to the

292

THE CRYSTALLINE STATE

Table 6.6 Relationships among geometric shape, Rg, and M (123)

Geometric Shape

Rg Equals

Molecular Weight Dependence

Sphere

M1/3

Rod

M1

Random coil

M 0.5

Rectangular plate

M variable

Square plate

M 0.5

Symbols: D, diameter; L, length of rod; r, end-to-end distance; A, area; b, width of plate; l, length of plate.

A1 2 6

b l2 2 1 212+

(

)

r 6

L 12 D 20 3

model in Figure 6.34b. This last suggests a type of skip mechanism, with two or three chains participating.

6.7.3.2 Melt-Crystallized Polymers Upon crystallization from the melt,an entirely different result emerges. Experiments by Sadler and Keller(120–122) showed that nearly random stem reentry was most likely; that is,some type of switchboard model was correct. Quantitative calculations by Yoon and Flory (125–127) and by Dettenmaier et al. (128,129) on meltcrystallized polyethylene (130) and isotactic polypropylene (131) also showed that adjacent reentry should occur only infrequently on cooling from the melt.

Three regions of space were deﬁned by Yoon (126): a crystalline lamellar region about 100 Å thick, an interfacial region about 5 to 15 Å thick, and an amorphous region about 50 Å thick. A nearby reentry model constrains the chain within the interfacial layer during the irregular folding process. The calculated reentry dimensions for solution and melt-crystallized polyethylene are summarized in Table 6.7 (126). A major problem, of course, was that the samples had to be severely undercooled to prevent segregation of the two

6.7 THE REENTRY PROBLEM IN LAMELLAE 293

Figure 6.34 Models of stem reentry for chain sequences in a lamellar-shaped crystal. (a)Regular reentry with superfolding; (b) partial nonadjacency (stem dilution) as required by closer matching of the experimental data in accord with Yoon and Flory; (c) adjacent stem positions without superfolding; (d ) the switchboard model. All reentry is along the (121) plane; superfolding is along adjacent (121) planes. View is from the (001) plane, indicated by dots (122).

species during crystallization. Undoubtedly, large portions of the crystallization took place in regime III.

Crist et al. (132) deuterated or protonated a slightly branched polybutadiene to produce a type of polyethylene. Blends of these two materials were used in SANS studies.The scattering curves indicated identical dimensions (Rg values) for both the melt and melt-crystallized materials; these were the same as expected for Flory q-solvent values for polyethylene. Using wide-angle neutron scattering, Wignall et al. (113) concluded that the number of stems that could be regularly folded had an upper limit of about four.

Of course, other crystallizable polymers have been studied (114–119).These include polypropylene (114–117), poly(ethylene oxide) (118), and isotactic polystyrene (119). Wignall et al. (113) have summarized the values of Rg/M1/2w in both the melt and crystalline states (see Table 6.8). Most interestingly, the dimensions in the crystalline state and in the melt state are virtually identical for all these polymers. None of these data show a decrease in Rg on crystallization. That the Rg values in the melt and in the crystallized material are the same all but rules out regular folding. In fact, the data for poly(ethylene oxide)

(118) shows a slight increase, if anything. By way of summarizing the above

294

THE CRYSTALLINE STATE

Table 6.7 Polyethylene lamellar reentry dimensions (125)

Reentry Statistics Probability of Reentering

Average Displacement

Case

Same Crystal

on Reentry

Solution-crystallized

1.0

10–15 Å

Melt-crystallized

0.7

25–30 Å

Table 6.8 Comparison of molecular dimensions in molten and crystallized polymers(113)

Rg /Mw1/2Å/(g/mol)1/2

Polymer

Method of Crystallization

Melt

Crystallized

Polyethylene

Rapidly quenched from melt

0.46

0.46

it-Polypropylene

Rapidly quenched

0.35

0.34

Isothermally crystallized at 139°C

0.35

0.38

Rapidly quenched from melt and

subsequently annealed at 137°C

0.35

0.36

Poly(ethylene oxide) Slowly cooled

0.42

0.52

it-Polystyrene

Crystallized at 140°C (5 h)

0.26–0.28a 0.24–0.27

Crystallized at 140°C (5 h) then

at 180°C (50 min)

0.26

Crystallized at 200° (1 h)

0.22a

0.24–0.29

a Dimensions in the melt were not available. The values quoted are for atactic polystyrene annealed in the same way as the crystalline material.

studies on melt-crystallized polymers, it seems that adjacent reentry occurs much less than in solution-crystallized polymers. Some experiments suggest very little adjacent reentry.

Hoffman (76) and Frank (133) point out, however, that some folding is required. Alternatively, the crystals must have the chains at an oblique angle to the crystal surface. If neither condition is met, a serious density anomaly at the crystalline-amorphous interface is predicted: the density is too high. These workers point out that the difﬁculty can be mitigated by interspersing some tight folds between (or among) longer loops in the amorphous phase (see Figure 6.35) (133). Frank (133) derived a general equation that combines the probability of back folding, p, and the obliquity angle, q, with the crystalline stem length, l, and the contour length of the chain, L, to yield the minimum conditions to prevent an anomalous density in the amorphous region:

(6.35)

The ﬁndings above led to two different models. In 1980 Dettenmaier et al.

(128) proposed their solidiﬁcation model, whereby it was assumed that crystallization occurred by a straightening out of short coil sequences without a long-range diffusion process.Thus these sequences of chains crystallized where they stood, following a modiﬁed type of switchboard model (53). This was theﬁrst model to illustrate how Rg values could remain virtually unchanged during crystallization.

On the other hand, Hoffman (76) showed that the density of the amorphous phase is better accounted for by having at least about 2/3 adjacent reentries,which he calls the variable cluster model. An illustration of how a chain can crystallize with a few folds in one lamella, then move on through an amorphous region to another lamella, where it folds a few more times and so on,is illustrated in Figure 6.36 (124). Thus a regime III crystallization according to the variable cluster model will substantially retain its melt value of Rg.

1

2

10

- -

ÊË

ˆ¯

3

p

l L

cosq

6.7 THE REENTRY PROBLEM IN LAMELLAE 295

Figure 6.35 Alternative resolutions of the density paradox (1 - p - 2/L) cos q < 3/10 (116):

(a) increased chain folding beyond critical value and (b) oblique angle crystalline stems to reduce amorphous chain density at interface.

The general conclusion from these studies is that the fringed micelle model fails, because it predicts that the density of the amorphous polymer at both ends of the crystal will be higher than that of the crystal itself.While the chains could be laid over at a sharp angle (Figure 6.35b), the most viable alternative is to introduce a signiﬁcant amount of chain folding.

It is of interest to compare the results of this modern research with  Hosemann’s paracrystalline model, ﬁrst published in 1962. As illustrated in Figure 6.37 (134), this model emphasizes lattice imperfections and disorder, as

296

THE CRYSTALLINE STATE

Figure 6.36 The variable cluster model, showing how a chain can crystallize from the melt with some folding and some amorphous portions and retain, substantially, its original dimensions and its melt radius of gyration (124).

Figure 6.37 The paracrystalline model of Hosemann (134). Amorphous structures are illustrated in terms of defects. A radius of gyration approaching amorphous materials might be expected.

might be expected from regime III crystallization. This model also serves as a bridge between the concepts of crystalline and amorphous polymers (see Figure 5.3). More recent research by Hosemann has continued to examine the partially ordered state (135,136).

By way of summary, for dilute solution-grown crystals a modiﬁed regular reentry model ﬁts best, with the same molecule forming a new stem either after immediate reentry or after skipping over one or two nearest-neighbor sites. For melt-formed crystals the concept of folded chains is considerably modiﬁed. Since active research in this area is now in progress, perhaps a more deﬁnitive set of conclusions will be forthcoming.

It must be remembered that the formation of lamellae, whether with adjacently folded chains or with a switchboardlike structure, is kinetically controlled by the degree of undercooling and ﬁnite rates of molecular motion.

The thermodynamically most stable crystal form is thought to have extended chains.

6.7.4 Extended Chain Crystals

Wunderlich (137,138) pointed out that the thermodynamic equilibrium crystalline state has an extended chain macroconformation when the crystallization is carried out under great hydrostatic pressure. Thus polyethylene forms extended chain single crystals at pressures approaching 5 kbar (139,140).These crystals form long needlelike structures, which may be several mm in length.

In the discussion above it was pointed out that polymer chains fold during crystallization at atmospheric pressure, in signiﬁcant measure because of kinetic circumstances. It is now thought that the appearance of folded chain instead of extended chain alternative phase variants depends on a complex interaction between thermodynamics and kinetics.

The development of a pressure–temperature phase diagram (141) for  polyethylene showed that orthorhombic (folded chain), o, and hexagonal(extended chain), h, crystal domains were placed in such a way that on cooling from the melt above about 4 kbar, ﬁrst the hexagonal crystal structure was encountered and then the orthorhombic. The surprising conclusion was that at room temperature and one atmosphere, the hexagonal structure was metastable.

The thermodynamic stability of a crystal depends on its dimensions, and in particular, on its thickness (Section 6.6.2.3). Extended crystals can be considered the limit of thick crystals, with molecules adding end-on-end as well as side-to-side. From a study of a phase stability diagram (Figure 6.38), it was shown that the relative stability of the hexagonal and orthorhombic phases can invert with size; that is, above a certain thickness the folded chain is more stable (142).

Figure 6.38 shows the relation between reciprocal lamellar crystal thickness,1/l, and temperature under isobaric conditions (142).There are several regions of isothermal growth possible, indicated by horizontal arrows pointing toward 1/l = 0 (i.e., inﬁnite thickness) chosen to lie in the two principal temperature

6.7 THE REENTRY PROBLEM IN LAMELLAE 297

regions, above and below TQ, denoted by A and B, respectively. While in the liquid, L, stability region, any crystallization is transient until the size corresponding to a phase line at a speciﬁed temperature is reached. At this point the new crystal phase will become stable and capable of continued growth. In region A the ﬁrst crystal to appear is thought to be in the o phase, but growth will proceed only up to a limited value of l, lg*, after which there is an h Æ o transformation, and further growth will be in the lateral direction with constant l. Thus it substantially passes straight into the region of ultimate stability, the orthorhombic phase structure, o.

At a lower temperature, region B, ﬁrst the hexagonal crystal structure forms, h. The lamellar thickness increases in the course of continuing crystal growth. This hexagonal form remains only stable within a limited size range

298

THE CRYSTALLINE STATE

Figure 6.38 Variation of lamellar crystal thickness vs. temperature. (a) Phase growth in terms of a phase stability diagram. Notation h and o refer to crystal forms in polyethylene, and L stands for the liquid melt. The two sets of horizontal arrows pointing toward 1/l = 0 denote isothermal growth pathways at the two selected crystallization temperatures, Tc, chosen to be in the two temperature regimes A and B. (b) Schematic representation of chain folded polymer crystal grown: (i ) Region A leading to lamellae of a speciﬁc thickness lg, in which they continue to grow laterally through direct growth in phase o, (ii ) Region B where crystals arise in the h phase and develop by simultaneous lateral and thickening growth with the latter stopping (or slowing down)on the h to o transformation and/or impingement. Tm: melting temperature.

at modest pressures, being metastable for larger dimensions, with 1/ltr* representing the boundary between the two phase regimes in T - 1/l space.

For very high pressures, P > PQ (143), the h phase remains stable even for inﬁnite l, However, from a kinetic point of view, lateral growth in folded-chain crystals is thought to be faster than thickening growth, favoring the appearance of folded-chain morphologies under most circumstances. The o phase is much less mobile than the h phase, slowing down growth of the h phase in the presence of the o phase.

There is a continuing connection with kinetics of crystallization in this argument. When region A is small, the polymer must be close to (Tmo)o throughout the region, hence at small supercoolings. Consequently crystallization in this region will be slow, and may be unrealizable. In this case, on cooling, crystallization will take place in region B, resulting in hexagonal crystallization. If region A is wide, however, the crystallization may start at the ultimately more stable orthorhombic state before it reaches TQ.

6.8 THERMODYNAMICS OF FUSION

In the previous sections it was shown that the formation of lamellae with folded chains was essentially a kinetically controlled phenomenon. This section treats the free energy of polymer crystallization and melting point depression.

Melting is a ﬁrst-order transition, ordinarily accompanied by discontinuities of such functions as the volume and the enthalpy. Ideal and real melting in polymers is illustrated in Figure 6.39. Ideally polymers should exhibit the behavior shown in Figure 6.39a, where the volume increases a ﬁnite amount exactly at the melting (fusion) temperature, Tf. (The subscript M, for melting,is also in wide use. In this text, M represents mixing.) Note that the coefﬁcient of thermal expansion also increases above Tf. Owing to the range of crystallite sizes and degrees of perfection in the real case, a range of melting temperatures is usually encountered, as shown experimentally in Figure 6.2. The

6.8 THERMODYNAMICS OF FUSION 299

Figure 6.39 Dilatometric behavior of polymer melting.

classic melting temperature is usually taken where the last trace of crystallinity disappears, point A in Figure 6.39b.

The free energy of fusion, DGf, is given by the usual equation,

(6.36)

where DHf and DSf represent the molar enthalpy and entropy of fusion. At the melting temperature, DGf equals zero, and

(6.37)

Thus a smaller entropy or a larger enthalpy term raises Tf. Thus, the relative changes in DHf and DSf in going from the amorphous state to the crystalline state determine the melting temperature of the polymer.

6.8.1 Theory of Melting Point Depression

The melting point depression in crystalline substances from the pure state Tf0 is given by the general equation (143)

(6.38)

where a represents the activity of the crystal in the presence of the impurity.

The thermodynamics of melting in polymers was developed by Flory and his co-workers (145–147). To a ﬁrst approximation, the melting point depression depends on the mole fraction of impurity, XB, the mole fraction of crystallizable polymer being XA. Substituting XA for a in equation (6.38),

(6.39)

For small values of XB,

(6.40)

In the following discussion, DHf is the heat of fusion per mole of crystalline mers. There are three important cases in which the melting temperature may be depressed. If XB represents the mole fraction of noncrystallizable comonomer incorporated in the chain,

(6.41)

1 1

0

T T

R H

X

f

f

f

B

- =D

-

= - -( )@

ln

ln

X

X X

A

B

B

1

1 1

0

T T

R H

X

f

f

f

A

- = -Dln 1 1

0

T T

R

a

f

f

f

- = -DHln

T

H S

f

f

f

=DD

D

D

D

G

H T S

f

f

f

=

-

300

THE CRYSTALLINE STATE

The mer unit at the end of the chain must always have a different chemical structure from those of the mers along the chain. Thus end mers constitute a special type of impurity, and the melting point depends on the molecular weight. If M0 is the molecular weight of the end mer (and assuming that both ends are identical), the mole fraction of the chain ends is given approximately by 2M0/Mn. Thus

(6.42)

which predicts that the highest possible melting temperature will occur at inﬁnite molecular weight.

If a solvent or plasticizer is added, the case is slightly more complicated.

Here, the molar volume of the solvent, V1, and the molar volume of the polymer repeat unit, Vu, cannot be assumed to be equal. Also, the interaction between the polymer and the solvent needs to be taken into account. The result may be written (147)

(6.43)

where v1 represents the volume fraction of diluent.

The quantity c1 has been interpreted in several ways (145,146). Principally it is a function of the energy of mixing per unit volume. For calculations involving plasticizers, the form using the solubility parameters d1 and d 2 is particularly easy to use (148) (see Section 3.3.2):

(6.44)

Corresponding relations for the depression of the glass transition temperature,Tg, by plasticizer are given in Section 8.8.1.

Corresponding equations for the dependence of the melting point on pressure were derived by Karasz and Jones (149). For a pressure Pf,

(6.45)

where DVf is the volume change on fusion.

6.8.2 Example Calculation of Melting Point Depression

Suppose that we swell poly(ethylene oxide) with 10% of benzene. What will be the new melting temperature, if it melted at 66°C dry?

P P

RT V

V V

v

f

f

f

f

u

- =

( )

0

1

1

D

cd d11 221=-( ) VRT 1 1

0

1

1

T T

R H

V V

v

f

f

f

u

- =

( )

D

1 1

2

0

0

T T

R H

M M

f

f

f

n

- =D

6.8 THERMODYNAMICS OF FUSION 301

Equation (6.43) can be solved, with the aid of Tables 3.1, 3.2, 3.4, and 6.1.

First, the molar volumes of the polymer and the solvent must be computed:for benzene, with six carbons and six hydrogens, M = 78 g/mol. Its density is

0.878 g/cm3. Division yields 88 cm3/mol. For poly(ethylene oxide), the mer molecular weight is 44 g/mol, and its density is 1.20 g/cm3, yielding a molar volume of 36.6 cm3/mol. Equation (6.43), with appropriate numerical values, is

If room temperature is about 25°C, then the crystallinity will not be destroyed by the benzene plasticizer.

6.8.3 Experimental Thermodynamic Parameters

The quantity Tf0 may be determined either directly on the pure polymer or by a plot of 1/Tf versus v1.The latter is very useful in the case where the polymer decomposes below its melting temperature.

Once T 0f is determined, equations (6.43) and (6.44) permit the calculation of both the Flory interaction parameter and the heat of fusion of the polymer from the slope and intercept of a plot of (1/Tf) - (1/Tf0) versus (1/Tf) (146).

The heat of fusion determined in this way measures only the crystalline portion. If heat of fusion data are compared with corresponding data obtained by DSC (see Figure 6.3), which measures the heat of fusion for the whole polymer, the percent crystallinity may be obtained.

6.8.4 Entropy of Melting

In classical thermodynamics, the change in Gibbs’ free energy is zero at the melting point,

(6.46)where T = Tf. For polyethylene, per —CH2— group, with DHf = 3.94 kJ/mol;see Table 6.1. Then

(6.47)at a Tf of 410 K.

Statistical thermodynamics asks how many conformational changes are involved in the melting process. If the polyethylene is crystallized in the all

D

D

S

H T

f

f

f

=

=

◊

9 61. J mol K D D DG H T Sf f f= - = 0

1

1

1

0 0083

36 6 88

0 1

1 339

334 3

1

1

0

T

R H

V V

v

T

T T

f

f

u

f

f

f

= - ÊËˆ¯( ) += +

◊ ÊË

ˆ

¯( ) +

=

∞

D

.

.

.

.

kJ mol K

8.29kJ mol

cm mol cm mol

K

K or 61.4 C

3

3

302

THE CRYSTALLINE STATE

trans conformation, and two gauche plus the trans are possible in the melt (see Section 2.1.2), then the polymer goes from one possible conformation to three on melting (150,151). From equation (3.13),

(6.48)

The agreement between the classical and statistical results, equations (6.47)and (6.48), is seen to be excellent, noting the approximations involved.

A more general statistical thermodynamic theory can be obtained with  the quasi-lattice models; see Figure 3.3. If a coordination number z of the lattice is assumed, then there are z - 1 choices of where to put the next  bond in the chain. (This is a little smaller with excluded volume considered.)Then the entropy varies with dimensionality of the quasi-lattice according  to

(6.49)

(6.50)

(6.51)

If more than one group needs to be considered, the values are multiplicative, rather than additive. Taking two —CH2— groups, for example, yields nine conformations, rather than six. The general equation can be written

(6.52)

where A, B, C, . . . are the number of ways the various moieties can be arranged in space, and a, b, c, . . . are the number of appearances of the moiety in each mer.

Values of entropy of fusion are shown in Table 6.9 (146).While the entropies per mer varied widely, as might be expected from the enormous differences in the sizes and structures of the units, values divided by the number of chain bonds about which free rotation is permitted gave more nearly uniform values.

According to Flory (152), the conﬁgurational entropy of fusion per segment should be R ln(Z¢ - 1), where Z¢ is the coordination number of the lattice.

Values of E.u./No. bonds permitting rotation in Table 6.9 are in rough agreement with Flory’s calculation. Based on equation (6.37), it is easy to understand why large heats of fusion produce high melting polymers (see Table 6.1).

The quantity E.u. represents entropy units per mer.

In experiments such as the above, heating and cooling are usually done very slowly. Therefore regime I structures may predominate. The melting temperature is higher under these conditions than when cooling or heating is rapid,in which case regime II and III kinetics apply.

DS R A B Ca b c= ( )ln L

1

1 0

-D: DS Rf = =ln 2

3 9 13

-D:

J mol K

DS Rf = =

◊

ln

.

3

5 13 4

-D:

J mol K

DS Rf = =

◊

ln

.

D WS R R= = =

◊

ln

ln

.

3 9 13 J mol K

6.8 THERMODYNAMICS OF FUSION 303

6.8.5 The Hoffman–Weeks Equilibrium Melting Temperature

There are several deﬁnitions of the equilibrium melting temperature currently in use.According to equation (6.42) the highest melting temperature (and presumably the equilibrium melting temperature) is reached at inﬁnite molecular weight. Another deﬁnition assumes inﬁnitely thick crystalline lamellae(153); see Section 6.7.4.

According to Hoffman and Weeks (154) the equilibrium melting temperature of a polymer, Tf*, is deﬁned as the melting point of an assembly of crystals, each of which is so large that surface effects are negligible and that each such large crystal is in equilibrium with the normal polymer liquid. Furthermore the crystals at the melting temperature must have the equilibrium degree of perfection consistent with the minimum free energy at Tf*.

While this deﬁnition holds for most pure compounds, polymers as ordinarily crystallized tend to melt below Tf* because the crystals are small and all too imperfect. Thus the temperature of crystallization, usually still lower because of supercooling (see Figure 6.3), has an important inﬂuence on the experimentally observed melting point. Hoffman and Weeks (154) found the following relation to hold:

(6.53)

where f¢ represents a stability parameter that depends on crystal size and perfection. The quantity f¢ may assume all values between 0 and 1, where f¢ = 0 implies that Tf = Tf*, whereas f¢ = 1 implies that Tf = Tc. Therefore crystals are most stable at f¢ = 0 and inherently unstable at f¢ = 1. Values of f¢ near 1–2 are common.

The experiment generally involves rapidly cooling the polymer from the melt to some lower temperature, Tc, where it is then crystallized isothermally.

T T

T T

f

f

f

c

*

*

- = ¢ -( )f

304

THE CRYSTALLINE STATE

Table 6.9 Entropies of fusion for various polymers (146)

Entropy of fusion, J/mol·K

E.u./No. Bonds E.u./mol of

Permitting

Polymer

Repeating Unit Repeating Unit

Rotation

Polyethylene

—CH2—

8.37

8.37

Cellulose tributyrate

—C18H28O18—

25.9

13.0

Poly(decamethylene sebacate)

145

6.3

—O—(CH2)10—O—CO—(CH2)8CO—Poly(N,N¢-sebacoylpiperazine)

57.3

5.0

CH2CH2

CH2CH2

CO(CH2)8CO

N

N

For higher crystallization temperatures the polymer forms more perfect crystals; that is, it is better annealed. Hence its melting temperature increases.

To determine Tf*, a plot of Tc versus Tf is prepared (154) (Figure 6.40). A line is drawn where Tc = Tf. The experimental data are extrapolated to the intersection with the line. The temperature of intersection is Tf*.

6.9 EFFECT OF CHEMICAL STRUCTURE ON  THE MELTING TEMPERATURE

The actual values of the enthalpy and entropy of fusion are, of course, controlled by the chemical structure of the polymer. The most important interand intramolecular structural characteristics include structural regularity,bond ﬂexibility, close packing ability, and interchain attraction (155,156). In general, high melting points are associated with highly regular structures, rigid molecules, close packing capability, strong interchain attraction, or several of these factors combined.

The effect of structural irregularities can be illustrated by a study of polyesters (156) having the general structure

(6.54)

when R is —CH2—CH2—, the structure is Dacron®. The melting temperature depends on the regularity of the group R. For aliphatic groups, the size and regularity of R are both important:

CH2 CH2

CH3

CH CH2 R

265

220

Noncrystalline Tf , °C

CH2 3 C

O

C O

O R O

n

6.9 EFFECT OF CHEMICAL STRUCTURE ON THE MELTING TEMPERATURE 305

Figure 6.40 Idealized Hoffman-Weeks plot, showing the extrapolation to Tf*.

The irregularity of the atactic propylene unit destroys crystallinity entirely.

The effect of bond ﬂexibility may also be examined utilizing the polyester structure (156). In this case substitutions in the rigid aromatic group are made:

(6.55)

The ﬂexible aliphatic group, although having dimensions similar to those of the phenyl group, has a much lower melting temperature. It should be pointed out that the aliphatic polyesters, ﬁrst synthesized by Carothers (157), failed as clothing ﬁbers because they melted during washing or ironing. Aromatic polyesters (158) as well as aliphatic nylons achieved the necessary high melting temperatures; see Chapter 7.

Interchain forces can be illustrated by the following substitutions (156) of increasingly polar groups:

(6.56)

Similar effects are caused by bulky substituents and by odd or even numbers of carbon atoms in hydrocarbon segments of the chain. Generally,bulky groups lower Tf, because they separate the chains. The odd or even number of carbon atoms affects the regularity of packing. Of course, the frequency of occurrence of polar groups is very important. As the length of the aliphatic group R in equation (6.54) is increased, the melting point gradually approaches that of polyethylene, or about 139°C.

In each of the cases above, of course, the crystal structure is governed by the principles laid down in Section 6.3.5 and elsewhere. Generally, those structures that are most tightly bonded, ﬁt the most closely together, and are held in place the most rigidly will have the highest melting temperatures.

C

O

O

n

C O

CH2 4

O CH2 CH2

O CH2

O

CH2

NH CH2

NH

CH2

R≤

R≤

170 240 273 Tf, °C

C

O

O

n

CH2 4

O CH2 CH2

C

R¢R¢

265

355 50

Tf , °C

O

306

THE CRYSTALLINE STATE

6.10 FIBER FORMATION AND STRUCTURE

The synthetic ﬁbers of today, the polyamides, polyesters, rayons, and so on, are manufactured by a process called spinning. Spinning involves extrusion through ﬁne holes known as spinnerets. Immediately after the spinning process, the polymer is oriented by stretching or drawing. This both increases polymer chain orientation and degree of crystallinity. As a result the modulus and tensile strength of the ﬁber are increased.

Fiber manufacture is subdivided into three basic methods, melt spinning,dry spinning, and wet spinning; see Table 6.10 (159). Melt spinning is the simplest but requires that the polymer be stable above its melting temperature.

Polyamide 66 is a typical example. Basically, the polymer is melted and forced through spinnerets, which may have from 50 to 500 holes. The ﬁber diameter immediately after the hole and before attenuation begins is larger than the hole diameter. This is called die swell, which is due to a relaxation of the  viscoelastic stress-induced orientation in the hole; see Section 5.4 and  Figure 10.20.

During the cooling process the ﬁber is subjected to a draw-down force,which introduces the orientation. Additional orientation may be introduced later by stretching the ﬁber to a higher draw ratio.

In dry spinning, the polymer is dissolved in a solvent. A typical example is polyacrylonitrile dissolved in dimethylformamide to 30% concentration. The polymer solution is extruded through the spinnerets, after which the solvent is rapidly evaporated (Figure 6.41) (159). After the solvent is evaporated, theﬁber is drawn as before.

In wet spinning, the polymer solution is spun into a coagulant bath. An example is a 7% aqueous solution of sodium cellulose xanthate (viscose),which is spun into a dilute sulfuric acid bath, also containing sodium sulfate and zinc sulfate (160). The zinc ions form temporary ionic cross-links between the xanthate groups, holding the chains together while the sulfuric acid, in turn,

6.10 FIBER FORMATION AND STRUCTURE 307

Table 6.10 Spinning processes (159)

Solution Spinning

Wet Spinning

Melt Spinning

Dry Spinning

Coagulation

Regeneration

Polyamide

Cellulose acetate

Viscose rayon

Polyester

Cellulose triacetate

Cupro

Polyethylene

Acrylic

Acrylic

Modacrylic

Modacrylic

Polypropylene

Aramid

Aramid

PVDC

Elastane

Elastane

PVC

PVC

Vinylal

removes the xanthate groups, thus precipitating the polymer. After orientation, and so on, the ﬁnal product is known as rayon.

6.10.1 X-Ray Fiber Diagrams

For the purpose of X-ray analyses, the samples should be as highly oriented and crystalline as possible. Since these are also the conditions required for strong, high-modulus ﬁbers, basic characterization and engineering requirements are almost identical.

Figure 6.42 (27,161,162) illustrates a typical X-ray ﬁber diagram, for polyallene,

. The actual ﬁber orientation is vertical. The most intense diffractions are on the equitorial plane; note the 110 and 200 reﬂections. Note the rather intense amorphous halo, appearing inside the 011  reﬂection.

n

CH2

CH2

C

308

THE CRYSTALLINE STATE

Figure 6.41 In typical dry-spinning operations, hot gas is used to evaporate the solvent in the spinning cabinet. The ﬁbers are simultaneously oriented (159).

Because of the imperfect orientation of the polymer in the ﬁber, arcs are seen, rather than spots.The variation in the intensity over the arcs can be used,however, to calculate the average orientation.
