Repository: jeffsking/WKB-OB

File: RAW_FULL/ima_sync/个人知识库/WKB/Resources/Ebook/polymer-science-and-technology_compress.pdf.md (part 15 of 30)
---
Thermoplastics have relatively longer shelf-life than thermosets and their reprocessability offers potential for possible repair of design and fabricating faults. Processing of thermoplastics potentially simpliﬁes fabrication and reduces manufacturing cycle times, particularly by eliminating the curing cycles normally required for cross-linking thermoset materials. This also permits access to the wider variety of manufacturing methods for processing thermoplastics. Figure 9.1 shows schematically the simpliﬁed requirements for utilizing thermoplastic resin matrices relative to thermosets in composite production.

Table 9.5Effect of Mineral Fillers on Nylon 6/6

Property

Unﬁlled  Resin

Mica

Calcium

Carbonate Wollastonite

Glass

Beads Alumina

Talc

Speciﬁc gravity

1.14

1.50

1.48

1.51

1.46

1.45

1.49

Tensile strength (psi) 11,800

15,260

10,480

10,480

9,780

9,200

8,980

Tensile elongation (%)

60

2.7

2.9

3.0

3.2

2.8

2.0

Flexural modulus (103 psi)

410

1,540

660

780

615

645

925

Izod impact(notched) (ft-lb/in.)

0.06

0.6

0.5

0.6

0.4

0.5

0.6

Heat-deﬂection  temperature (°F)

170

460

390

430

410

395

445

Mold shrinkage (in./in.)

0.018

0.003

0.012

0.009

0.011

0.008

0.908

Table 9.6Structures of Representative Coupling Agents

Copyright 2000 by CRC Press LLC

234

POLYMER SCIENCE AND TECHNOLOGY

The market for polymer composites has continued to expand in all forms of transportation (aerospace,aircraft, marine, automotive), in the construction industry and numerous other industrial and consumer applications. The increased use of composites in place of conventional materials is driven by their

established advantages such as corrosion resistance, high strength-to-weight ratio, and moderate costs as well as the design ﬂexibility offered by novel resin/reinforcement combinations together with new

processing and machinery innovations. Table 9.7 summarizes the markets and typical applications for composites.

IV. ALLOYS AND BLENDS

The traditional method of enhancing properties by adding ﬁllers and reinforcements, while still effective in some applications, has been inadequate for coping with the increasing performance requirements of design problems and the changing material speciﬁcations. Development of new resin systems to meet demands for high performance materials would undoubtedly take too long and would certainly be too expensive since it would require huge investments in totally unexplored technologies and new plant facilities. An alternative to the development of new polymers is the development of alloys and blends that are a physical combination of two or more polymers to form a new material. The basic objective

Figure 9.1Schematic diagram illustrating the simpliﬁed requirements for utilizing thermoplastic resin matrices compared with thermoset resin matrices.

Table 9.7Markets and Typical Applications for Composites

Market

Typical Applications

Aircraft/aerospace/military

Helicopter blades and shell; control surfaces and ﬂoor beams (Boeing 767); F-16s horizontal

stabilizer, skin, dorsal access panels and leading edge fairing, and vertical tail ﬁn skins and louver ﬁn leading edge and rudder

Appliances/business  equipment

Refrigerator compressor bases, room air conditioner parts, interior dishwasher parts, business  machine bases and housings

Construction

Reinforced plastic bathtubs and shower ﬁxtures, dimensionally stable reinforced plastic window  lineals and doors, trafﬁc signs, pedestrian shelters, telephone booths, and trafﬁc kiosks

Consumer products Recreational and sporting goods and recreational-vehicle equipment; microwave dinnerware and  ofﬁce furniture

Corrosion-resistant

equipment

Underground gasoline tanks and reinforced plastic pipes and ﬁttings; ﬂooring for chemical

processing plants and pulp and paper mills; tank linings for the storage of crude oil; piping and ﬁttings for petroleum reﬁneries; caustic and sulfur dioxide scrubbers; mixing tanks for phosphoric  acid fertilizer solutions

Electrical/electronic Fiber-optic cable; satellite dish and antenna, protective coverboards, light poles, electrical conduit, bus bar insulation, and third-rail insulators and covers

Marine

Sailboat, powerboat, minesweeper, military craft clad with reinforced plastics

Land transportation Exterior body parts, suspensions, chassis, load ﬂoors, bumpers, driveshafts, lead springs, underhood components, and automotive frames

Copyright 2000 by CRC Press LLC

POLYMER ADDITIVES AND REINFORCEMENTS

235

is to combine the best properties of each component in a single functional material that consequently has properties beyond those available with the individual resin components and that is tailored to meet speciﬁc requirements. Another goal is to optimize cost/performance index and improve processability of a high-temperature or heat-sensitive polymer.

Although the terms alloys and blends are used interchangeably, they differ in the levels of inherent

thermodynamic compatibilities and in resulting properties. In general, a necessary though not sufﬁcient condition for thermodynamic compatibility (miscibility) is a negative change in the free energy of mixing,

∆Gm, given by Equation 9.2.

(9.2)

where ∆Hm and ∆Sm are, respectively, the changes in enthalpy and entropy of mixing at temperature T.

Generally because of their large size and unfavorable energy requirements, chains from a given polymer prefer to intertwine among themselves than with those of another polymer. Consequently, the magnitude of ∆Sm is usually small. Therefore, for two polymers to be thermodynamically miscible, ∆Hm must be

negative, zero, or, at most, slightly positive. If ∆Hm is strongly positive, the components of a physical

mixture separate into different phases resulting in a blend. However, some polymers tend to be mutually soluble, at least over a limited concentration range. Such are called alloys. In other words, alloys represent the high end of the compatibility spectrum. Individual polymeric components in alloys are intimately

mixed on a molecular level through speciﬁc interactions such as donor–acceptor or hydrogen bonding between the polymer chains of the different components.

The composition dependence of a given property, P, of a two-component polymer system may be described by Equation 9.3:10

(9.3)

where P1 and P2 are the values of the property for the isolated components and C1, C2are, respectively,

the concentrations of the components of the system. I is the interaction parameter that measures the magnitude of synergism resulting from combining the two components. If I is positive, then the magnitude of the property for the system exceeds that expected for a simple arithmetic averaging of the two component properties. The system in this case is referred to as synergistic. If I is negative, then the mixture has a property value less than that predicted from the weighted arithmetic average. This is known as nonsynergistic. Polymer systems for which I is either zero or nearly zero are called additive blends.

They have properties that are essentially arithmetic averages of the properties of their components(Figure 9.2).

Compatible polymer blends form single-phase systems and have a single property, like the glass transition temperature, the value of which is generally the weighted arithmetic average of the values of the components of the blend. At certain compositions, some compatible polymer blends exhibit strong intermolecular attraction and hence have a high level of thermodynamic compatibility. This results in

properties superior to those of the individual components alone. Such blends display synergistic properties (e.g., tensile strength and modulus). Only a few commercially available polymers are truly

compatible. Some of these are shown in Table 9.8. Examples of the most signiﬁcant commercial engineering alloys are polystyrene (PS)-modiﬁed poly(phenylene oxide) (PPO) and polystyrene (PS)-modiﬁed poly(phenylene ether) (PPE).

Incompatible polymer blends consist of a heterogeneous mixture of components and exhibit discrete polymer phases and multiple glass transition temperatures corresponding to each of the components of the blend. A polymer blend with completely incompatible components has limited material utility because the components separate during processing due to lack of interfacial adhesion, which is required for optimum and reproducible polyblend properties. Improvement in adhesion in such blends can be effected by the addition of compatibilizers. Compatibilizing agents provide permanent miscibility or compatibility

between otherwise immiscible or partially immiscible polymers creating homogeneous materials that do not separate into their component parts. The most effective compatibilizing agents are generally block and graft copolymers whose polymer blocks or segments are the same as the components of the polyblend. The inherent compatibility between the segments of the compatibilizer and each component

∆

∆

∆

G

H T S

m

m

m

=

−

p p C p C I p p= + +1 1 2 2 1 2

Copyright 2000 by CRC Press LLC

236

POLYMER SCIENCE AND TECHNOLOGY

of the blend effectively ties the discrete polymer phases together. It is useful to visualize the function of a compatibilizing agent as akin to that of the emulsiﬁer in water–oil emulsiﬁed systems.

As we said earlier, the primary objectives in blending are to enhance material processing characteristics and optimize product performance while minimizing costs. A common strategy for achieving these objectives is to combine a crystalline polymer with an amorphous polymer. The aim is to exploit the

strengths of each component while deemphasizing their weaknesses. Crystalline materials such as nylon,poly(butylene terephthalate) (PBT), and poly(ethylene terephthalate) (PET) offer excellent chemical resistance, processing ease, and stiffness, but suffer from poor impact strength and limited dimensional stability. On the other hand, amorphous polymers such as polycarbonate (PC) and polysulfone have outstanding impact strength and dimensional stability but poor chemical resistance. Polycarbonate–poly(ethylene terephthalate) blends combine the desirable properties of polycarbonates with the

Figure 9.2Composition dependence of the property of a two-component polymer system: alloy properties better than arithmetic averages; blend properties equal to or less than arithmetic averages.

Table 9.8Representative Miscible Polymer Blends

Polym er 1

Polymer 2

Polystyrene

Poly(2,6-dimethyl-1,4-phenylene oxide)Poly(methyl vinyl ether)

Tetramethyl BPA polycarbonates

Poly(vinyl chloride)

Polycaprolactone

Poly(butadiene-co-acrylonitrile)

Chlorinated polyethylene

Poly(ethylene-co-vinyl acetate)

Poly(methyl methacrylate) Poly(vinylidene ﬂuoride)

Poly(styrene-co-acrylonitrile)

Poly(vinylidene ﬂuoride)

From Fried, J.R., Plast. Eng., 39(9), 37, 1983. With permission.

Copyright 2000 by CRC Press LLC

POLYMER ADDITIVES AND REINFORCEMENTS

237

excellent chemical resistance of PET and have been speciﬁed for use in many applications, for instance,as replacements for metal, including automotive, lawn and garden appliances and electrical/electronic,consumer, industrial/mechanical, sporting and recreation, and military equipment.11 A blend of PPO and

nylon is used for fenders and rocker panels of some automobiles, applications demanding chemicalresistant performance under high impact and high heat. Table 9.9 lists some alloys and blends, their characteristic properties, and areas of application.

V. ANTIOXIDANTS AND THERMAL AND UV STABILIZERS

Polymers, during fabrication or storage or in service, may be exposed, sometimes for long periods, to the separate or combined effects of moderate or high temperatures, ultraviolet radiation, and air or other potential oxidants. Under these environmental conditions, polymers are susceptible to thermal, UV,and/or oxidative degradative reactions initiated, in most cases, by the generation of free radicals. Polymer stabilization, therefore, involves incorporation of antioxidants and thermal and UV stabilizers to minimize, if not avoid, such degradative reactions.

A. POLYMER STABILITY

Polymers deteriorate through a complex sequence of chemical reactions resulting from the separate or combined effects of heat, oxygen, and radiation. In addition, polymers may be susceptible to attack and mechanical failure on exposure to water (hydrolysis) or a variety of chemical agents. Molecular weight is changed considerably in most of these reactions by chain scission and/or cross-linking. However,deterioration can also occur without signiﬁcant change in the size of the polymer molecules.

Table 9.9Major Properties and Applications of Some Commercially Available Alloy/Blends

Alloy/Blends

Trade Name/Manufacturer

Major Properties

Applications

PC/SMA

Arloy/Arco Chemical Toughness and heat resistance, excellent moldability

Switches, power tools, food trays, lighting ﬁxtures, automotive

interior trim, connectors

PC/ABS

Bayblend/Mobay

Improve low temperature impact

strength, processability and stiffness

Business machine housings and  components, industrial and

mechanical parts, switches,

terminal blocks, food trays

SMA/ABS

Cadon/Monsanto

Improved ductility, and impact and  heat resistance

Automotive interior trim,

instrument panel, appliance and  equipment housings

PC/ABS

Cycoloy/BorgWarner Chemicals

Improved no-load heat resistance, impact strength

Electroplated parts, grilles, wheel  covers, appliances, instrument  panels, telecommunications

ABS/Nylon

Elemid/Borg-Warner  Chemicals

Chemical resistance, low-load warpage  resistance, toughness processing

Power tools, automotive and  agricultural components

PPE/Nylon

GTX/General  Electric

High heat and chemical resistance, dimensional stability, ductility

Automotive exterior body panels, wheel covers, mirror housings

Polysulfone/ABS Mindel-A631/Union  Carbide

Platability, processability, toughness

FDA- and NSF-recognized for  food processing and food service  systems

PPE/PS

Noryl/General  Electric

Improved processing, combination of  heat resistance, excellent dimensional  stability and toughness

Computer and business equipment  housings, automotive instrument  panels, interior trim, connectors, electrical housings, medical

components

PC/PBT, PC/PET Xenoy/General  Electric

Balance of chemical resistance,

toughness, low-temperature impact  strength and high temperature rigidity

Automotive, lawn and garden  materials handling, sporting  goods, military

From Wigotsky, V., Plast. Eng., 42(7), 19, 1986. With permission.

Copyright 2000 by CRC Press LLC

238

POLYMER SCIENCE AND TECHNOLOGY

1. Nonchain-Scission Reactions

Nonchain-scission reactions resulting, for example, from the application of heat, involve elimination of a small molecule — usually a pendant group — leaving the backbone essentially unchanged (Equation 9.4).

(9.4)

Vinyl polymers are particularly susceptible to thermal degradation. A typical example is rigid PVC,

which is impossible to process under commercially acceptable conditions without the use of thermal stabilizers. Unstabilized PVC undergoes dehydrochlorination near the melt processing temperature. This involves liberation of hydrochloric acid and the formation of conjugated double bonds (polyene formation). The intense coloration of the degradation products is due to polyene formation. A second example of a polymer that undergoes nonchain-scission reaction is poly(vinyl acetate) or PVAc. When heated at elevated temperatures, PVAc can liberate acetic acid, which is followed by polyene formation.

2. Chain-Scission Reactions

The chemical bonds in a polymer backbone may be broken with the generation of free radicals by heat,ionizing irradiation, mechanical stress, and chemical reactions (Equations 9.5).

(9.5)

In the thermal degradation of polyethylene and polystyrene, for example, chain scission occurs through the homolytic cleavage of weak bonds in the polymer chain. This results in a complex mixture of lowmolecular-weight degradation products. In some cases, particularly 1,1-disubstituted vinyl polymers, the long-chain radical formed from initial chain scission undergoes depolymerization resulting in the reduction of molecular weight and formation of monomers. In a few cases, e.g., PMMA, the initial chain

scission occurs at one end of the molecule and the subsequent depolymerization results in a gradual decrease in molecular weight. In other cases, e.g., poly(α-methylstyrene), the initial chain scission occurs

at random sites and as such there is an initial rapid reduction in molecular weight.

3. Oxidative Degradation

In the presence of oxygen or ozone, as soon as free radicals form, oxygenation of the radicals gives rise to peroxy radicals, which through a complex series of reactions result in polymer degradation. Oxidative degradation may occur at moderate temperature (thermal oxidation) or under the inﬂuence of ultraviolet radiation (photooxidation). Unsaturated polyoleﬁns are particularly susceptible to attack by oxygen or ozone (Equation 9.6).

(9.6)

CH2 CH CH2 CH

CH2

R

R

CH R

CH + RH

CH

CH2

CH2 CH

•

R

CH2 CH

CH2 C + •

CH

R H

R

R

CH3

C

CH2

CH

CH2 CH2 CH3

C CH

CH2 CH2 CH3

C CH

CH2

CH3

C

CH2

O + HCOOH  + C CH2 O

H

CH3

C

CH2

O       + C CH2 O

CH2

O2, light

+ O3+ H2O

Copyright 2000 by CRC Press LLC

POLYMER ADDITIVES AND REINFORCEMENTS

239

4. Hydrolysis and Chemical Degradation

In addition to the separate or combined effects of heat, oxygen, and radiation, polymers may deteriorate due to exposure to water (hydrolysis) or different types of chemical agents. Condensation polymers like nylons, polyesters, and polycarbonates are susceptible to hydrolysis. Structural alteration of some polymers may occur as a result of exposure to different chemical environments. Most thermoplastics in contact with organic liquids and vapors, which ordinarily may not be considered solvents for the polymers, can undergo environmental stress cracking and crazing. This may result in a loss of lifetime performance or mechanical stability and ultimately contribute to premature mechanical failure of the polymer under stress.

B. POLYMER STABILIZERS

The two main classes of antioxidants are the free-radical scavengers, (primary antioxidants, radical or chain terminators) and peroxide decomposers (secondary antioxidants or synergists). Free-radical scavengers, as the name suggests, inhibit oxidation through reaction with chain-propagating radicals, while peroxide decomposers break down peroxides into nonradical and stable products. Commercial antioxidants include organic compounds like hindered phenols and aromatic amines, which act as free-radical scavengers, as well as organic phosphites and thioesters that serve to suppress homolytic breakdown.

Thermal stabilizers may be based on one or a combination of the following classes of compounds:barium/cadmium (Ba-Cd), calcium/zinc (Ca-Zn), organotin, organo-antimony, phosphite chelates, and

epoxy plasticizers. Ba/Cd stabilizer systems, which represent the largest share of the PVC stabilizer market, are available as liquids or powders. The liquids normally employ one or more of the following

anions combined with the respective metal: nonyl phenate, octoate, benzoate, naphthenate, and neodacanoate. Conventional Ba/Cd powder stabilizer systems have one or more of the anions of the following acids: stearic, palmitic, and lauric. The powder Ba/Cd stabilizers, which act both as thermal stabilizer

and lubricant, are normally employed in rigid and semirigid products. Ca/Zn stabilizers represent a small volume of the stabilizer market. The best known Ca/Zn stabilizer systems are associated with FDAsanctioned products, including blown ﬁlms, medical and beverage tubing, blood bags, blister packs, and bottles. The organotin compounds are butyl-, methyl-, and octyltin and are available in liquid and solid

forms. Most organotin stabilizers are used in rigid extrusion and injection molding processes for such products as PVC pipes, proﬁles, and bottles as well as ﬁttings, siding, and clear PVC bottles.

UV radiation in the range 290 to 400 nm has potentially degradative effects on polymers since most polymers contain chemical groups that absorb this radiation and undergo chain scission, forming free radicals that initiate the degradative reactions. UV stabilizers are employed to impede or eliminate the process of degradation and, as such, ensure the long-term stability of polymers, particularly during outdoor exposure. Light stabilizers are typically UV absorbers or quenchers. The former preferentially

absorbs UV radiation more readily than the polymer, converting the energy into a harmless form.

Quenchers exchange energy with the excited polymer molecules by means of an energy transfer mechanism. Other UV stabilizers deactivate the harmful free radicals and hydroperoxides as soon as they are formed. Pigments offer good protection for polymers by absorbing UV radiation. Carbon black, used

widely in tire manufacture, absorbs over the entire range of UV and visible radiation, transforming the

absorbed energy into less harmful infrared radiation. Pigments and carbon black cannot be used,unfortunately, in applications where transparency is required. In these applications, stabilizers that contribute minimal color or opacity are used. For example, transparent polymers like polycarbonate can be protected against yellowing and embrittlement from UV light (photolysis) by incorporating compounds like benzophenone derivatives (e.g., 2-hydroxybenzophenone) and 2-hydroxybenzotriazoles.

These highly conjugated compounds are able to convert absorbed UV radiation to less harmful heat energy without chemical change by forming a transient rearranged quinoid structure that changes back to the initial form. Other UV stabilizers include acrylic and aryl esters, hindered amines, and metal salts.

Unlike conventional UV stabilizers, the metallic complexes interact with photoexcited polymer molecules, deactivating them by dissipating excess energy as infrared radiation.

Copyright 2000 by CRC Press LLC

240

POLYMER SCIENCE AND TECHNOLOGY

VI. FLAME RETARDANTS 13,14

Most materials, synthetic or natural, burn on exposure to temperatures that are sufﬁciently high. The

response of polymers to high temperatures depends on their formulation and conﬁguration in the enduse situation. The essential goal of ﬂame retardancy is to preserve life and prevent or at least minimize damage to property. Therefore, the function of ﬂame retardants in a resin formulation is ideally the

outright inhibition of ignition where possible. Where this is impossible, a ﬂame retardant should slow

down ignition signiﬁcantly and/or inhibit ﬂame propagation as well as reduce smoke evolution and its

effects. The presence of ﬂame retardants also tends to cause substantial changes in the processing and ultimate behavior of commercial resins.

The burning characteristics of polymers are modiﬁed by certain compounds — including alumina

trihydrates; bromine compounds; chlorinated parafﬁns and cycloaliphatics; phosphorus compounds,

notably phosphate esters; and antimony oxides, which are used basically as synergists with bromine and chlorine compounds. The halogens are most effective in the vapor phase; they act in the ﬂame zone by forming a blanket of halogen vapor that interferes with the propagation of the ﬂame by interrupting the

generation of highly reactive free radicals, thus tending to quench the ﬂame. Others such as phosphorus or boron operate in the condensed or solid phase, minimizing the availability of fresh fuel. They form

a glaze that limits the heat and mass transfer necessary for ﬂame propagation and/or lowers the melt temperature of the polymer causing it to ﬂow away from the ﬂame. Table 9.10 shows the characteristics

and end use of various ﬂame retardants.

Flame retardants may be classiﬁed as additives, reactives, intumescents, and nonﬂame-retardant systems based on their method of incorporation in the resin formulation or their mode of action. Additive

ﬂame retardant systems can be further classiﬁed essentially as ﬁllers, semiplasticizers, or plasticizers depending on their melting points and area of application. Typical additive ﬂame retardants are halogenated additives used alone or in synergistic combinations with antimony oxide (with PS, PP, polyester,

and nylons), phosphate esters, mineral hydrates, boric acid, sodium tetraborate, and ammonium bromide.

Additive ﬂame retardants are used with both thermoplastics and thermosets. The use of additive ﬂame retardants involves the addition of very high-melting inorganic materials that will reduce combustibility.

This is based on the rationale that the fewer the combustibles, the less burning will occur. Alumina

trihydrate, which dominates the ﬂame retardant market in terms of sales volume, serves this function.

In addition, it liberates water at high temperatures and this further dampens ﬂame energy. Alumina

trihydrate is a typical dual function ﬁller additive (like calcium carbonate and clays), which provides

noncombustible ﬁlling plus gas or moisture release at elevated temperatures. Alumina trihydrate is used as a primary ﬂame-retardant additive in carpet backing, in electrical parts, and in applications employing

glass-ﬁber-reinforced unsaturated polyester. It is also used in sheet and bulk molding compounds for

electrical enclosures in business machine and computer housings, and in laminated circuit boards.

Alumina trihydrate offers low-cost ﬂame retardance in epoxy systems and for wire and cable insulation,

cross-linked PE and ethylene vinyl acetate copolymers and for ﬂexible polyurethane foams.

Flame retardants that melt or ﬂux at or near the polymer processing temperature are known as

semiplasticizing additives, while those that truly ﬂux during processing are referred to as plasticizing

additives. These types of ﬂame retardants can be tailor-made for a speciﬁc polymer. Plasticizing ﬂame

retardant ﬁller additives provide beneﬁcial effects in the processing of rigid polymers and quite often

improve the physical properties of the polymer. Commercial examples of plasticizing ﬁller additives

include phosphate systems in polyphenylene oxides, phosphates or chlorinated parafﬁns in vinyl chloride

and vinyl acetate polymers, and octabromobiphenyl oxide and brominated aromatic compound in ABS.13

In reactive ﬂame retardants, retardancy is built into the polymer chain through appropriate polymerization or postpolymerization techniques. For example, the current additive method of producing ﬂame

retardant high-impact polystyrene involves blending decabromobiphenyl oxide and antimony oxide to

produce a blend with 8 to 10% combined bromine content. Reactive ﬂame retardants with the same

bromine content can be obtained either by brominating the resin or copolymerizing styrene and brominated styrene. Reactive ﬂame retardants include halogenated acids such as tetrabromophthalic anhydride and tetrachlorophthalic anhydrides, halogenated or phosphorated alcohols (e.g., dibromoneopentyl glycol, dibromopropanol) and halogenated phenol bisphenol A. These materials are usually incorporated

into the polymer molecular structure through copolymerization with other reactive species.

The use of reactive ﬂame retardants has a number of advantages over that of additive ﬂame retardants.

With ﬂame retardants as an integral part of the polymer chain rather than incorporated as an additive,

Copyright 2000 by CRC Press LLC

POLYMER ADDITIVES AND REINFORCEMENTS

T a b l e 9.

1 0

C h a r a c t e r i s t i c s a n d A p p l i c a t i o n s o f F l a m e R e t a r d a n t s

M a r k e t/

C h a r a c t e r i s t i c s

A l u m i n a T r i h y d r a t e  B r o m i n e C o m p o u n d s  C h l o r i n e C o m p o u n d s

R e s i n  E n d U s e  R e s i n  E n d U s e  R e s i n  E n d U s e

M a r k e t s

E l e c t r i c a l p a r t s  U n s a t u r a t e d,

p o l y e s t e r s,e p o x i e s,

p h e n o l i c s,

t h e r m o p l a s t i c r u b b e r s

S w i t c h g e a r,s t a n d o f f

i n s u l a t i o n,e l e c t r i c a l

c o n n e c t i o n s,j u n c t i o n s

b o x e s,c i r c u i t b o a r d s,

i n s u l a t i n g s h e e t,p o t t i n g

c o m p o u n d s

N y l o n 6/6,6,P B T P E T,

p o l y c a r b o n a t e,e p o x y,

p o l y p r o p y l e n e

C o n n e c t o r s,t e r m i n a l s t r i p s,

b o b b i n s,s w i t c h e s,r e l a y s,c i r c u i t

b o a r d s

N y l o n 6/6,6

p o l y p r o p y l e n e

P B T

S a m e a s  f o r b r o m i n e

c o m p o u n d s

E l e c t r o n i c h o u s i n g

a n d e n c l o s u r e s

U n s a t u r a t e d p o l y e s t e r  P o r t a b l e p o w e r t o o l s,

b u s i n e s s m a c h i n e

h o u s i n g s,c o m p u t e r

h o u s i n g s

A B S,H I P S,

p o l y c a r b o n a t e

B u s i n e s s m a c h i n e s,c o m p u t e r s,

T V m o n i t o r s,c o p i e r s

——

W i r e a n d c a b l e  L D P E,X L P E,P V C,

E P D M

A u t o m o t i v e w i r e,

a p p l i a n c e w i r e,

i n s u l a t i o n a n d j a c k e t i n g

c o m p o u n d s

X L P E,L D P E,E P D M,

t h e r m o p l a s t i c r u b b e r

P o w e r,i n d u s t r i a l a n d m a r i n e

c a b l e;e l e c t r o n i c w i r e

X L P E,L D P E,

E P D M,

t h e r m o p l a s t i c

r u b b e r s

S a m e a s  f o r b r o m i n e

c o m p o u n d s

A p p l i a n c e s  U n s a t u r a t e d p o l y e s t e r  H o m e l a u n d r y

e q u i p m e n t,a i r

c o n d i t i o n i n g e q u i p m e n t

H I P S,A B S,

p o l y p r o p y l e n e

T V c a b i n e t r y,p o w e r t o o l

h o u s i n g s,k i t c h e n a p p l i a n c e s

P o l y p r o p y l e n e  P o w e r t o o l

h o u s i n g s,e l e c t r i c a l

s o c k e t s

B u i l d i n g a n d

c o n s t r u c t i o n

U n s a t u r a t e d p o l y e s t e r,

P V C,a c r y l i c,E P D M,

p o l y u r e t h a n e,ﬂ e x i b l e

p o l y u r e t h a n e

P a n e l i n g,b a t h r o o m t u b s,

s h o w e r s t a l l s,

c o u n t e r t o p s,w a l l

c o v e r i n g s,ﬂ o o r i n g,

r o oﬁ n g c o m p o u n d s,

c u s h i o n i n g,m a t t r e s s e s

U n s a t u r a t e d p o l y e s t e r,

r i g i d p o l y u r e t h a n e s

f o a m,e x p a n d a b l e

p o l y s t y r e n e f o a m

B u i l d i n g p a n e l s,t r a n s l u c e n t s h e e t,

c o r r o s i o n-r e s i s t a n t e q u i p m e n t,

t h e r m a l i n s u l a t i o n

U n s a t u r a t e d

p o l y e s t e r

S a m e a s  f o r b r o m i n e

c o m p o u n d s

T r a n s p o r t a t i o n

(a u t o m o t i v e)

E p o x i e s,a c r y l i c s,P V C  A d h e s i v e s s e a l a n t s,

u p h o l s t e r y f a b r i c s

F l e x i b l e p o l y u r e t h a n e

f o a m,r i g i d

p o l y u r e t h a n e f o a m,

u n s a t u r a t e d p o l y e s t e r s

S e a t i n g,c r a s h p a d d i n g,t h e r m a l

i n s u l a t i o n(t r u c k s),m a r i n e u s a g e

(s h i p b o a r d c o m p o n e n t s,

c o a t i n g s)

U n s a t u r a t e d

p o l y e s t e r

S e a t i n g,p a n e l s,

s h e a t h i n g

C h a r a c t e r i s t i c s  R e q u i r e h i g h l o a d i n g t o a c h i e v e m o d e s tﬂ a m e

r e t a r d a n c e.

L o w c o s t.

L o w s m o k e a d v a n t a g e.

N o n t o x i c.

M u l t i f u n c t i o n a l e x t e n d e r.

F l a m e-

r e t a r d a n t m e c h a n i s m:e n d o t h e r m i c(h e a t-

a b s o r p t i o n)c o o l i n g o fﬂ a m e u p o n r e l e a s e o f w a t e r

o f h y d r a t i o n

H i g h l y e fﬁ c i e n t a n d v e r s a t i l e f o r w i d e r a n g e o f a p p l i c a t i o n s.

R e q u i r e s u s e s o f a n t i m o n y o x i d e.

B r o a d r a n g e o f h i g h-

p e r f o r m a n c e p r o d u c t s a v a i l a b l e,a s a r o m a t i c,c y c l o a l i p h a t i c,

a n d b r o m i n e/c h l o r i n e p a r a fﬁ n s.

V a p o r-p h a s eﬂ a m e-r e t a r d a n t

m e c h a n i s m.

F l a m e-r e t a r d a n t e l e m e n t s i n t e r r u p t c h e m i c a l

r e a c t i o n s o f c o m b u s t i o n i nﬂ a m e z o n e.

R e l a t i v e l y l o w s m o k e g e n e r a t i o n.

O n e

h i g h-p e r f o r m a n c e a d d i t i v e a n d o n e

h i g h-p e r f o r m a n c e r e a c t i v e f o r m u l a t i o n

u s e d.

P a r a fﬁ n s h a v e l o w h e a t s t a b i l i t y

a n d a r e p l a s t i c i z i n g.

F l a m e r e t a r d a n t

m e c h a n i s m s i m i l a r t o b r o m i n e.

C o p y r i g h t 2 0 0 0 b y C R C P r e s s L L C

F r o m W i g o t s k y,V.

, P l a s t.

E n g.

,4 1(2),2 3,1 9 8 5.

W i t h p e r m i s s i o n.

T a b l e 9.

1 0(c o n t i n u e d)

C h a r a c t e r i s t i c s a n d A p p l i c a t i o n s o f F l a m e R e t a r d a n t s

P h o s p h o r u s C o m p o u n d s  A n t i m o n y O x i d e

R e s i n  E n d U s e  R e s i n  E n d U s e

M a r k e t s

E l e c t r i c a l  M o d iﬁ e d p o l y p h e n y l e n e o x i d e

(P P O)

C o n n e c t o r s,t e r m i n a l s t r i p s,e t c. N y l o n 6/6,6,P B T,P E T  C o n n e c t o r s,s w i t c h e s,c i r c u i t b o a r d s,t e r m i n a l

s t r i p s

E l e c t r o n i c h o u s i n g

a n d e n c l o s u r e s

M o d iﬁ e d P P O  B u s i n e s s m a c h i n e s  A B S,H I P S  B u s i n e s s m a c h i n e s

W i r e a n d c a b l e  P V C  C o m m u n i c a t i o n s c a b l e P V C,X L P E,L D P E,E P D M  P V C b u i l d i n g w i r e,s i m i l a r u s e s a s f o r

b r o m i n e a n d c h l o r i n e c o m p o u n d s

A p p l i a n c e s  M o d iﬁ e d P P O  K i t c h e n a p p l i a n c e s,T V c a b i n e t r y  H I P S,A B S,p o l y p r o p y l e n e  T V c a b i n e t r y,p o w e r t o o l s,k i t c h e n a p p l i a n c e s

B u i l d i n g a n d

c o n s t r u c t i o n

R i g i d p o l y u r e t h a n e f o a m,P V C,

u n s a t u r a t e d p o l y e s t e r s

T h e r m a l i n s u l a t i o n,w a l l

c o v e r i n g s,ﬂ o o r i n g,s a n i t a r y

w a r e,l a m i n a t e s

U n s a t u r a t e d p o l y e s t e r, r i g i d P V C,

ﬂ e x i b l e P V C

B u i l d i n g p a n e l s,p a n e l s,w i n d o w s,i n s u l a t i o n

c o v e r i n g

T r a n s p o r t a t i o n

(a u t o m o t i v e)

P V C,ﬂ e x i b l e p o l y u r e t h a n e

f o a m,r i g i d p o l y u r e t h a n e f o a m

U p h o l s t e r y,s e a t c u s h i o n i n g,

t h e r m a l i n s u l a t i o n(t r u c k s)

C h a r a c t e r i s t i c s  P h o s p h o r u s p r o m o t e s c h a r f o r m a t i o n t o p r o t e c t s u b s t r a t e,a n d h a l o g e n

a c t s i n v a p o r p h a s e.

G o o d t h e r m a l s t a b i l i t y.

P r o c e s s w i t h m o d iﬁ e d

P P O u p t o 5 5 0–6 0 0°F.

F l a m e-r e t a r d a n t m e c h a n i s m:c o n d e n s e d p h a s e.

F l a m e r e t a r d a n t i n d u c e s r e a c t i o n s i n h o s t r e s i n t h a t l e a d t o c h a r r i n g

a n d i n s u l a t i o n a g a i n s t f u r t h e r b u r n i n g.

I n e r t m a t e r i a l b y i t s e l f.

M u s t b e u s e d w i t h h a l o g e n-t y p e c o m p o u n d.

U s e d i n a l l

p o l y m e r s w h e r e h a l o g e n c o m p o u n d s a r e t h e s e l e c t e dﬂ a m e-r e t a r d a n t s y s t e m.

A s

a s y n e r g i s t,e n h a n c e s e fﬁ c i e n c y.

C o p y r i g h t 2 0 0 0 b y C R C P r e s s L L C

POLYMER ADDITIVES AND REINFORCEMENTS

243

the loss of performance of the base polymer due to diluents (other constituents) in the resin formulation is minimized. In addition, migration and/or bloom are completely eliminated while compounding costs

are substantially reduced. Leaching of reactive ﬂame retardants by solvents and corrosives is relatively more difﬁcult than leaching additive retardants.

Reactive ﬂame retardants are used mainly with thermoset resins, particularly unsaturated polyesters,both reinforced and unreinforced. A technique for introducing ﬂame retardants into unsaturated polyesters involves the use of compounds with residual unsaturation such as diallyl tetrabromophthalate, which is used as a cross-linking agent alone or with styrene.

Intumescent ﬂame retardance is based on the formation of a char on the surface of the resin on the application of heat, consequently insulating the substrate from further heat and ﬂame. Phosphorous compounds such as inorganic or organic phosphates, nitrogen compounds such as melamine, and polyhydroxy compounds — usually pentaerythritol — are used in intumescing formulations. High loadings,

are usually required to achieve the required level of ﬁre retardancy. This tends to degrade the physical properties of the base polymer. Intumescent ﬂame retardant systems are generally limited to polymers with low processing temperature (e.g., PP) because they expand considerably on application of heat.

Nonﬂame-retardant systems are polymeric systems that inherently have some level of ﬂame retardance and therefore do not require additive or reactive ﬂame retardants. Examples include PVC and its compounds, poly(vinylidene chloride) ﬁlms and compounds, phenolic foams, amide-imides, polysulfones, and poly(aryl sulﬁdes).

VII. COLORANTS15,16

As we said earlier, very few polymers are used technologically in their chemically pure form; it is

generally necessary to incorporate various additives and reinforcements to assist processing and achieve desired properties. Unfortunately, these components also often produce a signiﬁcant amount of undesirable color and opacity in the resin. Each resin itself has its color that may vary from grade to grade or batch to batch. For example, polystyrene crystal is transparent, whereas high-impact polystyrene has a white,somewhat translucent, appearance while the common grade ﬂame-retardant polystyrene is opaque. The color of general-purpose ABS is off-white and opaque. Glass ﬁbers, the most common reinforcements added to nylons and polyesters, darken the color of these resins.17 The marketability of a polymer product

quite frequently depends on its color; therefore the purpose of adding a colorant to a resin is to overcome or mask its undesirable color characteristics and enhance its aesthetic value without seriously compromising its properties and performance.

Colorants are available either as organic pigments and dyes or inorganic pigments. They may be natural or synthetic. By convention, a dye is a colorant that is either applied by a solution process or is soluble in the medium in which it is used, while pigments are generally insoluble in water or in the

medium of use. Dyes are generally stronger, brighter, and more transparent than pigments. As a result of the intrinsic solubility, dyes have poor migration fastness and this restricts their use as polymer colorants. Inorganic pigments are largely mixed metal oxides with generally good-to-excellent light

fastness and heat stability but variable chemical resistance. Organic pigments and dyes are generally transparent and possess good brightness. The heat stability and light and migration fastness of organic pigments range from poor to very good. Table 9.11 shows some colorants, their characteristics, and their applications.
