Repository: jeffsking/WKB-OB

File: RAW_FULL/ima_sync/个人知识库/WKB/Resources/Ebook/INTRODUCTION_TO_PHYSICAL_POLYMER_SCIENCE.pdf.md (part 17 of 22)
---
The statistical thermodynamic theory described above pertains to rods devoid of interactions other than the short-range repulsions, which preclude intrusion of one rod on the space occupied by another.Thus theoretical deductions stem solely from the geometrical aspects of the molecules. Flory then introduced the polymer–solvent interaction parameter, c1, for lyotropic systems. The resulting phase diagram is illustrated in Figure 7.10 (23). The narrow biphasic gap is little affected by the interactions for negative values of c1, because the rods are attracted to the solvent. If, however, c1 is positive, a critical point emerges at c1 = 0.055. For values of c1 immediately above this critical limit,the shallow concave curve delineates the loci of coexisting anisotropic phases,these being in addition to the isotropic and nematic phases of lower concentration within the narrow biphasic gap on the left. At c1 = 0.070, a triple point

340

POLYMERS IN THE LIQUID CRYSTALLINE STATE

† It must be pointed out that Flory made a large number of theoretical predictions, which, together with his outstanding research in the ﬁeld of polymers, led to his winning the Nobel prize in chemistry in 1974. See Appendix 5.3.

Figure 7.10 Phase diagram for rods of axial ratio x = 100. The positions of the coexisting phases are determined by the value of the parameter c. The minimum of the shallow concave portion of the diagram is a critical point marking the emergence of two anisotropic phases, in addition to the isotropic phase appearing on the left of the ﬁgure (23).

is reached at the cusp, where three phases coexist, dilute isotropic, dilute anisotropic, and concentrated anisotropic. The heterogeneous regions contain both isotropic and anisotropic phase domains.

7.6 MESOPHASE IDENTIFICATION IN THERMOTROPIC POLYMERS

A major question in the liquid crystal ﬁeld relates to the identiﬁcation of the various mesophases. Several methods may be used (26).

1. Optical pattern or texture observations with a polarizing microscope.

Isotropic liquids have no texture, while both regular crystals and liquid crystals do. However, the texture of each type of phase is different.

2. Nematic and smectic phases can be distinguished by DSC on the basis of the magnitude of the enthalpy changes accompanying the transition to the isotropic phase.

3. Miscibility with known liquid crystals, to form isomorphous mesophases;see Figure 7.3.

4. Possibilities of inducing signiﬁcant molecular orientation by either supporting surface treatments, or external electrical or magnetic ﬁelds.

5. Small-angle X-ray studies can be used to establish molecular long-range order; see Figure 7.8.

6. Small-angle light scattering, particularly between crossed nicols, yields different patterns for different mesophases.

The most widely used method is optical microscopy, especially between crossed polarizers. It is used to identify the appearance of mesophases and transitions between the various mesophases and isotropic materials.

Many liquid crystalline polymers exhibit Schlieren textures, which display dark brushes. These correspond to extinction positions of the mesophase. At certain points, two or more dark brushes meet at points called disclinations;see Figure 7.11 (27). The disclination strength is calculated from the number of dark brushes meeting at one point:

(7.5)

The sign of S is positive when the brushes turn in the same direction as the rotated polarizers, and negative when they turn in the opposite direction.

Mesophase identiﬁcation by this procedure requires that

S

S

= ± ±±

1

2 1; Nematic= 1

Smectic

S =number of brushes meeting4

7.6 MESOPHASE IDENTIFICATION IN THERMOTROPIC POLYMERS 341

Thus a nematic phase is indicated by a mixture of two and four point disclinations, while a smectic phase exhibits only four point disclinations.

Disclinations are like dislocations in crystalline solids, where domains of differing orientations meet. The disclinations cause distortion of the directorﬁeld of the polymer chains, giving rise to an excess free energy of the liquid crystal material (28).

7.7 FIBER FORMATION

7.7.1 Viscosity of Lyotropic Solutions

Rod-shaped polymer chains make unusually strong, high modulus ﬁbers, primarily because it is easy to orient the chains in the ﬁber direction, without folding; see Chapter 11. Important examples are the aromatic polyamides,which are soluble in high-strength sulfuric acid or in mixed solvents containing N,N-dimethylacetamide. As the concentration of the polymer is increased,the viscosity ﬁrst increases, then shows an abrupt decrease; see Figure 7.12(29,30). This has been interpreted (30) as the formation of the nematic mesophase, v*2 having been exceeded; see equation (7.4). Of course, the mesophase is optically anisotropic, providing a quantitative measure of the orientation. Interestingly, the viscosity of lyotropic solutions in shear ﬂow is lower than that of random coil solutions of the same molecular weight and concentration. The reason is the lack of molecular entanglements in the nematic mesophase. Thus, from a strict engineering point of view, it costs less energy to pump the solutions around, and the resulting ﬁbers are stronger.

342

POLYMERS IN THE LIQUID CRYSTALLINE STATE

Figure 7.11 Optical microscopy reveals a Schlieren texture for a copolyester formed by the

transesteriﬁcation of poly(ethylene-1,2-diphenoxyethane-p,p¢-dicarboxylate) with p-acetoxybenzoic acid. Recognizable singularities S = ±1–2 are marked with arrows. Crossed polarizers, 260°C,¥200 (26).

7.7.2 Molecular Orientation

The general orientation of the nematic morphology is increased by the shearing action of ﬂow accompanying ﬁber spinning. Thus, at the instant the concentrated polymer solution exits the spinnerette, ideally all the molecules are highly oriented in the direction of ﬂow. Referring to the toothpick model introduced earlier, all the toothpicks are now aligned in the ﬂow direction, rather than having domains of differing orientation, as when the system is at rest.

It must be emphasized that after the solvent is removed, the polymer crystallizes. Thus the aromatic polyamide ﬁbers, while existing in liquid crystal mesophases during preparation, are highly crystalline when fully formed.

Again, because of the lack of chain folds and other imperfections, the ﬁbers have higher moduli and higher strength.

7.7 FIBER FORMATION 343

Figure 7.12 The viscosity of rod-shaped polymers usually goes through a maximum as the chains organize from the isotropic state to a mesostate. Data for poly(p-phenylene benzobisoxazole) in concentrated sulfuric acid (30).

7.8 COMPARISON OF MAJOR POLYMER TYPES

7.8.1 Molecular Conformation

The dilute solution, conformation, and bulk behaviors of rigid rods are compared with random coils in Table 7.5 (31,32). Also included are the extended chains, both those chains that are stiffer than usual and those rod-shaped chains that contain ﬂexible spacers. For example, v*2 is higher for the extended chain than the rigid rod, as might be expected by the decreased order, while this feature is missing entirely from the random coil solutions. The MarkHouwink value of a [see equation (3.97) and Table 3.11] reaches a theoretical maximum value of 2.0 for rods, while stiff chains such as cellulose trinitrate have a = 1.0. Random coils, sometimes called ﬂexible chains in this context,have values in the range of 0.5 to 0.8, depending on how thermodynamically“good” the solvent is. Spheres that follow the Einstein viscosity relationship have a = 0, the viscosity of the solution ideally depending only on the concentration of the solution and not on the size of the spheres.

The relative orientation of rigid-rod polymers is schematically compared with that of the semiﬂexible polymers in Figure 7.13 (33). Here v*2 is depicted as being between 5 and 10% concentration, with nearly total alignment occurring above 15% concentration.

Typically rigid-rod systems such as the aromatic polyamides or the polyheterocyclic polymers do not exhibit a glass transition, because their amorphous fraction is negligibly small, and they decompose before their melting temperature. By comparison, many of the crystalline random coil polymers,such as the aliphatic nylons, exhibit normal melting phenomena, as well as glass transitions. Thus the properties of the new rigid-rod polymers are quite different from those of random coil polymers.

344

POLYMERS IN THE LIQUID CRYSTALLINE STATE

Table 7.5 Comparison of major polymer types (32)

Property

Rigid Rod Extended Chain Random Coils

LC v*2 critical concentration, %

4–5

14–15

None

Dilute solution

conformation

Rod

Worm

Coil

Tg

Noa

Noa

Yes

Tf

Nob

Nob

Yes

Persistence length, Å

>500

90–130

10

Mark-Houwink a value

1.8

1.0

0.5–0.8

Catenation angle, degrees

180

150–162

109–120

Max [h], dl/g

48–60

15–25

0.1–3

a May be difﬁcult to observe if highly crystalline.

b May decompose before melting.

7.8.2 Properties in Bulk

These last three chapters delineate the three bulk forms of polymers: amorphous, crystalline, and liquid crystalline. How are they best distinguished in the laboratory? Key experiments involve X-ray diffraction, optical microscopy,and methods of observing transitions. Typical results are as follows:

Experiment

Amorphous

Crystalline

Liquid Crystalline

X-ray

Amorphous halo

3-D order

1- or 2-D order

Polarizing microscope

no texture

spherulites

Schlieren texture

DSC, dilatometric, etc. only Tg

Tg and Tf

Tg and two or moreﬁrst-order transitions

7.9 BASIC REQUIREMENTS FOR LIQUID CRYSTAL FORMATION

A liquid crystal must satisfy three basic requirements, regardless of molecular size or shape:

1. There must be a ﬁrst-order transition between the true crystalline state at the lower temperature bound leading to the liquid crystalline state,and another ﬁrst-order transition leading to the isotropic liquid state (or

7.9 BASIC REQUIREMENTS FOR LIQUID CRYSTAL FORMATION 345

Figure 7.13 Rigid-chain and semiﬂexible-chain ordered assemblies as the concentration of the polymer is increased (33).

another liquid crystal state) at the upper temperature bound of the liquid crystalline state. 2. A liquid crystal must exhibit one-or two-dimensional order only; true crystals have three-dimensional order, and the isotropic liquid is completely disordered. 3. A liquid crystalline material must display some degree of fluidity, although for polymers the viscosity may be high.

Usually the conditions for liquid crystal formation are best met when the molecules have at least some portion of their structure in the form of rods or disks. However, this is not an absolute requirement, and a surprisingly large number of polymers are now being found to exhibit liquid crystalline phases. While truly rigid-rod polymers ordinarily do not have a glass transition, if some degree of flexibility is built into the polymer chain, there may be one.

The backbone types of polymeric liquid crystals may be lyotropic, requiring a solvent for entrance into the liquid crystalline phase, or thermotropic, requiring heat for entrance into the liquid crystalline phase. However, when dry and at service temperature, both types ordinarily exhibit threedimensional crystalline order.

References

References

C. B. McArdle, ed., Side Chain Liquid Crystal Polymers, Chapman and Hall, New York,

1989.

N. A. Plate, ed., Liquid Crystal Polymers I, Advances in Polymer Science, Vol. 59,

Springer, Berlin, 1984.

N. A. Plate, ed., Liquid Crystal Polymers II/III, Advances in Polymer Science, Vol.

60/61, Springer, Berlin, 1984.

N. A. Plate and V. P., Shibaev, Comb-Shaped Polymers and Liquid Crystals, Plenum,

New York, 1987.

V. V. Shilov, Structure of Polymeric Liquid Crystals, Naukova Dumka, Kiev, 1990.

G. Vertogen and W. H. de Jeu, Thermotropic Liquid Crystals, Fundamentals,

Springer-Verlag, Berlin, 1988.

R. A. Weiss and C. K. Ober, eds., Liquid-Crystalline Polymers, ACS Books,

Washington, DC, 1990.

STUDY PROBLEMS

1. As the temperature is raised, some polymers melt from a regular threedimensional crystal to a smectic phase, then to a nematic phase, and then

ﬁnally to an isotropic melt. How would the appropriate DSC curve look for

such a polymer?

2. Based on Figure 7.10, discuss whether lyotropic polymer systems exhibit

two or more phases simultaneously and, if so, under what conditions?

3. There are three major types of polymers: semicrystalline, liquid crystalline

(or goes through an L. C. phase), and amorphous. (a) Give an example of

each, naming the polymer. (b) Given an unknown polymer, what one experiment would you perform to identify which type you had? Give an illustration of the data that you might obtain. (c) What major behavioral

differences would you expect among the three types?

4. (a) Compare and contrast the intrinsic viscosity Mark-Houwink-Sakarada

values of a for rigid rods and random coils. (b) Why is the viscosity higher

for rigid rods in the case of dilute solutions, but lower in the case of concentrated solutions?

5. Read any scientiﬁc or engineering paper written in the last three years on

the topic of liquid crystalline polymers, and brieﬂy report on its ﬁndings.

How does it update this textbook? (Give the complete reference.)

6. In an actual experiment, 5.9 cm ¥ 1.5 mm ¥ 1 mm ForsterTM ﬂat toothpicks

were added to a water surface one at a time with no overlapping under mild

agitation. A distinct nematic phase formed at about a total surface concentration of 3%. Thereafter the remaining disordered phase maintained a

0.8% surface concentration up to a total surface concentration of 14%.

How would these toothpicks behave if they were ﬁrst cut in half crosswise?

In fourths? (Try the experiment in a sink!)

348

POLYMERS IN THE LIQUID CRYSTALLINE STATE

8

GLASS–RUBBER TRANSITION BEHAVIOR

349

The state of a polymer depends on the temperature and on the time allotted to the experiment.While this is equally true for semicrystalline and amorphous polymers, although in different ways, the discussion in this chapter centers on amorphous materials.

At low enough temperatures, all amorphous polymers are stiff and glassy.

This is the glassy state, sometimes called the vitreous state, especially for inorganic materials. On warming, the polymers soften in a characteristic temperature range known as the glass–rubber transition region. Here, the polymers behave in a leathery manner.The importance of the glass transition in polymer science was stated by Eisenberg:† “The glass transition is perhaps the most important single parameter that determines the application of many noncrystalline polymers now available.”

The glass transition is named after the softening of ordinary glass. On a molecular basis, the glass transition involves the onset of long-range coordinated molecular motion, the beginning of reptation. The glass transition is a secondorder transition. Rather than dicontinuities in enthalpy and volume, their temperature derivatives, heat capacity, and coefﬁcients of expansion shift. By difference, melting and boiling are ﬁrst-order transitions, exhibiting discontinuities in enthalpy and volume, with heats of transition.

Introduction to Physical Polymer Science, by L.H. Sperling

ISBN 0-471-70606-X Copyright © 2006 by John Wiley & Sons, Inc.

† In J. E. Mark, A. Eisenberg, W. W. Graessley, L. Mandelkern, E. T. Samulski, J. L. Koenig, and

G. D. Wignall, Physical Properties of Polymers, 2nd ed., American Chemical Society, Washington,DC, 1993.

For amorphous polymers, the glass transition temperature, Tg, constitutes their most important mechanical property. In fact, upon synthesis of a new polymer, the glass transition temperature is among the ﬁrst properties measured. This chapter describes the behavior of amorphous polymers in the glass transition range, emphasizing the onset of molecular motions associated with the transition. Before beginning the main topic, two introductory sections are presented. The ﬁrst deﬁnes a number of mechanical terms that will be needed,and the second describes the mechanical spectrum encountered as a polymer’s temperature is raised.

8.1 SIMPLE MECHANICAL RELATIONSHIPS

Terms such as “glassy,” “rubbery,” and “viscous” imply a knowledge of simple material mechanical relationships. Although such information is usually obtained by the student in elementary courses in physics or mechanics, the basic relationships are reviewed here because they are used throughout the text. More detailed treatments are available (1–4).

8.1.1 Modulus

8.1.1.1 Young’s Modulus Hook’s law assumes perfect elasticity in a material body. Young’s modulus, E, may be written

(8.1)

where s and e represent the tensile (normal) stress and strain, respectively.

Young’s modulus is a fundamental measure of the stiffness of the material.

The higher its value, the more resistant the material is to being stretched.

The tensile stress is deﬁned in terms of force per unit area. If the sample’s initial length is L0 and its ﬁnal length is L, then the strain is e = (L - L0)/L0†(see Figure 8.1).

The forces and subsequent work terms have some simple examples. Consider a postage stamp, which weighs about 1 g and is about 1 cm ¥ 1 cm in size.

It requires about 1 dyne of force to lift it from the horizontal position to the vertical position, as in turning it over. One dyne of force through 1 cm gives  1 erg, the amount of work done. Modulus is usually reported in dynes/cm2,in terms of force per unit area. Frequently the Pascal unit of modulus is used,10 dynes/cm2 = 1 Pascal.

8.1.1.2 Shear Modulus Instead of elongating (or compressing!) a sample,it may be subjected to various shearing or twisting motions (see Figure 8.1).

E = s e

350

GLASS–RUBBER TRANSITION BEHAVIOR

† In more graphic language, the amount of stress applied is measured by the amount of grunting the investigator does, and the strain is measured by the sample’s groaning.

The ratio of the shear stress, t, to the shear strain, g, deﬁnes the shear modulus,G:

(8.2)

These and other mechanical terms are summarized in Table 8.1. (Note that different authors often use different symbols.)

8.1.2 Newton’s Law

The equation for a perfect liquid exhibiting a shear viscosity,h, may be written

(8.3)

where t and g represent the shear stress and strain, respectively, and t is the time. For simple liquids such as water or toluene, equation (8.3) reasonably describes their viscosity, especially at low shear rates. For larger values of h,ﬂow is slower at constant shear stress. While neither equation (8.1) nor equation (8.3) accurately describes polymer behavior, they represent two important limiting cases.

h t g= ( )d dt

G =tg

8.1 SIMPLE MECHANICAL RELATIONSHIPS 351

Figure 8.1 Mechanical deformation of solid bodies. (a) Triaxial stresses on a material body undergoing elongation. (b) Simple shear deformation.

The basic deﬁnition of viscosity should be considered in terms of equation(8.3). Consider two 1-cm2 planes 1 cm apart imbedded in a liquid. If it takes 1 dyne of force to move one of the planes 1 cm/s relative to the other in a shearing motion, the liquid has a viscosity of 1 poise. Viscosity is also expressed in pascal-seconds, with 1Pa·s = 0.1 poise.

8.1.3 Poisson’s Ratio

When a material body is elongated (or undergoes other modes of deformation), in general, the volume changes, usually increasing as elongational(normal) strains are applied. Poisson’s ratio, v, is deﬁned as

(8.4)for very small strains, where the strain ex is applied in the x direction and the strains ey and ez are responses in the y and z directions, respectively (see Figure

8.1). Table 8.2 summarizes the behavior of v under several circumstances.

For analytical purposes, Poisson’s ratio is deﬁned on the differential scale.

If V represents the volume,

(8.5)Then

(8.6)

and

d V d x

d x d x

d y d x

d z d x

ln ln

ln ln

ln ln

ln ln

=

+

+

V xyz=

- = =v x y ze e e

352

GLASS–RUBBER TRANSITION BEHAVIOR

Table 8.1 Some mechanical terms

Term

Deﬁnition

s

Normal stress

e

Normal strain

g

Shear strain

t

Shear stress

E

Young’s modulus

G

Shear modulus

B

Bulk modulus

D

Tensile compliance

J

Shear compliance

n

Poisson’s ratio

h

Shear viscosity

l

Elongational viscosity

b

Compressibility

(8.7)

Since d lnx/d ln x = 1, for no volume change v = 0.5 (see Table 8.2).

On extension, plastics exhibit considerable volume increases, as illustrated by the values of v in Table 8.2. The physical separation of atoms provides a major mechanism for energy storage and short-range elasticity.

Poisson’s ratio is only useful for very small strains. Poisson’s ratio was originally developed for calculations involving metals, concrete, and other materials with limited extensibility. The approximations built into the theory make rubber elasticity results unrealistic. Glazebrook (5) presents a more general treatment of Poisson’s ratio.

8.1.4 The Bulk Modulus and Compressibility

The bulk modulus, B, is deﬁned as

(8.8)

where P is the hydrostatic pressure. Normally a body shrinks in volume  on being exposed to increasing external pressures, so the term (∂P/∂V)T is negative.

The inverse of the bulk modulus is the compressibility, b,

(8.9)

which is strictly true only for a solid or liquid in which there is no timedependent response. Bulk compression usually does not involve long-range conformational changes but rather a forcing together of the chain atoms. Of course, materials ordinarily exist under a hydrostatic pressure of 1 atm (1 bar)at sea level.

8.1.5 Relationships among E, G, B, and n

A three-way equation may be written relating the four basic mechanical  properties:

b =1B

B V

P

V T

= -∂∂ÊËˆ¯

- = - = = -d yd xd zd xvdyydxxlnlnlnln 0 0

8.1 SIMPLE MECHANICAL RELATIONSHIPS 353

Table 8.2 Values of Poisson’s ratio

Value

Interpretation

0.5

No volume change during stretch

0.0

No lateral contraction

0.49–0.499

Typical values for elastomers

0.20–0.40

Typical values for plastics

(8.10)

Any two of these properties may be varied independently, and conversely,knowledge of any two deﬁnes the other two. As an especially important relationship, when v @ 0.5,

(8.11)

which deﬁnes the relationship between E and G to a good approximation for elastomers.

Equation (8.10) can also be used to evaluate Poisson’s ratio for elastomers.

Rearranging the two left-hand portions, we have

(8.12)

Because the quantity 1 - 2v is close to zero for elastomers (but cannot be exactly so), exact evaluation of v depends on the evaluation of the right-hand side of equation (8.12). Values in the literature for elastomers vary from 0.49 to 0.49996 (2).

Thus, in contrast to plastics, separation of the atoms in elastomers plays only a small role in the internal storage of energy. Instead, conformational changes in the chains come to the fore, the main subject of Chapter 9.

8.1.6 Compliance versus Modulus

If the modulus is a measure of the stiffness or hardness of an object, its compliance is a measure of softness. In regions far from transitions, the elongational compliance, D, is deﬁned as

(8.13)

For regions in or near transitions, the relationship is more complex. Likewise,the shear compliance, J, is deﬁned as 1/G. Ferry has reviewed this topic (2).

8.1.7 Numerical Values for E

Before proceeding with the description of the temperature behavior of polymers, it is of interest to establish some numerical values for Young’s modulus(see Table 8.3). Polystyrene represents a typical glassy polymer at room temperature. It is about 40 times as soft as elemental copper, however. Soft rubber,exempliﬁed by such materials as rubber bands, is nearly 1000 times softer still.

Perhaps the most important observation from Table 8.3 is that the modulus

D

E

1

1 23

3

- = =vEBEb E G@ 3

E B

v

v G

=

-

(

) = +( )

3 1 2 2 1

354

GLASS–RUBBER TRANSITION BEHAVIOR

varies over wide ranges, leading to the wide use of logarithmic plots to describe the variation of modulus with temperature or time.

8.1.8 Storage and Loss Moduli

The quantities E and G refer to quasistatic measurements. When cyclical or repetitive motions of stress and strain are involved, it is more convenient to talk about dynamic mechanical moduli.The complex Young’s modulus has the formal deﬁnition

(8.14)

where E¢ is the storage modulus and E≤ is the loss modulus. Note that E = |E*|.

The quantity i represents the square root of minus one. The storage modulus is a measure of the energy stored elastically during deformation, and the loss modulus is a measure of the energy converted to heat. Similar deﬁnitions hold for G*, D*, J*, and other mechanical quantities.

8.1.9 Elongational Viscosity

The elongational viscosity, l, sometimes called the extension viscosity, refers to the thinning down of a column of liquid as it is being stretched. A simple example is the narrowing of a stream of water falling under gravity from a faucet. For a Newtonian ﬂuid, l = 3h (6). For entangled polymer melts, l may be many times h. An important example in polymer science and engineering is in the spinning of ﬁbers; see Section 6.10.

8.2 FIVE REGIONS OF VISCOELASTIC BEHAVIOR

Viscoelastic materials simultaneously exhibit a combination of elastic and viscous behavior. While all substances are viscoelastic to some degree, this behavior is especially prominent in polymers. Generally, viscoelasticity refers to both the time and temperature dependence of mechanical behavior.

The states of matter of low-molecular-weight compounds are well known:crystalline, liquid, and gaseous. The ﬁrst-order transitions that separate these states are equally well known: melting and boiling. Another well-known  E E iE* = ¢ + ¢¢

8.2 FIVE REGIONS OF VISCOELASTIC BEHAVIOR 355

Table 8.3 Numerical values of Young’s modulus

Material

E (dyne/cm2)

E (Pa)

Copper

1.2 ¥ 1012

1.2 ¥ 1011

Polystyrene

3 ¥ 1010

3 ¥ 109

Soft rubber

2 ¥ 107

2 ¥ 106

ﬁrst-order transition is the crystalline–crystalline transition, in which a compound changes from one crystalline form to another.

By contrast, no high-molecular-weight polymer vaporizes to a gaseous state;all decompose before the boiling point. In addition no high-molecular-weight polymer attains a totally crystalline structure, except in the single-crystal state(see Section 6.4.2).

In fact many important polymers do not crystallize at all but form glasses at low temperatures. At higher temperatures they form viscous liquids. The transition that separates the glassy state from the viscous state is known as the glass–rubber transition. According to theories to be developed later, this transition attains the properties of a second-order transition at very slow rates of heating or cooling.

Before entering into a detailed discussion of the glass transition, the ﬁve regions of viscoelastic behavior are brieﬂy discussed to provide a broader picture of the temperature dependence of polymer properties. In the following, quasi-static measurements of the modulus at constant time, perhaps 10 or 100 s, and the temperature being raised 1°C/min will be assumed.

8.2.1 The Glassy Region

The ﬁve regions of viscoelastic behavior for linear amorphous polymers(3,7–9) are shown in Figure 8.2. In region 1 the polymer is glassy and frequently brittle. Typical examples at room temperature include polystyrene(plastic) drinking cups and poly(methyl methacrylate) (Plexiglas® sheets).

Young’s modulus for glassy polymers just below the glass transition temperature is surprisingly constant over a wide range of polymers, having the

356

GLASS–RUBBER TRANSITION BEHAVIOR

Figure 8.2 Five regions of viscoelastic behavior for a linear, amorphous polymer. Also illustrated are effects of crystallinity (dashed line) and cross-linking (dotted line).

value of approximately 3 ¥ 1010 dynes/cm2 (3 ¥ 109 Pa). In the glassy state, molecular motions are largely restricted to vibrations and short-range rotational motions.

A classical explanation for the constant modulus values in the glassy state starts with the Lennard-Jones potential, describing the energy of interaction between a pair of isolated molecules. From this, the molar lattice energy between polymer segments was calculated. The bulk modulus, B, was calculated in terms of the cohesive energy density, CED, which represents the energy theoretically required to move a detached segment into the vapor phase. This, in turn, is related to the square of the solubility parameter:

(8.15)

The factor 8.04 arises from Lennard-Jones considerations (2,3).

Using polystyrene as an example, its CED is 83 cal/cm3 (3.47 ¥ 109 ergs/cm3).

Its Poisson ratio is approximately 0.30. From equation (8.10), E  1.2B, and hence

(8.16)

For polystyrene, a value of E = 3.3 ¥ 1010 dynes/cm2 (3.3 ¥ 109 Pa) is calculated,which is surprisingly close to the value obtained via modulus measurements,3 ¥ 109 Pa. It should be noted that many hydrocarbon and not-too-polar polymers have CED values within a factor of 2 of the value for polystyrene.

A more modern explanation of the glassy modulus of polymers starts with a consideration of the carbon–carbon bonding force ﬁelds adopted for the explanation of vibrational frequencies (10). For perfectly oriented polyethylene, a value of E = 3.4 ¥ 1011 Pa was calculated, with a slightly lower value,

1.6 ¥ 1011 Pa for polytetraﬂuoroethylene.

Using scanning force microscopy, Du et al. (4) determined Young’s modulus of polyethylene single crystals in the chain direction to be 1.7 ¥ 1011 Pa. Ultradrawn polyethylene ﬁbers also have an experimental Young’s modulus of

1.7 ¥ 1011 Pa; see Table 11.2. These slightly lower values may be attributed to less than perfect orientation of the chains.

For unoriented, amorphous glassy polymers, the theoretical values should be divided by three. Further consideration is required for the somewhat greater mer cross-sectional area of polymers such as polystyrene or poly(methyl methacrylate), since the side groups should not contribute to the modulus according to this theory.Thus values of approximately 3 ¥ 109 Pa may again be estimated.

Interestingly, both the CED and the vibrational force ﬁeld theories of glassy polymer modulus arrive at very similar values, although their approaches are entirely different. Further reductions in the experimental modulus may be imagined as caused by free volume, end groups, and so on. It may be that the two theoretical values should better be considered as additive, since

E9 6. CED( )

B =

(

) =

8 04

8 04 2

.

.

CED d

8.2 FIVE REGIONS OF VISCOELASTIC BEHAVIOR 357

intermolecular attractive forces and carbon–carbon covalent bonding forces both play roles. This is yet to be determined experimentally.

8.2.2 The Glass Transition Region

Region 2 in Figure 8.2 is the glass transition region. Typically the modulus drops a factor of about 1000 in a 20 to 30°C range. The behavior of polymers in this region is best described as leathery, although a few degrees of temperature change will obviously affect the stiffness of the leather.

For quasi-static measurements such as illustrated in Figure 8.2, the glass transition temperature, Tg, is often taken at the maximum rate of turndown  of the modulus at the elbow, where E @ 109 Pa. Often the glass transition  temperature is deﬁned as the temperature where the thermal expansion coefﬁcient (Section 8.3) undergoes a discontinuity. (Enthalpic and dynamic  deﬁnitions are given in Section 8.2.9. Other, more precise deﬁnitions are given in Section 8.5.)

Qualitatively, the glass transition region can be interpreted as the onset of long-range, coordinated molecular motion. While only 1 to 4 chain atoms are involved in motions below the glass transition temperature, some 10 to 50 chain atoms attain sufﬁcient thermal energy to move in a coordinated manner in the glass transition region (9,11–14) (see Table 8.4) (9,15). The number of chain atoms, 10–50, involved in the coordinated motions was deduced by observing the dependence of Tg on the molecular weight between cross-links,Mc. When Tg became relatively independent of Mc in a plot to Tg versus Mc,the number of chain atoms was counted. It should be emphasized that these results are tenuous at best.

The glass transition temperature itself varies widely with structure and other parameters, as will be discussed later. A few glass transition temperatures are shown in Table 8.4. Interestingly, the idealized map of polymer behavior shown in Figure 8.2 can be made to ﬁt any of these polymers merely by moving the curve to the right or left, so that the glass transition temperature appears in the right place.

8.2.3 The Rubbery Plateau Region

Region 3 in Figure 8.2 is the rubbery plateau region. After the sharp drop that the modulus takes in the glass transition region, it becomes almost constant

358

GLASS–RUBBER TRANSITION BEHAVIOR

Table 8.4 Glass transition parameters (9,15)

Number of Chain Atoms

Polymer

Tg, °C

Involved

Poly(dimethyl siloxane)

-127

40

Poly(ethylene glycol)

-41

30

Polystyrene

+100

40–100

Polyisoprene

-73

30–40

again in the rubbery plateau region, with typical values of 2 ¥ 107 dynes/cm2(2 ¥ 106 Pa). In the rubbery plateau region, polymers exhibit long-range rubber elasticity, which means that the elastomer can be stretched, perhaps several hundred percent, and snap back to substantially its original length on being released.

Two cases in region 3 need to be distinguished:

1. The polymer is linear. In this case the modulus will drop off slowly, as indicated in Figure 8.2. The width of the plateau is governed primarily by the molecular weight of the polymer; the higher the molecular weight,the longer is the plateau (see Figure 8.3) (16).

An interesting example of such a material is unvulcanized natural rubber. When Columbus came to America (17), he found the American Indians playing ball with natural rubber. This product, a linear polymer of very high molecular weight, retains its shape for short durations of time. However, on standing overnight, it creeps, ﬁrst forming a ﬂat spot on the bottom, and eventually ﬂattening out like a pancake. (See Section

9.2 and Chapter 10.)

2. The polymer is cross-linked. In this case the dotted line in Figure 8.2 is followed, and improved rubber elasticity is observed, with the creep portion suppressed. The dotted line follows the equation E = 3nRT,where n is the number of active chain segments in the network and RT represents the gas constant times the temperature; see equation (9.36).

An example of a cross-linked polymer above its glass transition temperature obeying this relationship is the ordinary rubber band. Crosslinked elastomers and rubber elasticity relationships are the primary subjects of Chapter 9.

8.2 FIVE REGIONS OF VISCOELASTIC BEHAVIOR 359

Figure 8.3 Effect of molecular weight on length of plateau (16). PB = polybutadiene.

The rapid, coordinated molecular motion in this region is governed by the principles of reptation and diffusion laid down in Section 5.4. Thus, when  the elastomer is stretched, the chains deform with a series of rapid motions of the de Gennes type. The model must be altered slightly for cross-linked systems, for then the chain ends are bound at the cross-links. The motion is thought to become a more complex affair involving the several chain segments that are bound together.

So far the discussion has been limited to amorphous polymers. If a polymer is semicrystalline, the dashed line in Figure 8.2 is followed. The height of the plateau is governed by the degree of crystallinity. This is so because of two reasons: ﬁrst, the crystalline regions tend to behave as a ﬁller phase, and second, because the crystalline regions also behave as a type of physical crosslink, tying the chains together.

The crystalline plateau extends until the melting point of the polymer. The melting temperature, Tf, is always higher than Tg, Tg being from one-half to two-thirds of Tf on the absolute temperature scale (see Section 8.9.3 for further details).

8.2.4 The Rubbery Flow Region

As the temperature is raised past the rubbery plateau region for linear amorphous polymers, the rubbery ﬂow region is reached—region 4. In this region the polymer is marked by both rubber elasticity and ﬂow properties, depending on the time scale of the experiment. For short time scale experiments, the physical entanglements are not able to relax, and the material still behaves rubbery. For longer times, the increased molecular motion imparted by the increased temperature permits assemblies of chains to move in a coordinated manner (depending on the molecular weight), and hence to ﬂow (see Figure

8.3) (16). An example of a material in the rubbery ﬂow region is Silly Putty®,which can be bounced like a ball (short-time experiment) or pulled out like taffy (a much slower experiment).

It must be emphasized that region 4 does not occur for cross-linked polymers. In that case, region 3 remains in effect up to the decomposition temperature of the polymer (Figure 8.2).

8.2.5 The Liquid Flow Region

At still higher temperatures, the liquid ﬂow region is reached—region 5. The polymer ﬂows readily, often behaving like molasses. In this region, as an idealized limit, equation (8.3) is obeyed. The increased energy allotted to the chains permits them to reptate out through entanglements rapidly and ﬂow as individual molecules.

For semicrystalline polymers, the modulus depends on the degree of crystallinity. The amorphous portions go through the glass transition, but the crystalline portion remains hard. Thus a composite modulus is found. The melting

360

GLASS–RUBBER TRANSITION BEHAVIOR

temperature is always above the glass transition temperature (see below). At the melting temperature the modulus drops rapidly to that of the corresponding amorphous material, now in the liquid ﬂow region. It must be mentioned that modulus and viscosity are related through the molecular relaxation time, also discussed below.

8.2.6 Effect of Plasticizers

Polymers are frequently plasticized to “soften” them. These plasticizers are usually small, relatively nonvolatile molecules that dissolve in the polymer,separating the chains from each other and hence making reptation easier.

In the context of Figure 8.2, the glass transition temperature is lowered, and the rubbery plateau modulus is lowered. If the polymer is semicrystalline,the plasticizer reduces the melting temperature and/or reduces the extent of crystallinity.

An example is poly(vinyl chloride), which has a Tg of +80°C. Properly plasticized, it has a Tg of about +20°C or lower, forming the familiar “vinyl.” A typical plasticizer is dioctyl phthalate, with a solubility parameter of 8.7(cal/cm3)1/2, fairly close to that of poly(vinyl chloride), 9.6 (cal/cm3)1/2; see Table

3.2. A signiﬁcant parameter in this case is thought to be hydrogen bonding between the hydrogen on the same carbon as the chlorine and the ester group on the dioctyl phthalate. Other factors inﬂuencing the glass transition temperature are considered in Sections 8.6.3.2, 8.7, and 8.8.

8.2.7 Deﬁnitions of the Terms “Transition,” “Relaxation,” and “Dispersion”

The term “transition” refers to a change of state induced by changing the temperature or pressure.

The term “relaxation” refers to the time required to respond to a change in temperature or pressure. It also implies some measure of the molecular motion, especially near a transition condition. Frequently an external stress is present, permitting the relaxation to be measured. For example, one could state that 1/e (0.367) of the polymer chains respond to an applied stress in  10 s at the glass transition temperature, providing a simple molecular  deﬁnition.
