Repository: jeffsking/WKB-OB

File: RAW_FULL/ima_sync/个人知识库/WKB/Resources/Ebook/polymer-science-and-technology_compress.pdf.md (part 17 of 30)
---
chloride, and chromium oxides are typical ionic initiators. The amount of catalyst used depends on the reactivity of the monomer and the degree of polymerization, varying from 0.1 to 0.5% of the weight of

the monomer.

Apart from the monomer itself, the most important ingredient in suspension polymerization is the

suspension agent. Even though it is used in relatively small amounts (0.01 to 0.50% weight of monomer),it is vital to the successful control of the polymerization process and the uniformity of the product

obtained. The major problem in suspension polymerization is in the formation and the maintenance of the stability of the thermodynamically unstable droplets as they are slowly transformed from a highly

mobile immiscible liquid, through the viscous, sticky stage to the ﬁnal solid beads (rigid granules)

without their coalescence or agglomeration into a conglomerate mass. During the transformation of the liquid monomer droplet to the solid resin, the viscous or sticky phase ﬁrst appears when 10 to 20%conversion has occurred. This phase persists for up to 75 to 80% conversion before the particles take on a nonsticky solid appearance. The tendency for agglomeration of the particles, which is particularly critical at the stage when the particles become sticky, is prevented by proper agitation and the use of suspending agents. The stabilizing agents are employed in two ways. (1) Surface-acting agents (surfactants) such as fatty acids and some inorganic salt such as magnesium and calcium carbonates, calcium phosphate, titanium and aluminum oxides reduce the surface tension between water and the monomer droplets, thus providing greater stability for this interface. They also reduce the surface viscosity of the

Copyright 2000 by CRC Press LLC

254

POLYMER SCIENCE AND TECHNOLOGY

Table 10.2 Typical Solution-Polymerization Processes

Monomer

Product

Solvent

Catalyst

Pressure (Psig)

Temperature (°F)

Isolation

Conjugated  dienea

Synthetic rubber Variousb

Coordination,c  or alkyllithium

40

50

Steam coagulation, slurrying in hot

water, extrusion  into hot water,

evaporation of

solvent on drum, or dryer

Isobutylene + isoprene

Butyl rubber

Methyl chloride AlCl2

Atm

–140

Slurrying in hot  water

Ethylene alone, or with

1-butene

Linear

polyethylene,ho mo- or

copolymer

Cyclohexane, pentane, or  octane

Chrome oxide on  silica alumina  base

400–500

275–375

Precipitation with  water then steam  stripping

Ethylene

Polyethylene

Ethylene

Peroxygenic

500–2,000  atm

210–480

Vinyl acetate

Polyvinyl acetate Alcohol, ester, or aromatic

Peroxygenic  compound

Precipitation

Ureaformaldehyde

Resin

Water

Bisphenol A + phosgene

Polycarbonate  resin

to 104

Precipitation

Dimethyl

terephthalate + ethylene glycol

Polyester resin Ethylene glycol Variousd

320–570

Distillation of

solvent and

recovery of the  polymer as a melt

Resorcinol + formaldehyde

Latex adhesive  for tire cord

Water

NaOH

Atm

Ambient

Not isolated but

used as a solution

Melamine + formaldehyde

Laminating resin Water NH4OH

Spray dried, or  used as a

solution

Acrylamide + acrylonitrile

Resin

Water

Ammonium  persulfate

Atm

165–175

Acrylate

Adhesive coating Ethyl acetate Free-radical  initiator

Atm

Reﬂuxing

temperature

Not isolated but

used as a solution

Maleic

anhydride + styrene +

divinylbenzene

Water-soluble  thickener

Acetone or  benzene

Benzoyl  peroxide

Atm

Reﬂuxing

temperature

Neutralized with

ammonium

hydroxide and

used as a solution, or precipitated

with petroleum

ether

Ethylene + propylene + a diene

EPT rubber

Hydrocarbon Coordination

200–500

100

Steam coagulation

Epichlorohydrin Polyepichlorodydrin

elastomer

Cyclohexane, or  ether

Organoaluminum  compound

Autogenous  pressure

–20 to 210

Phenol +

drying oil +

hexamethylenet etramine

Thermosetting  resin

Ester-alcohol  mixture

H3PO4

Atm

350, 200, and  185 in stages

Not isolated but  used as solution  for paint vehicle

Propylenee

Polypropylene Hexane

Coordination

175

150–170

Precipitates as  formed

Formaldehyde Polyoxymethylene

Hexane

Anionic typefAtm

–60 to 160

Precipitates as  formed

Copyright 2000 by CRC Press LLC

POLYMER REACTION ENGINEERING

255

aFor example, 1,3-butadiene or isoprene

bIncludes hexane, heptane, an oleﬁn, benzene, or a halogenated hydrocarbon. Must be free from moisture, oxygen, and othe

catalyst deactivators.

cTiCl4, an aluminium, alkyl, and cobalt halide are reported to be used to make Ameripol CB cis-polybutadiene.

dIn the transesteriﬁcation step, inorganic salts, alkali metals or their alkoxides, or Cu, Cr, Pb, or Mn metal are used. In the

next step, the catalyst is not disclosed.

eIsotactic polymers are not usually formed completely in solution but precipitate in the course of reaction.

fAmines, cyclic nitrogen compounds, arisine, stibine, or phosphine.

From Back, A.L., Chem. Eng., p. 65, August 1, 1966.

Figure 10.2Continuous process for production of low viscosity polyvinyl acetate in solution. (From Back, A.L.,Chem. Eng., p. 65, August 1, 1966. With permission.)

Figure 10.3Flow sheet for the suspension polymerization of methyl methacrylate. (From Church, J.M., Chem.

Eng., p. 79, August 1, 1966.)

Table 10.2 (continued)

Typical Solution-Polymerization Processes

Copyright 2000 by CRC Press LLC

256

POLYMER SCIENCE AND TECHNOLOGY

droplets. (2) Water-soluble polymers like gelatin, methyl cellulose, poly(vinyl alcohol), starches, gums,

and poly(acrylic acids) and their salts raise the viscosity of the suspending aqueous medium and act as protective coatings.

Suspension polymerization reactors are generally vertical, agitated (or stirred tank) vessels usually made of stainless steel or glass-lined carbon steel. Reactors are provided with agitators with a paddle or anchor-type stirrer of speed in the range 20 to 60 rpm, with bafﬂes in some cases to enhance dispersion.

The most important design for the suspension polymerization reactor is the temperature control, which must ensure a close degree of accuracy. Reactors must therefore be capable of removing the heat of polymerization, which may be quite appreciable. For example, the heats of polymerization for vinyl

chloride and styrene are 650 Btu/lb and about 300 Btu/lb, respectively (Table 10.1). This heat is released over a relatively short period (5 to 10 h). Consequently, reactors are jacketed and water cooled. The overall heat transfer coefﬁcient for a glass-lined steel unit is 55 to 70 Btu/h · ft2 · °F. The difference in

the heat transfer coefﬁcients between the two reactor types is due to the additional heat transfer resistance offered by the glass layer. Glass lining, of course, helps to reduce reactor fouling problems, but glass thickness must be minimized so as not to compromise reactor heat transfer capability.

As the reactor size increases, problems are generally encountered with heat transfer surfaces. Even when dimensional similarity is maintained, heat transfer area does not increase in direct proportion to the reactor volume. For example, for a cylindrical vessel, the increase in jacket heat-transfer area for the straight side is proportional to the volume raised to the 0.67 power. Therefore it is frequently necessary to provide additional heat transfer surface. This is commonly achieved by using the bafﬂes required for agitation as cooling aids. However, extreme care must be exercised in the design of supplemental bafﬂes to avoid creation of dead volumes. Polymer buildup in these spots contributes to poor product properties and creates operational problems such as the plugging of valves, lines, and pipes by chunks of polymers from these spots. Chilled or refrigerated water is often used for heat removal in lieu of adding supplementary heat-transfer area. Hot water or low-pressure steam may also be used to heat up reactants to initiate polymerization. Table 10.3 summarizes the typical composition and reaction conditions for a

number of suspension polymerization systems.

We indicated in our discussion of bulk polymerization that one way of reducing heat transfer problems

is to conduct the reaction in thin sections. In suspension polymerization, this concept is utilized practically in its extreme by dispersing and suspending monomer droplets (0.0001 to 0.50 cm diameter) in an inert nonsolvent, which is almost always water. This is achieved by maintaining an adequate degree of

Table 10.3Composition and Reaction Conditions for Some Suspension Polymerization Systems

Polymer

Suspension  Mediuma

Catalyst SystemaTemperature Pressure

Time  Cycle

Poly mer  Slurry

Polyethylene (low density)

1,000 water 100 benzene

0.1 oxygen (air), or

0.5 di-tert-butyl

peroxide

350–400 F 800–1000 atm 1–2 min 10%

Polyethylene (high density)

500 cyclohexane or  heptane

0.3 aluminum triethyl  or chromium oxide

180–250 F 150–200 psi

1–3 h

20%

Polyvinyl  chloride

300 water

0.2 lauroyl peroxide 130–140 F 100–200 psi 10–12 h

18%

0.2 polyvinyl alcohol, or 0.5 gelatin

0.05 emulsiﬁer

Polymethylmethacrylate

350 water

0.8 polyacrylic acid

0.7 lauryl sulfonate

0.5 benzoyl peroxide 160–180 F

—

6–8 h

23%

Polystyrene

400 water

0.5 methyl cellulose

0.2 calcium phosphate

0.3 diacetyl peroxide 190–200 F

—

3–4 h

20%

Polytetra-

ﬂuoroethylene

600 water

0.1 isobutylazonitrile 80–140 F

—

2–3 h

12%

0.3 polyvinyl alcohol

0.1 lauryl sulfonate

aConcentrations expressed as part of materials per 100 parts of monomer.

From Church, J.M., Chem. Eng., p. 79, August 1, 1966.

Copyright 2000 by CRC Press LLC

POLYMER REACTION ENGINEERING

257

turbulence and an interfacial tension between the monomer droplets and the water. This way, the monomer droplets and the resulting viscous polymer form the discontinuous (dispersed) phase in the continuous aqueous phase. This, combined with the added heat capacity of water, enhances the overall heat transfer efﬁciency. Kinetically, therefore, each of the suspended particles has the characteristics of a miniature bulk reactor without a mechanism for internal mixing but with a good surface-to-volume ratio for efﬁcient

heat removal.

Suspension polymerization, also known as bead, pearl, or granular polymerization because of the physical nature of the product polymer, has numerous attractive features. First, the use of water as the heat exchange medium is more economical than the organic solvents used in most solution polymerizations. Second, with water as the dispersed phase acting as the heat-transfer medium, the removal of the excessive heat of polymerization presents minimal problems, and control of temperature is relatively

simple. Another advantage is the quality of the product obtained. Separation and handling of the polymer product are relatively easier than in emulsion and solution polymerizations. The product is far easier to purify than emulsion systems; very little contamination occurs, with only trace amounts of catalyst,

suspension, and dispersing agents remaining in the resin. Only a minimum amount of these ingredients are used in the polymerization process and much of these are removed in the subsequent puriﬁcation steps.

Suspension polymerization is the most widely used process for making plastic resins both in terms of the number of polymer products and in tonnage production. Practically all of the common thermoplastic resins, including some of the newer polymers, are made by this method. Styrene, methyl methacrylate, vinyl chloride, vinylidene chloride, vinyl acetate, the ﬂuorocarbons, and some gaseous monomers, including ethylene, propylene and formaldehyde, may be polymerized by the suspension polymerization process.

Example 10.3:Describe brieﬂy the potential implications with respect to process operation and/or the

resulting product of the following problems.

a. Power or equipment failure in solution polymerization

b. Addition of excess amount of initiator in suspension polymerization

Solution:

a. The reaction must be stopped in an appropriate way depending on the nature of the reactants.

Failure to stop a highly exothermic polymerization during an extended power loss can be

potentially dangerous since agitators and compressors stop functioning and the necessary heat transfer to the coolant is effectively terminated. The reaction may proceed to a violent stage or

a completely solidiﬁed mass depending on the reactants. A deactivator such as a ketone, an alcohol, or water is effective with a coordination-type initiator. In some cases, e.g., the phenolic

type, the reaction is effectively terminated by lowering the temperature and adding more solvent.

For a free-radical polymerization reaction, a free-radical acceptor (“shot stop”) halts the polymerization. These additives are charged into the reactor where necessary or, preferably, after the batch leaves the reactor. In the case of a train of reactors, the reactor in which the rate of polymerization is highest is dumped into an off-grade vessel and terminated there.

b. An excess of initiator should be avoided because of the undesirable effects it has on process control and product quality. Some of these adverse effects include low-molecular-weight polymer

formation resulting from chain termination, difﬁcult control of temperature due to enhanced

reaction rate and exothermic heat resulting in gel formation and agglomerization, and decreased thermal stability of the product polymer due to the presence of the excess peroxide causing

degradation of the product at processing temperatures.

Example 10.4:Explain the following observation. The use of internal cooling coils or an external

circulating loop and exchanger is generally not an appropriate means of providing supplemental heattransfer area in suspension polymerization.

Solution:Polymer fouling is generally a problem in suspension polymerization reactors. Supplemental

heat-transfer area in the form of coils is generally avoided because of the difﬁculty encountered in

cleaning the area between coils and the vessel wall.

Copyright 2000 by CRC Press LLC

258

POLYMER SCIENCE AND TECHNOLOGY

The use of an external circulating loop and exchanger requires that a portion of the reaction mass is pumped through an external heat exchanger and cooled and returned to the reactor. In suspension polymerization,a controlled degree of agitation is imperative to prevent agglomeration and maintain the desired polymer particle size. It is difﬁcult to design the equipment and the recirculating loop to avoid zones of too little

agitation, where the coalescence of monomer droplets occurs. When the reaction slurry is pumped through an external loop, the pump may impose an order-of-magnitude increase in the shear rate, thereby forcefully agglomerating polymer particles as they pass through a sticky phase of polymerization. Also, some polymer buildup is inevitable and an external circulating cooling loop will present cleaning problems.

2. Emulsion Polymerization

Emulsion polymerization was developed in the U.S. during World War II for the manufacture of GR-S

rubber (Government-Rubber-Styrene) or SBR (styrene–butadiene rubber) when the Japanese cut off the supply of rubber from the East. Emulsion polymerization is now widely used commercially for the

production of a large variety of polymers. All polymers made by this process are addition polymers

rather than condensation polymers and require free-radical initiators. In general, an emulsion polymerization system would consist of the following ingredients: monomer(s), dispersing medium, emulsifying

agent, water-soluble initiator, and, possibly, a transfer agent. Water serves as the dispersing medium in which the various components are suspended by the emulsifying agent. The water also acts as a heat transfer medium. Monomers such as styrene, acrylates, methacrylates, vinyl chloride, butadiene, and chloroprene used in emulsion polymerization show only a slight solubility in water.

Reactors for the emulsion polymerization process vary in size from 1000 to 4000 gal depending upon production requirements. Reactors may be glass lined or made of stainless steel. Glass-lined reactors are preferred for the production of acrylic polymer emulsions, while stainless steel is usually preferred for the

manufacture of poly(vinyl acetate) because it can be cleaned easily with a boiling solution of dilute caustic.

Both types of reactors have been employed in the production of butadiene–styrene copolymers and poly(vinyl chloride). Reactors are necessarily jacketed for heat control purposes. In processes [e.g.,poly(vinyl acetate) manufacture] where monomer, catalyst, and surfactant are added to the reactor incrementally and the available jacket heat-transfer area is not initially available for cooling, supplemental

cooling is both necessary and attractive. This involves the use of reﬂux cooling. Here, the heat of polymerization vaporizes unreacted monomer, and the monomer vapor is condensed in a reﬂux condenser and returned to the reactor. In this case, however, the foaming characteristics of the latex must be determinedﬁrst since a stable foam carried into the reﬂux condenser will foul the exchanger surface. Reactors must also be rated to withstand a minimum internal pressure ranging from 50 psi for acrylic, methacrylic and

acrylic–styrene vinyl acetate and its copolymers to at least 300 psi for vinyl chloride homopolymers and

copolymers. Figure 10.4 shows a ﬂow sheet for a typical emulsion polymerization plant.

In order to understand the quantitative relations governing emulsion polymerization kinetics, it is

necessary to give a qualitative description of the process.

a. Distribution of Components

A typical recipe for emulsion polymerization in parts by weight consists of 180 parts of water, 100 parts of monomer, 5 parts of fatty acid soap (emulsifying agent), and 0.5 parts of potassium persulfate (watersoluble initiator). The question, of course, is how these components are distributed within the system.

By deﬁnition, soaps are sodium or potassium salts of organic acids, for example, sodium stearate:

(Str. 1)

When a small amount of soap is added to water, the soap ionizes and the ions move around freely. The soap anion consists of a long oil-soluble portion (R) terminated at one end by the water-soluble portion.

(Str. 2)

O-]

[CH3

C O

(CH2)16

R

Na+

(

)

OC O

Copyright 2000 by CRC Press LLC

POLYMER REACTION ENGINEERING

259

In other words, soap anions consist of both hydrophilic and hydrophobic groups. In water containing a

partially soluble monomer molecule, the soap anion molecules orient themselves at the water–monomer interfaces with the hydrophilic ends facing the water, while the hydrophobic ends face the monomer

phase. Each monomer droplet therefore has a protective coat of negative charge. Consequently, the emulsiﬁed monomer droplet is stabilized not only by the reduction of surface tension but also by the

repulsive forces between the negative charges on its surface.

Above a critical concentration of the emulsifying agent known as the critical micelle concentration

(CMC), only a small fraction of the emulsifying agent is dissolved in the water. The bulk of the emulsiﬁer

molecules arrange themselves into colloidal particles called micelles. The micelles remain in dynamic

equilibrium with the soap molecules dissolved in water. Arguments persist with regard to the shape of the micellar aggregate, but energy considerations favor a spherical arrangement with the hydrophilic (polar)groups on the surface facing the aqueous phase while the hydrophobic chains are arranged somewhat irregularly at the interior. Each micelle consists of 50 to 100 soap molecules. Proposed rodlike-shaped micelles range in length from 1000 to 3000 Å and have diameters that are approximately twice the length of each soap molecule. The number and size of micelles depend on the relative amounts of the emulsiﬁer and the monomer. Generally, large amounts of emulsiﬁer result in larger numbers of smaller size particles.

The presence of soap or emulsifying agents considerably enhances the solubility of a water insoluble or sparingly soluble monomer. It has been demonstrated by X-ray and light scattering measurements that in the presence of monomers, micelles increase in size, a clear manifestation of the occupation of the hydrophobic interior part of the micelles. Meanwhile, a very small portion of the monomer remains

dissolved. However, the bulk of the monomer is dispersed as droplets are stabilized, as discussed above,by the emulsiﬁer. Consequently, when a slightly water-soluble monomer is emulsiﬁed in water with the

aid of soap and agitation, three phases are present: the aqueous phase with small amounts of dissolved soap and monomer, the emulsiﬁed monomer droplets, and the monomer-swollen micelles. The level of agitation dictates the size of the monomer droplets, but they are generally at least 1 µm in diameter. The emulsiﬁer in micelle form and monomer concentrations would typically be in the range of 1018micelles

per ml and 1010 to 1011 droplets per ml, respectively. Figure 10.5 is a schematic representation of the

components of the reaction medium at various stages of emulsion polymerization.

b. Locus and Progress of Polymerization

When the water-soluble initiator potassium persulfate is added to an emulsion polymerization system,it undergoes thermal decomposition to form sulfate radical anion:

(Str. 3)

Figure 10.4Flow sheet of typical emulsion polymerization plant. (From Gellner O., Chem. Eng., p. 74, August 1,

1966.)

S2O8-

heat

2SO4-•

Copyright 2000 by CRC Press LLC

260

POLYMER SCIENCE AND TECHNOLOGY

The water-soluble radical anions react with monomer dissolved in aqueous phase to form soap-type free radicals:

(Str. 4)

Given the three phases present in an emulsion polymerization system, the locus of polymerization can conceivably be in the monomer droplets, in the aqueous phase within the micelles, or possibly at an interface. Some polymerization obviously takes place in the aqueous phase but with a limited contribution to the overall polymerization because of the low solubility of the monomer in water. The monomer droplets also do not provide the loci for polymerization because the negatively charged sulfate anionsﬁnd the soap-stabilized monomer droplets virtually impossible to penetrate. Also, the primary sulfate radical anions are oil insoluble. The absence of polymerization in the monomer droplets has been veriﬁed

Figure 10.5Representation of stages of an ideal emulsion polymerization. (–O) An emulsiﬁer molecule; (M),a monomer molecule; (P) a polymer molecule; and (R·) a free radical. (a) Prior to initiation; (b) polymerization stage 1; shortly after initiation; (c) polymerization stage 2; all emulsiﬁer micelles consumed; (d) polymerization stage 3; monomer droplets disappear; and (e) end polymerization.

•

SO4-• +  (n + 1)M50 – 60°C

SO4 (CH2 - CX2)n CH2 CX2

Copyright 2000 by CRC Press LLC

POLYMER REACTION ENGINEERING

261

experimentally. Consequently, emulsion polymerization takes place almost exclusively in the micelles.

This is because of two reasons: (1) A micelle has a dimension in the range 50 to 100 Å while, as we said earlier, the dimension of the monomer droplet is at least 1 µm (10,000 Å). Since the surface/volume ratio of a sphere is 3/R and even though the total volume of micelles is considerably less than that of the droplets, the micelles present a much greater total surface area. (2) The concentration of the micelles is higher than that of the monomer droplets (1018 vs. 1011).

Emulsion polymerization is considered to take place in three stages (Figure 10.6).

•Stage I: — Polymerization is initiated in only a small number (about 0.1%) of the micelles present

initially. As polymerization proceeds, the active micelles consume the monomers within the micelle.

Monomer depletion within the micelle is replenished ﬁrst from the aqueous phase and subsequently from the monomer droplets. The active micelles grow in size with polymer formation and monomers

contained therein, resulting in a new phase: monomer–polymer particles. To preserve their stability,

these growing monomer-swollen polymer particles absorb the soap of the parent micelles. As the number of micelles converted to monomer-swollen particles increases and as these particles grow larger than the parent micelles, soap from the surrounding (existing micelles and emulsiﬁed monomer droplets) is

rapidly absorbed. At about 13 to 20% conversion, the soap concentration decreases to a level below that required to form and sustain micelles (i.e., CMC). Consequently, the inactive micelles (those

without a growing polymer) become unstable and disappear. As evidence for this, the initially low

surface tension of the aqueous emulsion rises rather suddenly due to the decrease in the soap concentration, and if agitation is stopped at this stage the monomer droplets will coalesce because they are no longer stable. This marks the completion of stage I, which is characterized by a continuous increase in the overall rate of polymerization (Figure 10.6).

•Stage II — At the end of stage I, the locus of further polymerization is shifted exclusively to the

monomer-swollen polymer particles since the micelles (the site of generation of new polymer particles)

have all disappeared. Polymerization proceeds homogeneously in the polymer particles by the maintenance of a constant monomer concentration within the particles through the diffusion of monomers

from the monomer droplets, which, in effect, serve as monomer reservoirs. As the polymer particles

increase in size, the size of the monomer droplets disappears. Since there is no new particle nucleation

Figure 10.6Stages in an emulsion polymerization. (From Rudin, A., The Elements of Polymer Science and Engineering, Academic Press, New York, 1982. With permission.)

Copyright 2000 by CRC Press LLC

262

POLYMER SCIENCE AND TECHNOLOGY

at this stage, the number of polymer particles remains constant. As a result of this and the constant monomer concentration within the particles, this stage is characterized by a constant rate of reaction.

•Stage III — At an advanced stage of the polymerization (50 to 80% conversion), the supply of excess

monomer becomes exhausted due to the disappearance of the monomer droplets. The polymer particles contain all the unreacted monomers. As the concentration of monomer in the polymer particles

decreases, the rate of polymerization decreases steadily and deviates from linearity. The characteristics of various stages of emulsion polymerization are summarized in Table 10.4.

c. Kinetics of Emulsion Polymerization

A number of questions need to be resolved from the qualitative description of emulsion polymerization given in the previous section. For example, it is necessary to consider whether the diffusion of monomers to the polymer particles is high enough to sustain polymerization given the low solubility of monomer

in the aqueous phase. It is also important to know the average radical concentration in a polymer particle.

Also, the validity of the assumption that only the monomer–polymer particles capture the radicals generated by the initiator needs to be established convincingly. The answers to these questions were provided by Smith and Ewart3 and this forms the basis for the quantitative treatment of the steady-state

portion of emulsion polymerization.

(1) Rate of Emulsion Polymerization

In emulsion polymerization, the rate of generation of free radicals is about 1013/m-s while the number

of monomer–polymer particles for typical recipes, N, is in the range 1013 to 1015 particles/ml of the

aqueous phase. Consequently, if all the initiator radicals are captured by the monomer–polymer particles,each particle will acquire, at the most, a radical every 1 to 100 s. It can be shown that if a particle contains two radicals, mutual annihilation of radical activity will occur within a time span of the order

Table 10.4Characteristics of Various Stages of Emulsion Polymerization

Stage

Characteristics

Prior to initiation

Dispersing medium, usually water, containing small amount of dissolved soap (emulsiﬁer) and  monomer.

Monomer droplets each of size ca. 10,000 Å separate due to stabilization by a coat of emulsiﬁer  molecules whose hydrophilic ends face the aqueous phase; concentration of monomer droplets  1010–1011 per ml.

Beyond CMC, emulsiﬁer molecules number 50–100 form spherically shaped micelles each of  size 40–50 Å; some micelles are swollen by monomer and have dimensions 50–100 Å; micelle  concentration is about 1018 per ml.

Low surface tension due to emulsiﬁer concentration.

Stage I

(12–20% conversion)

Polymerization initiated in ca. 0.1% of initially present micelles.

As monomers in active micelles are consumed, and then replenished by diffusion of monomers  from the aqueous phase and subsequently from monomer droplets, the micelles form swollen  particles that are stabilized by their absorbing soap molecules from neighboring inactive micelles  and emulsiﬁed monomer droplets.

End of stage marked by disappearance of inactive micelles and increase in surface tension;

agitation needed to prevent coalescence of monomer droplets.

Stage II

(25–50% conversion)

Low concentration of dissolved monomer molecules.

No dissolved emulsiﬁer or emulsiﬁer micelles.

Polymerization occurs exclusively in monomer-swollen polymer (latex) particles through

diffusion of monomers from monomer droplets.

Polymer particles grow while monomer droplets decrease in size.

No new particle nucleation (i.e., number of latex particles is constant) and since monomer  concentration within particles is constant, rate of polymerization is constant.

End of stage marked by disappearance of monomer droplets.

Stage III

(50–80% conversion)

No dissolved monomer, dissolved emulsiﬁer, emulsiﬁer micelles, monomer droplets or monomerswollen micelles.

Since monomer droplets have disappeared, a supply of monomers from the monomer reservoir (i.e., monomer droplets) is exhausted, hence rate of polymerization drops with depletion of

monomers in latex particles.

At end of polymerization (i.e., 100% conversion) system contains polymer particles, i.e.,

400–800 Å dispersed in aqueous phase.

Copyright 2000 by CRC Press LLC

POLYMER REACTION ENGINEERING

263

of 10–13 s. This is much smaller than the interval between radical entry into the polymer particle. It is,

therefore, perfectly safe to assume that the entry of a second radical with an active polymer particle results in immediate bimolecular termination. The particle remains dormant until another radical enters about 1 to 100 s later to reactivate polymerization. The activity of the particle will once again be

terminated after 1 to 100 s due to the entry of another radical and the cycle is repeated. It follows,therefore, that at any given point in time a particle will either have one or zero radicals. This, in turn,

means that a given particle will be active half of the time and dormant the other half of the time. By

extension of this argument, at any given instant of time, one half of the polymer particles will contain

a single radical and be active while the other half will remain dormant. The polymerization rate is given by:

Therefore, the polymerization rate per cubic centimeter of water is given by

(10.1)

where N = number of polymer particles per cubic centimeter of aqueous phase

kp= homogeneous propagation rate constant

[M] = monomer concentration in the polymer particles

Notice that Equation 10.1 predicts a direct dependence of the polymerization rate on the number of particles but not on the rate of radical generation. The equation holds true, of course, only when the radicals are being produced. Again, since the derivation of the equation is pivoted on the argument that each particle does not contain more than one radical at a given time, it follows that the particle size is not large enough to violate this condition.

Figure 10.7 is an experimental veriﬁcation of the linear dependence of the rate of polymerization on the number of particles and monomer concentration. The polymerization rate increases with an increase in soap concentration due to the increase in N with soap concentration.

Example 10.5:The rate of diffusion, I, into a sphere of radius r is given by

where D = diffusion coefﬁcient (cm2/s)

∆C = concentration difference between the surface of the sphere and the surroundings

In the emulsion polymerization of styrene at 60°C the diffusion coefﬁcient is 10–10 cm2 s–1 and the

termination rate constant is 3 × 107 l mol–1 s–1. Show that the rate of termination of the initiating radicals

in the aqueous phase is of the order 103 radicals/ml/s. What is the average lifetime of a radical in the

aqueous phase? Assume that the concentration of the radicals at the surface of the polymer particles is zero.

Solution:The rate of termination Rt is given by

where [M·] = the overall concentration of radicals.

Since the concentration of radicals within and at the surface of the polymer particles is zero then

∆C = [M·] = the concentration of radicals in the surrounding aqueous phase

[M·] = I/D4πr

R k M Mp p= [ ] ⋅[ ] ⋅

R kp p= [ ]NM2

I D r C= 4π ∆

R k Mt t= ⋅[ ]2 2

Copyright 2000 by CRC Press LLC

264

POLYMER SCIENCE AND TECHNOLOGY

For emulsion polymerization, the rate of generation of radicals from the initiator is of the order of 1013 radicals/cm3/s; the number of polymer particles is about 1014 particles/cm3; and the average diameter of

polymer particles is 1000 Å. The rate of diffusion of radicals to the polymer surface is

Figure 10.7 Polymerization of isoprene in emulsion at 50°C using 0.3 g of K2S2O8 per 100 g of monomer, and with the amounts of soap (potassium chlorate) indicated in weight percent and in molality m. (From Harkins,H.B., J. Am. Chem. Soc., 69, 1428, 1947. With permission.)

I =rate of generation of radicalsconcentration of polymer particles radicals

cm

cm

particle

cm

radicals

cm

cm

mol

cm

=



=

= ×

= ×

⋅

[ ] = (

) π( ) ×(

)

=

= ×

−= ×

−

−

−

−

−

−

−

−

−

10

1 10

10

1

21000 5 10

10

10

4 5 10

10

3 10

3 101000

13

3

14

3

1

1

6

1

1

5

2 1

6

8

3

7

7

3

s

radicals s

r

Å

M

s

s

k

s

t

radicals cm

l

l





×







= ×= ×(

) [

]

=

−

− −

−

− −

− −

1 6 02 10

1

5 10 2 5 10

10

10

23

14

3

1 1

14

3

1 1

8

3 2

3

3 1

mol

molecules

.

s

cm

s

R

cm molecules s s

t

molecules

radicals cm

radicals cm

Copyright 2000 by CRC Press LLC

POLYMER REACTION ENGINEERING

265

Average lifetime of a radical from generation to its capture by a polymer particle is

d. Degree of Polymerization

Whenever a primary radical enters an inactive polymer particle, polymerization occurs as it would in normal homogeneous polymerization. In this case the rate of polymerization is given by

(10.2)

where kp is the propagation rate constant. The rate of capture of primary radicals is given by

(10.3)

where ri is the rate of generation of primary radicals (in radicals per milliliter per second). From our

discussion in the previous section, the growth of a polymer is terminated immediately following the entry of another radical. Therefore the rate of termination should be essentially equal to the rate of capture of primary radicals. The degree of polymerization, in the absence of transfer, should then be the ratio of the rate of polymer growth to the rate of capture of primary radicals.

(10.4)

Both the degree of polymerization and the rate of polymerization show a direct variation with the number of polymer particles N. However, unlike the rate of polymerization, the degree of polymerization varies indirectly with the rate of generation of primary radicals. This is as should be expected intuitively since the greater the rate of radical generation, the greater the frequency of alternation between polymer particle growth and dormancy and therefore the lower the chain length.

e. The Number of Particles

Equations 10.1 and 10.4 show that the number of polymer particles is crucial in determining both the rate and degree of polymerization. The mechanism of polymer particle formation indicates clearly that the number of polymer particles will depend on the emulsiﬁer, its initial concentration (which determines the number of micelles), and the rate of generation of primary radicals. Smith and Ewart3 have shown that

(10.5)

where k is a constant with a value between 0.4 and 0.53; µs is the rate of increase in volume of a polymer

particle, as is the interfacial area occupied by an emulsiﬁer molecule; and [E] is the soap or emulsiﬁer concentration. Note that all the units are in cgs. Equations 10.1, 10.4, and 10.5 establish the quantitative

concentration of radicals rate of radical generation

=

=

−

− −

−

10 10 10

8

3

13

3 1

5

radicals cm  radicals cm s s

r k Mp p= [ ]

rc =rNi

X

r r

k M r N

X

k N M

r

n

p c

p i

n

p

i

= =[ ]=[ ]

N kr

a E

i

s

=µ

[ ]

( )

0 4

0 6

.

.

Copyright 2000 by CRC Press LLC

266

POLYMER SCIENCE AND TECHNOLOGY

relations between the rate and degree of polymerization and the rate of generation of primary radicals and the emulsiﬁer concentration.

In bulk polymerization, the rate of polymerization depends directly on the rate of initiation. However,the degree of polymerization is inversely related to the rate of initiation. Consequently, an increase in the rate of initiation results in a high rate of polymerization but a decrease in the degree of polymerization.

This constitutes a major differences between bulk and emulsion polymerization. In emulsion polymerization, it is possible to increase the rate of polymerization by increasing the concentration of polymer radicals through a high initial emulsiﬁer concentration. If the rate of initiation (generation of primary

radicals) is kept constant, the degree of polymerization is increased as well.

f. Deviations from Smith–Ewart Kinetics

The Smith–Ewart kinetic theory of emulsion polymerization is simple and provides a rational and

accurate description of the polymerization process for monomers such as styrene, butadiene, and isoprene,which have very limited solubility in water (less than 0.1%). However, there are a number of exceptions.

For example, as we indicated earlier, large particles (> 0.1 to 0.5 cm diameter) may and can contain more than one growing chain simultaneously for appreciable lengths of time. Some initiation in, followed

by polymer precipitation from the aqueous phase may occur for monomers with appreciable water

solubility (1 to 10%), such as vinyl chloride. The characteristic dependence of polymerization rate on

emulsiﬁer concentration and hence N may be altered quantitatively by the absorption of emulsiﬁer by

these particles. Polymerization may actually be taking place near the outer surface of a growing particle due to chain transfer to the emulsiﬁer.

Emulsion polymerization has a number of unique advantages compared with other polymerization

methods. The viscosity of the reaction mass is relatively much less than that of a comparable true solution of polymers in the same molecular weight range. This, coupled with the increased heat capacity due to the presence of water, results in excellent heat transfer and creates a physical state that is much easier to control. Efﬁcient removal of heat of polymerization is one of the factors determining the rate at which
