Repository: jeffsking/WKB-OB

File: RAW_FULL/ima_sync/个人知识库/WKB/Resources/Ebook/INTRODUCTION_TO_PHYSICAL_POLYMER_SCIENCE.pdf.md (part 18 of 22)
---
The term “dispersion” refers to the emission or absorption of energy—that is, a loss peak—at a transition. In practice, the literature sometimes uses these terms somewhat interchangeably.

8.2.8 Melt Viscosity Relationships near Tg

The discussion above emphasizes changes in the modulus with temperature.

Equally large changes also take place in the viscosity of the polymer. In fact the term “glass transition” refers to the temperature in which ordinary glass softens and ﬂows (18). (Glass is an inorganic polymer, held together with both

8.2 FIVE REGIONS OF VISCOELASTIC BEHAVIOR 361

covalent —Si—O—Si— bonds and ionic bonds.) In this case viscoelastic region 3 is virtually absent.

The viscosity–temperature relationship of glass is shown in Figure 8.4 (19).

A criterion sometimes used for Tg for both inorganic and organic polymers is the temperature at which the melt viscosity reaches a value of 1 ¥ 1013 poises(1 ¥ 1012 Pa · s) (20) on cooling.

8.2.9 Dynamic Mechanical Behavior through the Five Regions

The change in the modulus with temperature has already been introduced (see Section 8.2.2). More detail about the transitions is available through dynamic mechanical measurements, sometimes called dynamic mechanical spectroscopy (DMS) (see Section 8.1.8).

The shear storage modulus, G¢, and the shear loss modulus, G≤, are the shear counter parts of E¢ and E≤. While the temperature dependence of G¢ is similar to that of G, the quantity G≤ behaves quite differently (see Figure 8.5) (9).The loss quantities behave somewhat like the absorption spectra in infrared spectroscopy, where the energy of the electromagnetic radiation is just sufﬁcient to cause a portion of a molecule to go to a higher energy state. (Infrared spectrometry is usually carried out by varying the frequency of the radiation at constant temperature.) This exact analogue is frequently carried out for poly362

GLASS–RUBBER TRANSITION BEHAVIOR

Figure 8.4 Viscosity–temperature relation of a soda–lime–silica glass (19). Soda–lime–silica glass is one of the commonly used glasses for windows and other items.

mers also (see below). Of course, in DMS, the energy is imparted by mechanical waves. The subject has been reviewed (18).

The reader will note that in Figure 8.5 there is no discontinuity in the V–T or H–T plots, only a change in slope. This is characteristic of a second-order transition. In metallurgy, a second-order transition of note is the Curie temperature of iron at 1043 K, where it looses its ferromagnetic capability (21).

First-order transitions include melting, boiling, and changes in crystalline structure with temperature. Ordinary melting and boiling of water are common examples. These are characterized by discontinuities in V–T and H–T plots.

(Note that Figure 6.2 illustrates such melting.)

Measurements by DMS refer to any one of several methods where the sample undergoes repeated small-amplitude strains in a cyclic manner.

8.2 FIVE REGIONS OF VISCOELASTIC BEHAVIOR 363

Figure 8.5 Idealized variations in volume, V, enthalpy, H, and storage shear modulus, G¢ as a function of temperature. Also shown are a, the volume coefﬁcient of expansion, and Cp, the heat capacity, which are, respectively, the ﬁrst derivatives of V and H with respect to temperature, and the loss shear modulus, G≤ (9).

Molecules perturbed in this way store a portion of the imparted energy elastically and dissipate a portion in the form of heat (1–4). The quantity E¢,Young’s storage modulus, is a measure of the energy stored elastically, whereas E≤, Young’s loss modulus, is a measure of the energy lost as heat (see Figure

8.6) (22).

Another equation in wide use is

(8.17)

where tan d is called the loss tangent, d being the angle between the in-phase and out-of-phase components in the cyclic motion. Tan d also goes through a series of maxima. The maxima in E≤ and tan d are sometimes used as the definition of Tg. For the glass transition, the portion of the molecule excited may be from 10 to 50 atoms or more (see Table 8.4).

The dynamic mechanical behavior of an ideal polymer is illustrated in Figure 8.7. The storage modulus generally follows the behavior of Young’s modulus as shown in Figure 8.2. In detail, it is subject to equation (8.14), so the storage modulus is slightly smaller, depending on the value of E≤.

The quantities E≤ and tan d display decided maxima at Tg, the tan d maximum appearing several degrees centigrade higher than the E≤ peak. Also shown in Figure 8.7 is the b peak, generally involving a smaller number of atoms. The area under the peaks, especially when plotted with a linear y axis,is related to the chemical structure of the polymer (23). The width of the transition and shifts in the peak temperatures of E≤ or tan d are sensitive guides

¢¢¢=

E E

tand

364

GLASS–RUBBER TRANSITION BEHAVIOR

Figure 8.6 Simpliﬁed deﬁnition of E ¢ and E≤ (22). When a viscoelastic ball is dropped onto a perfectly elastic ﬂoor, it bounces back to a height E ¢, a measure of the energy stored elastically during the collision between the ball and the ﬂoor. The quantity E≤ represents the energy lost as heat during the collision.

to the exact state of the material, molecular mixing in blends, and so on. The smaller transitions, such as the b peak, usually appear at other temperatures,such as the Schatzki crankshaft transition (see Section 8.4.1), or at higher temperatures (see Section 8.4.2).

Also included in the x axis of Figure 8.7 are the log time and the minus log frequency axes. As discussed in Sections 8.5.3 and 8.6.1.2, the minus log frequency dependence of the mechanical behavior takes the same form as temperature. As the imposed frequency on the sample is raised, it goes through the glass transition in much the same way as when the temperature is lowered.

The theory of the glass transition will be discussed in Section 8.6.

For small stresses and strains, if both the elastic deformation at equilibrium and the rate of viscous ﬂow are simple functions of the stress, the polymer is said to exhibit linear viscoelasticity. While most of the material in this chapter refers to linear viscoelasticity, much of the material in Chapters 9 and 10  concerns nonlinear behavior.

A principal value of the loss quantities stems from their sensitivity to many other types of transitions besides the glass transition temperature.The maxima in E≤, G≤, tan d, and so on, provide a convenient and reproducible measure of each transition’s behavior from dynamic experiments. From an engineering point of view, the intensity of the loss quantities can be utilized in mechanical damping problems such as vibration control.

In the following section several types of instrumentation used to measure the glass transition and other transitions are discussed.

8.2 FIVE REGIONS OF VISCOELASTIC BEHAVIOR 365

Figure 8.7 Schematic of dynamic mechanical behavior.

8.3 METHODS OF MEASURING TRANSITIONS IN POLYMERS

The glass transition and other transitions in polymers can be observed experimentally by measuring any one of several basic thermodynamic, physical,mechanical, or electrical properties as a function of temperature. Recall that in ﬁrst-order transitions such as melting and boiling, there is a discontinuity in the volume–temperature plot. For second-order transitions such as the glass transition, a change in slope occurs, as illustrated in Figure 8.5 (9).

The volumetric coefﬁcient of expansion, a, is deﬁned as

(8.18)

where V is the volume of the material, and a has the units K-1.While this quantity increases as the temperature increases through Tg, it usually changes over a range of 10–30°C. The elbow shown in Figure 8.5a is not sharp. Similar changes occur in the enthalpy, H, and the heat capacity at constant pressure,Cp (Figure 8.5b and e, respectively).

8.3.1 Dilatometry Studies

There are two ways of characterizing polymers via dilatometry. The most obvious is volume–temperature measurements (24), where the polymer is con-ﬁned by a liquid and the change in volume is recorded as the temperature is raised (see Figure 8.8). The usual conﬁning liquid is mercury, since it does not swell organic polymers and has no transition of its own through most of the temperature range of interest. In an apparatus such as is shown in Figure 8.8,outgassing is required.

The results may be plotted as speciﬁc volume versus temperature (see Figure 8.9) (24). Since the elbow in volume–temperature studies is not sharp(all measurements of Tg show a dispersion of some 20–30°C), the two straight lines below and above the transition are extrapolated until they meet; that point is usually taken as Tg. Dilatometric and other methods of measuring Tg are summarized in Table 8.5.

The straight lines above and below Tg in Figure 8.9, of course, yield the  volumetric coefﬁcient of expansion, a. The linear coefﬁcient of expansion, b,can also be employed (25). Note that a = 3b.

Dilatometric data agree well with modulus–temperature studies, especially if the heating rates and/or length of times between measurements are controlled. (Raising the temperature 1°C/min roughly corresponds to a 10 s mechanical measurement.) Besides being a direct measure of Tg, dilatometric studies provide free volume information, of use in theoretical studies of the glass transition phenomenon (see Section 8.6.1).

a =∂∂ÊËˆ¯1VVT p

366

GLASS–RUBBER TRANSITION BEHAVIOR

8.3 METHODS OF MEASURING TRANSITIONS IN POLYMERS 367

Figure 8.8 A mercury-based dilatometer (24). Bulb A contains the polymer (about 1 g), capillary B is for recording volume changes (Hg + polymer), G is a capillary for calibration, sealed at point F. After packing bulb A, the inlet is constricted at E, C contains weighed mercury to ﬁll all dead space, and D is a second constriction.

Figure 8.9 Dilatometric studies on branched poly(vinyl acetate) (24).

8.3.2 Thermal Methods

Two closely related methods dominate the ﬁeld—the older method, differential thermal analysis (DTA), and the newer method, differential scanning calorimetry (DSC). Both methods yield peaks relating to endothermic and exothermic transitions and show changes in heat capacity. The DSC method also yields quantitative information relating to the enthalpic changes in the polymer (26–28) (see Table 8.5).

The DSC method uses a servo system to supply energy at a varying rate to the sample and the reference, so that the temperatures of the two stay equal.

The DSC output plots energy supplied against average temperature. By this improved method, the areas under the peaks can be directly related to the enthalpic changes quantitatively.

As illustrated by Figure 8.10 (29), Tg can be taken as the temperature at which one-half of the increase in the heat capacity, DCp, has occurred. The increase in DCp is associated with the increased molecular motion of the polymer.

Figure 8.10 shows a hysteresis peak associated with the glass transition.

Such hysteresis peaks appear frequently, but not all the time. They are most often associated with some physical relaxation, such as residual orientation.

On repeated measurement, the hysteresis peak usually disappears.

An improved method of separating a transient phenomenon such as the hysteresis peak from the reproducible result of the change in heat capacity is obtained via the use of modulated DSC (25,26); see Table 8.5. Here, a sine wave is imposed on the temperature ramp. A real-time computer analysis

368

GLASS–RUBBER TRANSITION BEHAVIOR

Table 8.5 Methods of measuring the glass transition and thermal properties

Method

Representative Instrumentation

Dilatometry

Volume-temperature

Polymer conﬁned by mercury (home made)

Linear expansivity

TMS + computer

Thermal

DSC

Modulated DSC 2920 (TA Instruments)

DTA

DuPont 900

Calorimetric, Cp

Perkin-Elmer modulated DSC, Pyris 1

Mechanical

Static

Gehman, Clash-Berg

Dynamic

Rheometrics RDA2 (Rheometrics Scientiﬁc)

Torsional braid analysis

TBA (Plastics Analysis Instruments)

Dielectric and magnetic

Dielectric loss

DuPont Dielectric Analyzer, DEA 2920

Broad-line NMR

Joel JNH 3H60 Spectrometer

Melt viscosity

Weissenberg Rheogoniometer

TGA

HiRes TGA 2950 (TA Instruments)

allows a plot of not only the whole data but also its transient and reproducible components.

Figure 8.10 also illustrates the crystalline and melting behavior of this material. Due to the thermal treatment of the sample, it is amorphous before the last heating. Above the glass transition temperature, the increased molecular motion allows the sample to crystallize. At some higher temperature, the polymer melts. The heats of crystallization, DHc, and the heat of fusion, DHf,determined by the areas under the curves must be equal, of course.

This type of difﬁcultly crystallizable copolymer of poly(ethylene terephthalate), is widely used in today’s two-liter soda pop bottles. At room temperature the polymer is in its glassy state, with some order but little actual cystallinity. Besides being transparent and mechanically tough, such copolymers have very low permeability to both oxygen and carbon dioxide; see  Table 4.5.

A related technique, thermogravimetric analysis (TGA), must be introduced at this point. In using TGA, the weight of the sample is recorded continuously as the temperature is raised. Volatilization, dehydration, oxidation,and other chemical reactions can easily be recorded, but the simple transitions are missed, as no weight changes occur.

8.3.3 Mechanical Methods

Since the very notion of the glass–rubber transition stems from a softening behavior, the mechanical methods provide the most direct determination

8.3 METHODS OF MEASURING TRANSITIONS IN POLYMERS 369

Figure 8.10 Example of differential scanning calorimetry trace of poly(ethylene terephthalatestat-p-oxbenzoate), quenched, reheated, and cooled at 0.5 K/min through the glass transition,and reheated for measurement at 10 K/min (29). Tg is taken at the temperature at which half the increase in heat capacity has occurred. The width of the glass transition is indicated by DT.

Note that DHc and DHf are equal in magnitude but opposite in sign.

of the transition temperature. Two fundamental types of measurement prevail—the static or quasistatic methods, and the dynamic methods.

Results of the static type of measurement have already been shown in Figure 8.2. For amorphous polymers and many types of semicrystalline polymers in which the crystallinity is not too high, stress relaxation, Gehman,and/or Glash–Berg instrumentation provide rapid and inexpensive scans of the temperature behavior of new polymers before going on to more complex methods.

Several instruments are employed to measure the dynamic mechanical spectroscopy (DMS) behavior (see Table 8.5). The Rheovibron (30) requires a sample that is self-supporting and that yields absolute values of the storage modulus and tan d. The value of E≤ is calculated by equation (8.17). Typical data are shown in Figure 8.11 (31). Although the instrument operates at several ﬁxed frequencies, 110 Hz is most often employed. The sample size is about that of a paper match stick. This method provides excellent results with thermoplastics (30) and preformed polymer networks (31).

An increasingly popular method for studying the mechanical spectra of all types of polymers, especially those that are not self-supporting, is torsional braid analysis (TBA). In this case the monomer, prepolymer, polymer solution, or melt is dipped onto a glass braid, which supports the sample. The braid is set into a torsional motion. The sinusoidal decay of the twisting action is recorded as a function of time as the temperature is changed (32–35). Because the braid acts as a support medium, the absolute magnitudes of the transitions are not obtained; only their temperatures and relative intensities are recorded.

The TBA method appears to have largely replaced the torsional pendulum(33).

Figure 8.12 shows typical TBA data for cellulose triacetate. Also shown by way of comparison are DTA and TGA results. In Figure 8.12, p represents the

370

GLASS–RUBBER TRANSITION BEHAVIOR

Figure 8.11 Dynamic mechanical spectroscopy on polystyrene cross-linked with 2% divinyl benzene. Data taken with a Rheovibron at 110 Hz. Note that the tan d peak occurs at a slightly higher temperature than the E≤ peak (31). Experiment run by J. J. Fay, Lehigh University.

period of oscillation—that is, the inverse of the natural frequency of the sample, braid, and attachments. The quantity 1/p2 is a measure of the stiffness of the system, proportional to the modulus. Since the modulus of the glass braid stays nearly constant through the range of measurement, all changes  are representative of the polymer. The quantity n represents the number of oscillations required to reduce the angular amplitude, A, by a ﬁxed ratio. In this case, Ai/Ai+n = 20 (34). By way of comparison, earlier measurements via

8.3 METHODS OF MEASURING TRANSITIONS IN POLYMERS 371

Figure 8.12 Comparison of torsional braid analysis, differential thermal analysis, and thermogravimetric analysis data for cellulose triacetate. The bottom ﬁgure shows the twisting of the sample in the absence of oscillations as a result of expansion or contraction of the sample at Tg and Tf (35).

volume–temperature had placed Tg at 172°C (36,37) and Tf at 307°C (36), in good agreement with the TBA results in Figure 8.12.

The DTA results in Figure 8.12 show Tf at 290°C while the TBA shows ﬁrst an exothermic, then an endothermic decomposition at 356°C and 400°C,respectively, corresponding to the weight loss shown by the TGA study. Cellulose triacetate is known to have three second-order transitions (37); it is not clear whether the lower temperature transitions associated with the DTA plot represent these or other motions (38).

8.3.4 Dielectric and Magnetic Methods

As stated previously, part of the work performed on a sample will be converted irreversibly into random thermal motion by excitation of the appropriate molecular segments. In Section 8.3.3 the loss maxima so produced through mechanical means were used to characterize the glass transition. The two important electromagnetic methods for the characterization of transitions in polymers are dielectric loss (3) and broad-line nuclear magnetic resonance(NMR) (39–41).

The dielectric loss constant, e≤, or its associated tan d can be measured by placing the sample between parallel plate capacitors and alternating the electric ﬁeld. Polar groups on the polymer chain respond to the alternating ﬁeld.

When the average frequency of molecular motion equals the electric ﬁeld frequency, absorption maxima will occur.

If the dielectric measurements are carried out at the same frequency as the DMS measurements, the transitions will occur at the same temperatures (see Figure 8.13) (41). The glass transition for the polytriﬂuorochloroethylene at

372

GLASS–RUBBER TRANSITION BEHAVIOR

Figure 8.13 Mechanical and dielectric loss tangent tan d and NMR absorption line width dH(maximum slope, in gauss) of polytriﬂuorochloroethylene (Kel-F) (41).

52°C shown is due to static measurements.The values at 100°C shown are close to those reported for dynamic measurements (15).

Broad-line NMR measurements depend on the fact that hydrogen nuclei,being simply protons, possess a magnetic moment and therefore precess about an imposed alternating magnetic ﬁeld, especially at radio frequencies. Stronger interactions exist between the magnetic dipoles of different hydrogen nuclei in polymers below the glass transition temperature, resulting in a broad signal.

As the chain segments become more mobile with increasing temperature through Tg, the distribution of proton orientations around a given nucleus becomes increasingly random, and the signal sharpens. The behavior of NMR spectra below and above Tg is illustrated in Figure 8.14 (39). The narrowing of the line width through the glass transition for polytriﬂuorochloroethylene is shown in the inset of Figure 8.13. A number of other methods of observing Tg are discussed by Boyer (9).

8.3.5 A Comparison of the Methods

All the methods of measuring Tg depend on either a basic property or some derived property. The principal ones have already been discussed.

Basic Property

Derived Property

Volume

Refractive index

Modulus

Penetrometry

Dielectric loss

Resistivity

8.3 METHODS OF MEASURING TRANSITIONS IN POLYMERS 373

Figure 8.14 Broad-line NMR spectra of a cured epoxy resin. (a) Broad line at 291 K; (b)motionally narrowed line at 449 K (Tg + 39 K) (39).

From a practical point of view, since the derived property frequently represents the quantity of interest, it is measured rather than the basic property.

The methods most commonly used at the present time (9) include directrecording DSC units, the Rheometric Scientiﬁc ARES System, and the torsional braid. The special value of the mechanical units lies in the fact that loss and storage moduli are frequently of prime engineering value.Thus the instrument supplies basic scientiﬁc information about the transitions while giving information about the damping and stiffness characteristics.

On the other hand, DSC supplies thermodynamic information about Tg. Of particular interest is the change in the heat capacity, which reﬂects fundamental changes in molecular motion. Thus values of Cp are of broad theoretical signiﬁcance, as described in Section 8.6.

8.3.6 The Cole–Cole Plot

The Cole–Cole plot usually presents a loss term vs. a storage term as a function of frequency or time element (42). Figure 8.15 (43) illustrates a plot of Young’s loss modulus against Young’s storage modulus of an epoxy network as a function of frequency through the glass transition region. The epoxy was based on diglycidyl ether of bisphenol A and diaminodiphenyl methane, the latter serving as the cross-linker. Note the characteristic near-semicircular appearance of this plot.

Although the Cole–Cole plot was ﬁrst introduced in the context of a dielectric relaxation spectrum, it helped discover that the molecular mechanism underlying both dielectric relaxation and stress relaxation are substantially identical (44). Figure 8.13 provides an illustration, with temperature instead of frequency. Speciﬁcally, the same molecular motions that generate a frequency dependence for the dielectric spectrum are also responsible for the relaxation of orientation in polymers above Tg. Subsequently the Cole–Cole type of plot has been applied to the linear viscoelastic mechanical properties of polymers,especially in the vicinity of the glass transition, including the dynamic compliance and dynamic viscosity functions.

374

GLASS–RUBBER TRANSITION BEHAVIOR

Figure 8.15 Cole–Cole plot for an epoxy network through the glass transition region. Usually,these plots illustrate dynamic mechanical behavior, where the storage quantity is plotted against the loss quantity. Inverted, nearly semicircular curves as shown are common.

8.4 OTHER TRANSITIONS AND RELAXATIONS

As the temperature of a polymer is lowered continuously, the sample may exhibit several second-order transitions. By custom, the glass transition is designated the a transition, and successively lower temperature transitions are called the b, g, . . . transitions. One important second-order transition appears above Tg, designated the Tll (liquid–liquid) transition. Of course, if the polymer is semicrystalline, it will also melt at a temperature above Tg.

8.4.1 The Schatzki Crankshaft Mechanism

8.4.1.1 Main-Chain Motions There appear to be two major mechanisms for transitions in the glassy state (45). For main-chain motions in hydrocarbon-based polymers such as polyethylene, the Schatzki crankshaft mechanism(46), Figure 8.16 (47), is thought to play an important role. Schatzki showed that eight —CH2— units could be lined up so that the 1–2 bonds and the 7–8 bonds form a collinear axis. Then, given sufﬁcient free volume, the intervening four —CH2— units rotate more or less independently in the manner of an old-time automobile crankshaft. It is thought that at least four —CH2— units in succession are required for this motion. The transition of polyethylene occurring near -120°C is thought to involve the Schatzki mechanism.

It is interesting to consider the basic motions possible for small hydrocarbon molecules by way of comparison. At very low temperatures, the CH3—groups in ethane can only vibrate relative to the other. At about 90 K ethane undergoes a second-order transition as detected by NMR absorption (48), and the two CH3— units begin to rotate freely, relative to one another. For propane and larger molecules, the number of motions becomes more complex (49), as now three-dimensional rotations come into play. One might imagine that noctane itself might have the motion illustrated in Figure 8.16 as one of its basic energy absorbing modes.

8.4.1.2 Side-Chain Motions The above considers main-chain motions.

Many polymers have considerable side-chain “foliage,” and these groups can,of course, have their own motions.

A major difference between main-chain and side-chain motions is the toughness imparted to the polymer. Low-temperature main-chain motions act

8.4 OTHER TRANSITIONS AND RELAXATIONS 375

Figure 8.16 Schatzki’s crankshaft motion (41) requires at least four —CH2— groups in succession. As illustrated, for eight —CH2— groups, bonds 1 and 7 are collinear and intervening—CH2— units can rotate in the manner of a crankshaft (44).

to absorb energy much better than the equivalent side-chain motions, in the face of impact blows.When the main-chain motions absorb energy under these conditions, they tend to prevent main-chain rupture. (The temperature of  the transition actually appears at or below ambient temperature, noting the equivalent “frequency” of the growing crack.The frequency dependence is discussed in Section 8.5.) Toughness and fracture in polymers are discussed in Chapter 11.

8.4.2 The Tll Transition

As illustrated in Figure 8.17 (50), the Tll transition occurs above the glass transition and is thought to represent the onset of the ability of the entire polymer molecule to move as a unit (9,51,52). Above Tll, physical entanglements play a much smaller role, as the molecule becomes able to translate as a whole unit.

Although there is much evidence supporting the existence of a Tll (51–53),it is surrounded by much controversy (54–57). Reasons include the strong dependence of Tll on molecular weight and an analysis of the equivalent

376

GLASS–RUBBER TRANSITION BEHAVIOR

Figure 8.17 Thermomechanical spectra (relative rigidity and logarithmic decrement versus temperature (K) of anionic polystyrene, Mn = 20,200 (50).

behavior of spring and dashpot models (see Section 10.1). The critics contend that Tll is an instrumental artifact produced by the composite nature of the specimen in torsional braid analysis (TBA), since TBA instrumentation is the principal method of studying this phenomenon (see Figure 8.17). The Tll transition may be related to reptation.

Many polymers show evidence of several transitions besides Tg. Table 8.6 summarizes the data for polystyrene, including the proposed molecular mechanisms for the several transitions. The General Mechanisms column in Table

8.6 follows the results described by Bershtein and Ergos (58) on a number of amorphous polymers. Clearly, different polymers may have somewhat different mechanistic details for the various transitions, especially the lower temperature ones. However, the participating moieties become smaller in size at lower temperatures. The onset of de Gennes reptation is probably associated with Tg, the motions being experimentally identiﬁed at Tg + 20°C.

8.5 TIME AND FREQUENCY EFFECTS ON  RELAXATION PROCESSES

So far the discussion has implicitly assumed that the time (for static) or frequency (for dynamic) measurements of Tg were constant. In fact the observed glass transition temperature depends very much on the time allotted to the experiment, becoming lower as the experiment is carried out slower.

For static or quasi-static experiments, the effect of time can be judged in two ways: (a) by speeding up the heating or cooling rate, as in dilatometric experiments, or (b) by allowing more time for the actual observation. For example, in measuring the shear modulus by Gehman instrumentation, the

8.5 TIME AND FREQUENCY EFFECTS ON RELAXATION PROCESSES 377

Table 8.6 Multiple transitions in polystyrene and other amorphous polymers

Temperature Transitions Polystyrene Mechanism

General Mechanism

433 K (160°C)

Tll

Liquid1 to liquid2

Boundary between rubber

elasticity and rubbery

ﬂow states

373 K (100°C)

Tg

Long-range chain

Cooperative motion of

motions, onset of

several  Kuhn segments,

reptation

onset of reptation

325 K (50°C) b

Torsional vibrations of Single Kuhn segment

phenyl groups

motion

130 K

g

Motion due to four

Small-angle torsional

carbon backbone

vibrations, 2–3 mers

moieties

38–48 K

d

Oscillation or wagging Small-angle vibrations,

of phenyl groups

single mer

sample may be stressed for 100 s rather than 10 s before recording the angle of twist.

In the case of dynamic experiments, especially where the sample is exposed to a sinusoidal motion, the frequency of the experiment can be varied over wide ranges. For dynamic mechanical spectroscopy, the frequency range can be broadened further by changing instrumentation. For example, DMS measurements in the 20,000-Hz range can best be carried out by employing sound waves. In dielectric studies, the frequency of the alternating electric ﬁeld can be varied.

The inverse of changing the frequency of the experiment, making measurements as a function of time at constant temperature, is called stress relaxation or creep and is discussed in Section 8.5.2 and Chapter 10. In the following paragraphs a few examples of time and frequency effects are given.

8.5.1 Time Dependence in Dilatometric Studies

It was pointed out in Section 8.3.1 that the elbow in volume–temperature studies constitutes a fundamental measure of the glass transition temperature,since the coefﬁcient of expansion increases at Tg. The heating or cooling rate is important in determining exactly where the transition will be observed,however. As illustrated in Figure 8.18 (59), measuring the result twice after

378

GLASS–RUBBER TRANSITION BEHAVIOR

Figure 8.18 Isochronous volumes of poly(vinyl acetate) at two times, 0.02 h and 100 h, after quenching to various isothermal temperatures (59). Also shown is the cubic coefﬁcient of expansion, a, measured at the 0.02 h cooling rate.

differing by a factor of 5000 reduces the glass transition temperature by about 8°C. Similarly Tg varies with heating rate in DSC studies.

8.5.2 Time Dependence in Mechanical Relaxation Studies

If a polymer sample is held at constant strain and measurements of stress are recorded as a function of time, stress relaxation of the type shown in Figure

8.19 (60) will be observed. The shape of the curve shown in Figure 8.19 bears comparison with those in Figure 8.2. In the present case, log time has replaced temperature in the x axis, but the phenomenon is otherwise similar. As time is increased, more molecular motions occur, and the sample softens.

It must be emphasized that the sample softens only after the time allowed for relaxation. For example, on a given curve of the type shown in Figure 8.19,the modulus might be 1 ¥ 107 dynes/cm2 after 10 years, showing a rubbery behavior. Someone coming up and pressing his thumb into the material after 10 years will report the material as being much harder; however, it must be remembered that pressing one’s thumb into a material is a short-time experiment, of the order of a few seconds. (This assumes physical relaxation phenomena only, not true chemical degradation.)

The slope corresponding to the glass transition has been quantitatively treated by Aklonis and co-workers (61–63) for relaxation phenomena.Aklonis deﬁned a steepness index (SI) as the maximum of the negative slope of a  stress relaxation curve in the glass transition region. They found that while

8.5 TIME AND FREQUENCY EFFECTS ON RELAXATION PROCESSES 379

Figure 8.19 Master curve for polyisobutylene (60). The shift factor X, selected here so that log X298 = 0, is equivalent to the experimentally determined WLF At (see Section 8.6.1.2).

polyisobutylene has a SI of about 0.5, poly(methyl methacrylate) has a value of about 1.0, and polystyrene is close to 1.5. Aklonis treated the data theoretically, using the Rouse–Bueche–Zimm bead and spring model (64–66), based in turn on the Debye damped torsional oscillator model (67,68). Aklonis concluded that values of SI equal to 0.5 represented a predominance of intramolecular forces and that a SI of 1.5 represented a predominance of  intermolecular forces. A SI of 1.0 was an intermediate case. Stress relaxation is treated in greater detail in Chapter 10.

8.5.3 Frequency Effects in Dynamic Experiments

The loss peaks such as those illustrated in Figure 8.7 and Figure 8.12 can be determined as a function of frequency.The peak frequency can then be plotted against 1/T to obtain apparent activation energies.

Figure 8.20 (42) shows the a† transition, Tg, of polystyrene increasing steadily in temperature as the frequency of measurement is increased. Both DMS and dielectric measurements are included. Since Tg is usually reported at 10 s (or 1 ¥ 10-1 Hz), a glass transition temperature of 100°C may be deduced from Figure 8.20, which is, in fact, the usually reported Tg.

380

GLASS–RUBBER TRANSITION BEHAVIOR

Figure 8.20 The frequency dependence of the a and b transitions of polystyrene (42). Composite of both dynamic mechanical and dielectric studies of several researchers.

† The peaks in the loss spectrum are sometimes labeled a, b, g, . . . , with a being the highest temperature peak (Tg).

The straight line for the a relaxation process, as drawn, corresponds to an apparent activation energy of 84 kcal/mol (69). The b relaxation possesses a corresponding apparent energy of activation of 35 kcal/mol. Section 8.6.2.3 discusses methods of calculating these values. As a ﬁrst approximation for many polymers, Tb @ 0.75Tg (70) at low frequencies. Bershtein et al. (71) point out that Tg and Tb frequently merge at a frequency of 106 to 108 Hz.

The WLF equation (Section 8.6.1.2) says that Tg will change 6 to 7°C per decade of frequency. Figure 8.19 yields about 5°C change in Tg for a factor of 10 increase in the time scale, and Figure 8.20 yields about 7.5°C per decade.

Obviously this depends on the apparent energy of activation of the individual polymer, but many of the common carbon-backbone polymers have similar energies of activation. The effect of frequency on mechanical behavior is discussed further in Section 10.3.

While each of these second-order transitions has a frequency dependence,the corresponding ﬁrst-order melting transition for semicrystalline polymers does not.

8.6 THEORIES OF THE GLASS TRANSITION

The basic experimental behavior of polymers near their glass transition temperatures was explored in the preceding phenomenological description. In Section 8.5, Tg was shown to decrease steadily as the time allotted to the  experiment was increased. One may raise the not so hypothetical question, is there an end to the decrease in Tg as the experiment is slowed? How can the transition be explained on a molecular level? These are the questions to which the theories of the glass transition are addressed.

The following paragraphs describe three main groups of theories of the glass transition (1–4,72): free-volume theory, kinetic theory, and thermodynamic theory. Although these three theories may at ﬁrst appear to be as different as the proverbial three blind men’s description of an elephant, they really examine three aspects of the same phenomenon and can be successfully uniﬁed, if only in a qualitative way.

8.6.1 The Free-Volume Theory

As ﬁrst developed by Eyring (73) and others, molecular motion in the bulk state depends on the presence of holes, or places where there are vacancies or voids (see Figure 8.21).When a molecule moves into a hole, the hole, of course,exchanges places with the molecule, as illustrated by the motion indicated in Figure 8.21. (This model is also exempliﬁed in the children’s game involving a square with 15 movable numbers and one empty place; the object of the game is to rearrange the numbers in an orderly fashion.) With real materials, Figure

8.21 must be imagined in three dimensions.

8.6 THEORIES OF THE GLASS TRANSITION 381

Although Figure 8.21 suggests small molecules, a similar model can be constructed for the motion of polymer chains, the main difference being that more than one “hole” may be required to be in the same locality, as cooperative motions are required (see reptation theory, Section 5.4). Thus, for a polymeric segment to move from its present position to an adjacent site, a critical void volume must ﬁrst exist before the segment can jump.

The important point is that molecular motion cannot take place without the presence of holes. These holes, collectively, are called free volume. One of  the most important considerations of the theory discussed below involves the quantitative development of the exact free-volume fraction in a polymeric system.

8.6.1.1 Tg as an Iso–Free-Volume State In 1950 Fox and Flory (74)studied the glass transition and free volume of polystyrene as a function of molecular weight and relaxation time. For inﬁnite molecular weight, they found that the speciﬁc free volume, vf, could be expressed above Tg as

(8.19)

where K was related to the free volume at 0 °K, and aR and aG represented the cubic (volume) expansion coefﬁcients in the rubbery and glassy states,respectively (see Section 8.3.1). (The linear coefﬁcients of expansion are 1/3 of the volumetric values.) Fox and Flory found that below Tg the same speciﬁc volume–temperature relationships held for all the polystyrenes, independent of molecular weight. They concluded that (a) below Tg the local conformational arrangement of the polymer segments was independent of both molecular weight and temperature and (b) the glass transition temperature was an iso–free-volume state. Simha and Boyer (75) then postulated that the free volume at T = Tg should be deﬁned as

(8.20)

v v

T v

R

G

f

-

+

(

) =

0 , a

v K

T

f

R

G

= + -( )a a

382

GLASS–RUBBER TRANSITION BEHAVIOR

Figure 8.21 A quasi-crystalline lattice exhibiting vacancies, or holes. Circles represent molecules; arrow indicates molecular motion.

Figure 8.22 illustrates these quantities.

Substitution of the quantity

(8.21)

leads to the relation

(8.22)

In the expressions above, v is the speciﬁc volume, and v0,G and v0,R are the volumes extrapolated to 0 K using aG and aR as the coefﬁcients of expansion,respectively. Based on the data in Table 8.7 (75), Simha and Boyer concluded that

(8.23)

Equation (8.23) leads directly to the ﬁnding that the free volume at the glass transition temperature is indeed a constant, 11.3%. This is the largest of the theoretical values derived, but the ﬁrst. (It should be pointed out that many simple organic compounds have a 10% volume increase on melting.) Other early estimates placed the free volume at about 2% (72,74).

The use of aG in equation (8.20) results from the conclusion that expansion in the glassy state occurs at nearly constant free volume; hence aGT is proportional to the occupied volume. The use of aRTg in Table 8.7 arises from the less exact, but simpler relationship

(8.24)

aR gT K= =2 0 164.

K

T

R

G g

1

0 113

= -( ) =a a .

a aR G gT K-( ) = 1

v v

T

R

R

= +0 , a

8.6 THEORIES OF THE GLASS TRANSITION 383

Figure 8.22 A schematic diagram illustrating free volume as calculated by Simha and Boyer.
