Repository: jeffsking/WKB-OB

File: RAW_FULL/ima_sync/个人知识库/WKB/Resources/Ebook/INTRODUCTION_TO_PHYSICAL_POLYMER_SCIENCE.pdf.md (part 19 of 22)
---
The quantities K1 and K2 provide a criterion for the glass temperature, especially for new polymers or when the value is in doubt. This latter arises in systems with multiple transitions, for example, and in semicrystalline polymers,where Tg may be lessened or obscured.

The relation expressed in equation (8.23), though approximate, has been a subject of more recent research. Simha and co-worker (76,77) found equation(8.23) still acceptable, while Sharma et al. (78) found aR - aG roughly constant at 3.2 ¥ 10-4 deg-1 (see below).

8.6.1.2 The WLF Equation Section 8.2.7 illustrates how polymers soften and ﬂow at temperatures near and above Tg. Flow, a form of molecular motion,requires a critical amount of free volume. This section considers the analytical relationships between polymer melt viscosity and free volume, particularly

384

GLASS–RUBBER TRANSITION BEHAVIOR

Table 8.7 Glass transition temperature as an iso–free-volume state (75)

Polymer

Tg, K aG ¥ 104 K-1 aR ¥ 104 K-1 aRTg (aR - aG) (aR - aG) Tg

Polyethylene

143

7.1

13.5

0.192

7.4

0.105

Poly(dimethyl 150

—

12

0.180

9.3

0.140

siloxane)

Polytetraﬂuoro- 160

3.0

8.3

0.133

7.0

0.112

ethylene

Polybutadiene 188

—

7.8

0.147

5.8

0.109

Polyisobutylene 199.4

—

6.18

0.123

4.70

0.094

Hevea rubber 201

—

6.16

0.124

4.1

0.082

Polyurethane

213

—

8.02

0.171

6.04

0.129

Poly(vinylidene 256

—

5.7

0.146

4.5

0.115

chloride)Poly(methyl

282

—

5.6

0.158

2.9

0.082

acrylate)Poly(vinyl

302

2.1

5.98

0.18

3.9

0.118

acetate)

Poly(4-methyl 302

3.4

7.61

0.23

3.78

0.114

pentene-1)Poly(vinyl

355

2.2

5.2

0.185

3.1

0.110

chloride)Polystyrene

373

2.0

5.5

0.205

3.0

0.112

Poly(methyl

378

2.6

5.1

0.182

2.80

0.113

methacrylate)

Source: See also J. Brandrup and E. H. Immergut, eds., Polymer Handbook, 3rd ed., Wiley, New York, 1989.

Note: The quantity a represents the volume coefﬁcient of expansion. The linear coefﬁcients of expansion are approximately 1/3 of the volume coefﬁcients of expansion.The quantities aG (determined at 20°C) and aR represent the glassy and rubbery states, respectively, the former being a typical value for the polymer (semicrystalline for polyethylene and polytetraﬂuoroethylene) while the latter is calculated for the 100% amorphous polymer. However, the quantities aR - aG and(aR - aG)Tg are calculated on the basis of 100% amorphous polymer.

the WLF (Williams–Landel–Ferry) equation. The WLF equation is derived here because the free volume at Tg arises as a fundamental constant.The application of the WLF equation to viscosity and other polymer problems is considered in Chapter 10.

Early work of Doolittle (79) on the viscosity, h, of nonassociated pure liquids such as n-alkanes led to an equation of the form

(8.25)

where A and B are constants and v0 is the occupied volume, and as before vf is the speciﬁc free volume. The Doolittle equation can be derived by considering the molecular transport of a liquid consisting of hard spheres (80–84).

An important consequence of the Doolittle equation is that it provides a theoretical basis for the WLF equation (85). One derivation of the WLF equation begins with a consideration of the need of free volume to permit rotation of chain segments, and the hindrance to such rotation caused by neighboring molecules.

The quantity P is deﬁned as the probability of the barriers to rotation  or cooperative motion per unit time being surmounted (86). An Arrheniustype relationship is assumed, where DEact is the free energy of activation of the process:

(8.26)

Of course, P increases with temperature.

Next the time (“time scale”) of the experiment is considered. Long times,t, allow for greater probability of the required motion, and P thus also increases. The theory assumes that tP must reach a certain value for the onset of the motion, and for the associated transition to be recorded:

(8.27)

hence

(8.28)

Equation (8.28) equates the logarithm of time with an inverse function of the temperature. Taking the differential obtains

(8.29)

D

DD

ln t

E kT

T

= -

act 2

ln t

E kT

= constant +

act

D

ln

ln

tP

E kT

t

=

= -

+

constant

act

D

P

E kT

=

-

ÊË

ˆ¯

expD act

ln

ln h = ÊËˆ¯ +BvvAf0

8.6 THEORIES OF THE GLASS TRANSITION 385

and the relationships become clearer: an increase in the logarithm of time is equivalent to a decrease in the absolute temperature. This must be understood in the context of the time–temperature relationship for the onset of a particular cooperative motion.

The quantity DEact is associated with free volume and qualitatively would be expected to decrease as the fractional free volume increases. It is assumed that

(8.30)

where B¢ is a constant and f is the fractional free volume. Noting the similarity of form between equations (8.30) and (8.25), we take B¢ as equal to B.Then,instead of the Arrhenius relation, we have

(8.31)

The quantity tP still remains constant for the particular set of properties to be observed (not necessarily Tg):

(8.32)

Taking the differential,

(8.33)

which states that a change in the fractional free volume is equivalent to a change in the logarithm of the time scale of the event to be observed.

In Section 8.6.1.1, it was concluded (74) that the expansion in the glassy state occurs at constant free volume. (Actually, free volume must increase slowly with temperature, even in the glassy state.) As illustrated in Figures 8.9 and 8.22, the coefﬁcient of expansion increases at Tg, allowing for a steady increase in free volume above Tg. Setting af equal to the expansion coefﬁcient of the free volume, and f0 as the fractional free volume at Tg or other point of interest, the dependence of the fractional free volume on temperature may be written

(8.34)

where T0 is a generalized transition temperature. Equation (8.33) may be differentiated as

f f

T T

f

= +

-

(

)

0

0

a

D

D

ln t B

f

= ÊËˆ¯1

ln

ln

tP

B f

t

=

- +

constant =

P

B f

=

-

ÊË

ˆ¯

exp

DE kT

B f

act =¢

386

GLASS–RUBBER TRANSITION BEHAVIOR

(8.35)

Substituting equation (8.34) into (8.35),

(8.36)

Cross-multiplying yields

(8.37)

(8.38)

Dividing by af yields

(8.39)

Consider the meaning of D ln t:

(8.40)

where AT is called the reduced variables shift factor (1–3). The quantity AT will be shown to relate not only to the time for a transition with another time but also to many other time-dependent quantities at the transition temperature and another temperature. The most important of these quantities is the melt viscosity, described below and in Section 10.4.

The theoretical form of the WLF equation can now be written:

(8.41)

Or in log base 10 form, it is

(8.42)

Equations (8.41) and (8.42) show that a shift in the log time scale will produce the same change in molecular motion as will the indicated nonlinear change in temperature.

log

.

A

B

f

T T

f

T T

T

f

= -

-

+ -( )

ÈÎÍ

˘˚̇

2 303 0

0

0

0

a

ln A

B f T T

f

T T

T

f

= -( ) -( )+ -( )0 00 0a D ln ln ln ln

ln

t

t t

t t

AT

= -

= ÊËˆ¯ =

0

0

D ln t

B f T T

f

T T

f

= -( ) -( )+ -( )0 00 0a

D ln t

B T T f f

T T

f

f

= -

-

(

)

+

-

(

)

a

a

0

0

0

0

D ln t Bf f

T T

f f

T T

f

f

=

- +

-

(

)

[

]

+

-

(

)

[

]

ÏÌÓ

¸˝˛

0

0

0

0 0

0

a a

D ln t Bf

T T f

f

=

+

-

(

)-

ÈÎÍ

˘˚̇

1

1

0

0

0

a

D ln t Bf f= -ÊËˆ¯1 10

8.6 THEORIES OF THE GLASS TRANSITION 387

The derivation leading to equations (8.41) and (8.42) suggests a generalized time dependence. Before proceeding with an interpretation of the constants in these equations, it is useful to consider the derivation originally presented by Williams, Landel, and Ferry (85).

Beginning with the Doolittle equation, equation (8.25), they note that for small vf,

(8.43)

where v0 + vf is the speciﬁc volume, and equation (8.43) provides a quantitative deﬁnition for f. Equation (8.25) may now be written in terms of the melt viscosity,

(8.44)

Subtracting conditions at T0 (or Tg),

(8.45)

(8.46)

The viscosity is a time (shear rate)-dependent quantity,

(8.47)

Note that by equation (8.40), this leads directly back to equation (8.35). Thus equations (8.41) and (8.42) follow directly from the original Doolittle equation, although in a somewhat more limited form.

Now the constants in equation (8.42) may be evaluated. Experimentally,for many linear amorphous polymers above Tg, independent of chemical  structure,

(8.48)

where T0 has been set as Tg. (For T0 equal to an arbitrary temperature, Ts,about 50°C above Tg, the constants in the WLF equation read

(8.49)

log

.

.

h hs

s

s

T T T T

ÊË

ˆ

¯ = -

-

(

)

+ -

8 86 101 6

log

.

.

h hg

g

g

T T T T

ÊË

ˆ

¯ = -

-

(

)

+ -

17 44 51 6

ln

ln

ln

h h0

0

ÊË

ˆ¯ =

= ÊËˆ¯

A

t t

T

lnh h0

0

1 1

ÊË

ˆ¯ =

-

ÊË

ˆ¯

B

f f

ln ln

ln ln

h h- =

-

+ -

0

0

A A

B f

B f

ln lnh = +ABf v

v

v v v

f

f

f

f

0

0

+=

388

GLASS–RUBBER TRANSITION BEHAVIOR

in an alternately phrased mode of expression.) Comparing equation (8.48)with (8.42), we have

(8.50)

(8.51)

Here, three unknowns and two equations are shown, which can be solved by assigning the constant B a value of unity (85), consistent with the viscosity data of Doolittle. Then f0 = 0.025, and af = 4.8 ¥ 10-4 deg-1.

The value of af may be veriﬁed in a rough way through equation (8.23).

Here, if the free volume is constant in the aG region, then aR - aG  af. The value of af = 4.8 ¥ 10-4 deg-1 leads to a temperature of -38°C, a temperature at least in the range of the Tg’s observed for many polymers. Sharma et al. (78)found af = 3.2 ¥ 10-4 deg-1.

The ﬁnding of f0 = 0.025 is more signiﬁcant. It assigns the value of the free volume at the Tg of any polymer at 2.5%. This approximate value has stood the test of time. Wrasidlo (72) suggested a value of 2.35%, based on thermodynamic data, in relatively good agreement with the WLF value.

For numerical results, it must be emphasized that the WLF equation is good for the range Tg to Tg + 100. In equations (8.48) and (8.49), T must be larger than Tg or T0. Its power lies in its generality: no particular chemical structure is assumed other than a linear amorphous polymer above Tg. For a generation of polymer scientists and rheologists, the WLF equation has provided a  mainstay both in utility and theory.

8.6.1.3 An Example of WLF Calculations The WLF equation, equation(8.48), can be used to calculate melt viscosity changes with temperature.

Suppose a polymer has a glass transition temperature of 0°C. At 40°C, it has a melt viscosity of 2.5 ¥ 105 poises (P) (2.5 ¥ 104 Pa·s). What will its viscosity be at 50°C?

First calculate hg:

Polymers often have melt viscosities near 1013 P at their glass transition  temperature, 1.03 ¥ 1013 P in this case.

Now calculate the new viscosity:

log

.

.

log

log .

.

.

log

.

h h

h h

g

g

g

g

g

T T T T

ÊË

ˆ

¯ = -

-

(

)

+ -( )

=

¥ +

-

(

)

+

-

(

)

=

17 44

51 6

2 5 1017 44 313 27351 6 313 273 13 013

5

f

f

0 51 6

a

= .

B

f

2 303

17 44

0

.

.

=

8.6 THEORIES OF THE GLASS TRANSITION 389

Thus a 10°C increase in temperature has decreased the melt viscosity by approximately a factor of 10 in this range. The WLF equation can be used to calculate shift factors (Section 8.6.1.2), failure envelopes (Section 11.2.5.2),and much more.

8.6.2 The Kinetic Theory of the Glass Transition

The free-volume theory of the glass transition, as developed in Section 8.6.1,is concerned with the introduction of free volume as a requirement for coordinated molecular motion, leading to reptation. The WLF equation also serves to introduce some kinetic aspects. For example, if the time frame of an experiment is decreased by a factor of 10 near Tg, equations (8.47) and (8.48) indicate that the glass transition temperature should be raised by about 3°C:

(8.52)

(8.53)

For larger changes in the time or frequency frame, values of 6–7°C are obtained from equation (8.48), in agreement with experiment. For example, if AT = 1 ¥ 10-10, an average value of 6.9°C per decade change in Tg is obtained.

The kinetic theory of the glass transition, to be developed in this section, considers the molecular and macroscopic response within a varying time frame.

8.6.2.1 Estimations of the Free-Volume Hole Size in Polymers Free volume has long been proposed to explain both the molecular motion and physical behavior of polymers. In general, an expression of the free volume,Vf, can be written as the total volume, Vt, minus the occupied volume, Vo. The quantity Vt is usually deﬁned as the speciﬁc volume (87). However, Vo has at least three different deﬁnitions:

1. Calculated via the van der Walls excluded volume,

2. The crystalline volume at 0 K,

3. The ﬂuctuation volume swept out by the center of gravity of the molecules as the result of thermal motion.

Because of the different ways of deﬁning the free volume, values for it may vary by an order of magnitude!

T Tg- =--

= +

1 0

0 3383 0...

limlog

.

T T

T

g

g

A T T

Æ

-

ÊË

ˆ

¯ = -0 338

log

.

.

.

.

.

h

h

=

-

-

(

)

+

-

(

)

=

¥

¥

◊

13 01317 44 323 27351 6 323 273 2 69 10

2 69 10

4

3

P or

Pa s

390

GLASS–RUBBER TRANSITION BEHAVIOR

Free-volume concepts have a long standing in the literature. It goes back to the times of van der Waals and the ideas of molecular mobility in the description of transport phenomena. Next came the Doolittle ideas and the WLF equation (Section 8.6.1). Simha and Carri (88) examined free volume from an equation of state point of view (see Section 4.3.4), arriving at a general equation between Vf and the hole fraction, h,

(8.54)

where T* is given by T/T̃, and T̃ is the reduced temperature.

Misra and Mattice (89) utilized atomistic modeling via computer analysis,assuming hard spheres for the atoms. Central to the analysis was the use of mathematical probes, which analyzed the properties of the holes. Figure 8.23

(89) shows that the maximum probe radius is around 1.5 Å for polybutadiene at 300 K.

8.6.2.2 Positron Annihilation Lifetime Spectroscopy The principal experiment utilized in examination of the free-volume hole size has been positron annihilation lifetime spectroscopy (PALS), ﬁrst developed by Kobayashi and co-workers (90,91). Positrons from a 22Na source are allowed to penetrate the polymer, and the lifetime of single positrons is registered.The

V a bh T Tf = + ( )*

8.6 THEORIES OF THE GLASS TRANSITION 391

Figure 8.23 Theoretical free volume fraction as a function of the probe sized for  polybutadiene.

positron can annihilate as a free positron with an electron or form a metastable state, called positronium, together with an electron. If the spins of the positron and the electron are antiparallel, the species is called para-positronium, and if they are parallel, ortho-positronium, o-PS. Of particular interest is the o-PS lifetime, which is sensitive to the free-volume hole sizes in polymer (and other)materials.

Using PALS, Dammert et al. (92) and Yu et al. (93) examined the hole volume of a series of polystyrenes of different tacticity. They arrived at a freevolume hole size distribution maximum of around 110 Å3 at room temperature; see Figure 8.24 (92).This corresponds to an effective spherical hole radius of approximately 3 Å. While this radius is somewhat larger than the theoretical value of 1.5 Å found above, if the holes are actually irregular in shape the values are seen to agree quite well.

8.6.3 Thermodynamic Theory of Tg

All noncrystalline polymers display what appears to be a second-order transition in the Ehrenfest sense (94): the temperature and pressure derivatives of both volume and entropy are discontinuous when plotted against T or P,although the volume and the entropy themselves remain continuous (see Figure 8.5).

392

GLASS–RUBBER TRANSITION BEHAVIOR

Figure 8.24 PALS study of free volume hole size distribution in polystyrenes and  poly(p-methylstyrenes) calculated from lifetime distributions of o-positronium.

In Section 8.6.2 it was argued that the transition is primarily a kinetic phenomenon because (a) the temperature of the transition can be changed by changing the time scale of experiment, slower measurements resulting in lower Tg’s, and (b) the measured relaxation time near the transition approach the time scale of the experiment.

One can ask what equilibrium properties these glass-forming materials have, even if it is necessary to postulate inﬁnite time scale experiments. A  thermodynamically based answer was provided by Gibbs and DiMarzio(95–99), based on a lattice model.

8.6.3.1 The Gibbs and DiMarzio Theory Gibbs and DiMarzio (95–99)argued that although the observed glass transitions are indeed a kinetic phenomenon, the underlying true transitions can possess equilibrium properties that may be difﬁcult to realize. At inﬁnitely long times, Gibbs and DiMarzio predict a true second-order transition, when the material ﬁnally reaches equilibrium. In inﬁnitely slow experiments, a glassy phase will eventually emerge whose entropy is negligibly higher than that of the crystal. The temperature dependence of the entropy at the approach of Tg is shown in Figure 8.25. This true Tg, designated T2, as will be shown later, lies some 50°C below the Tg observed at ordinary times.

The central problem of the Gibbs–DiMarzio theory is to ﬁnd the conﬁgurational partition function, Q, from which the expression for the conﬁgurational entropy can be calculated. In a manner similar to the kinetic theory

8.6 THEORIES OF THE GLASS TRANSITION 393

Figure 8.25 Schematic diagram of the conformational entropy of a polymer as a function of temperature according to the Gibbs–DiMarzio theory (97).

described in Section 8.6.2, hindered rotation in the polymer chain is assumed to arise from two energy states: e1 is associated with one possible orientation,and e2 is associated with all the remaining orientations; e1 - e2 = DE, a coordination number, Z, of 4 being assumed. The intermolecular energy is given by the hole energy, a.

The application of the partition function assumes an equilibrium state:

(8.55)

where finx is the number of molecules packed in conformation i, and W is the total number of ways that the nx (x degree of polymerization) molecules can be packed into xnx + n0 sites on the quasi-lattice, with n0 being the number of holes. An expression for W was derived earlier by Flory (100) for nx polymer chains and n0 solvent molecules, which was used by Gibbs and DiMarzio in their calculations (see Section 3.3).

Once Q is formulated [see equation (8.55)], statistical thermodynamics  provides the entropy:

(8.56)

from which all necessary calculations can be made (96). This theory has been applied to the variation of the glass transition temperature with the molecular weight (89) (see Section 8.7), random copolymer composition (101,102)(see Section 8.8), plasticization (103), extension (92), and cross-linking (92).

This last is brieﬂy explored in Section 8.6.3.2.

8.6.3.2 Effect of Cross-link Density on Tg The criterion of the secondorder transition temperature is that the temperature-dependent conformational entropy, Sc, becomes zero. If S0 is the conformational entropy for the un-cross-linked system, and DSR is the change in conformational entropy due to adding cross-links (99),

(8.57)

Since cross-linking decreases the conformational entropy, qualitatively it may be concluded that the transition temperature is raised. The ﬁnal relation may be written

(8.58)

where c ¢ is the number of cross-links per gram, M is the mer molecular weight,and g is the number of ﬂexible bonds per mer, backbone, and side chain. The

T

T

T

KM KM

¢

( ) - ( )( )=

¢

-

¢

c

c g c g

0

0

1

S S

S

c

R

= +

=

0

0

D

S kT

Q T

k Q

V n

=∂∂ÊËˆ¯ +lnln,

Q

W f n

f n

n

E f n

f n

n

kT

x

i x

f n n

x

i x

x

= (

) -(

)

ÈÎÍ

˘˚̇

Â

1

0

1

0

0

. . . , . . . , exp

. . . , . . . ,

, ,

394

GLASS–RUBBER TRANSITION BEHAVIOR

quantity K is found by experiment and, interestingly enough, appears independent of the polymer (see Table 8.8).

An alternate relation dates back to Ueberreiter and Kanig (13)

(8.59)

where the change in the glass temperature with increasing cross-linking, DTg,c,is equal to the cross-link density, c ¢, times a constant, Z. Recently, Glans and Turner (104) compared equations (8.58) and (8.59), using cross-linked polystyrene. The glass transition elevation was observed via DSC analysis (an endothermal peak was reported at Tg; see Section 8.6.2). Plots of straight lines were obtained for DTg,c versus cross-link density, verifying equation (8.59).

Some values for Z, with c ¢ in units of moles per gram and DTc in K, are also shown in Table 8.8. For tetra functional cross-links, c ¢ = 2n, where n is the number of network chains per unit volume (usually one cm3).

8.6.3.3 A Summary of the Glass Transition Theories In the preceding section, three apparently disparate theories of the glass transition were  presented. The basic thrust of each is summarized conveniently here and in Table 8.9.

DT

Z

g c, = ¢c

8.6 THEORIES OF THE GLASS TRANSITION 395

Table 8.8 Constants for cross-link effect on Tg (92,97)

Polymer

g

M/g

K ¥ 1023

Z ¥ 104

Natural rubber

3

22.7

1.30

3.2

Polystyrene

2

52

1.20

4.6

Poly(methyl methacrylate)

4

25

1.38

1.8

Table 8.9 Glass transition theory box scores

Theory

Advantages

Disadvantages

Free-volume theory 1. Time and temperature of

1. Actual molecular motions

viscoelastic events related

poorly deﬁned

to Tg

2. Coefﬁcients of expansion

above and below Tg related

Kinetic theory

1. Shifts in Tg with time frame 1. No Tg predicted at inﬁnite

quantitatively determined

time scales

2. Heat capacities determined

Thermodynamic

1. Variation of Tg with

1. Inﬁnite time scale

theory

molecular weight, diluent,

required for

and cross-link density

measurements

predicted

2. True second-order

2. Predicts true second-order

transition temperature

transition temperature

poorly deﬁned

1. The free-volume theory introduces free volume in the form of segmentsize voids as a requirement for the onset of coordinated molecular motion. This theory provides relationships between coefﬁcients of expansion below and above Tg and yields equations relating viscoelastic motion to the variables of time and temperature.

2. The kinetic theory deﬁnes Tg as the temperature at which the relaxation time for the segmental motions in the main polymer chain is of the same order of magnitude as the time scale of the experiment. The kinetic theory is concerned with the rate of approach to equilibrium of the system, taking the respective motions of the holes and molecules into account. The kinetic theory provides quantitative information about the heat capacities below and above the glass transition temperature and explains the 6 to 7°C shift in the glass transition per decade of time scale of the experiment.

3. The thermodynamic theory introduces the notion of equilibrium and the requirements for a true second-order transition, albeit at inﬁnitely long time scales. The theory postulates the existence of a true second-order transition, which the glass transition approaches as a limit when measurements are carried out more and more slowly. It successfully predicts the variation of Tg with molecular weight and cross-link density (see Section 8.7), diluent content, and other variables.

A summary of the free-volume numbers of the various theories can be made:

Theory

Free-Volume Fraction

WLF

0.025

Hirai and Eyring

0.08

Miller†

0.12

Simha-Boyer

0.113

The analytical development of these theories illustrates the power of statistical thermodynamics in providing solutions to important polymer problems. However, much remains to be done. It has been said that less than 5%of all fundamental knowledge has been wrested from nature. This is certainly true in the study of polymer glass transitions. Insofar as research in this area remains highly active, it is highly probable that new insight will provide an integrated theory in the near future. Attempts to do so up until now are summarized in the following section.

8.6.3.4 A Unifying Treatment Adam and Gibbs (103) attempted to unify the theories relating the rate effect of the observed glass transition and the equilibrium behavior of the hypothetical second-order transition. They pro396

GLASS–RUBBER TRANSITION BEHAVIOR

† A. A. Miller, J. Chem. Phys., 49, 1393 (1968); J. Polym. Sci., A-2 (6), 249, 1161 (1968).

posed the concept of a “cooperatively rearranging region,” deﬁned as the smallest region capable of conformational change without a concomitant change outside the region. At T2 this region becomes equal to the size of the sample, since only one conformation is available.

Adam and Gibbs rederived the WLF equation, putting it in terms of the potential energy hindering the cooperative rearrangement per mer, the molar conformational entropy, and the change in the heat capacity at Tg. By choosing the temperature T in the WLF equation to be Ts [see equation (8.49)] and suitable rearrangements of the WLF formulation to isolate T2, they found that

(8.60)

for a wide range of glass-forming systems, both polymeric and low molecular weight.

For low-temperature elastomers such as the polybutadiene family, Tg @200 K. According to equation (8.60), T2 @ 154 K, or about 50 K below Tg.

According to the WLF equation, equation (8.48), the viscosity becomes inﬁnite at T - Tg = -51.6°C, which is about the same number. Although this simpliﬁed approach yields less quantitative agreement at higher temperatures, the ideas still are interesting.

8.7 EFFECT OF MOLECULAR WEIGHT ON Tg

8.7.1 Linear Polymers

Studies of the increase in Tg with increasing polymer molecular weight date back to the works of Ueberreiter in the 1930s (105). The theoretical analysis of Fox and Flory (74) (see Section 8.6.1.1) indicated that the general relationship between Tg at a molecular weight M was related to the glass temperature at inﬁnite molecular weight, Tg•, by

(8.61)

with K being a constant depending on the polymer. Equation (8.61) follows from the decrease in free volume with increasing molecular weight, caused in turn by the increasing number of connected mers in the system, and decreased number of end groups.

The ubiquitous polystyrene seems to have been investigated more than any other polymer (74,105,106). DSC data, ﬁrst extrapolated to low heating rate,are shown in Figure 8.26 (99). (These data also show an endothermic peak at Tg; see earlier discussions.) The equation for slow heating rates may be expressed

T T

K

M

g

g

R

G

= -

-

(

)

•a a

T T

g

2

1 30 8 4

=

±

.

. %

8.7 EFFECT OF MOLECULAR WEIGHT ON Tg 397

(8.62)

For heating rates normally encountered (74)

(8.63)

The molecular weight in equation (8.63) is for fractionated polystrene.

For slow experiments, these equations suggest a 6°C increase in Tg at inﬁnite molecular weight.

8.7.2 Effect of Tg on Polymerization

According to equation (8.61) the glass transition depends on the molecular weight. What happens during an isothermal polymerization? When the polymerization begins, the monomers are always in the liquid state. Sometimes,however, the system may go through Tg and the polymer may vitrify as the reaction proceeds. Since molecular motion is much reduced when the system is below Tg, the reaction substantially stops.

Two conditions can be distinguished. First, during a chain polymerization,the monomer effectively acts like a plasticizer for the nascent polymer. An example relates to the emulsion polymerization of polystyrene, often carried out at about 80°C. The reaction will not proceed quite to 100% conversion,because the system vitriﬁes.

Second, during stepwise polymerization, the molecular weight is continually increasing. An especially interesting case involves gelation. Taking epoxy polymerization as an example, the resin† is simultaneously polymerizing and cross-linking (see Section 3.7.3).

Gillham (107–112) pointed out the need to postcure the polymer above Tg•,the glass transition temperature of the fully cured‡ system. He developed a time–temperature–transformation (TTT) reaction diagram that may be used T

M

g

n

= ∞ -¥1001 8 105C.

T

M

g

n

= ∞ -¥1062 1 105C.

398

GLASS–RUBBER TRANSITION BEHAVIOR

Figure 8.26 The glass transition temperature of polystyrene as a function of 1/Mn (106).

† Resin is an early term for polymer, often used with epoxies.

‡ Cure is an early term for cross-linking, also frequently used with epoxies.

to provide an intellectual framework for understanding and comparing the cure and glass transition properties of thermosetting systems. Figure 8.27 illustrates the TTT diagram. Besides Tg•, the diagram also displays gelTg, the temperature at which gelation and vitriﬁcation occur simultaneously, and Tg0, the glass transition temperature of the reactants. The particular S-shaped curve between Tg0 and Tg• results because the reaction rate is increased with increasing temperature. At a temperature intermediate between gelTg and Tg•, the reacting mass ﬁrst gels, forming a network. Then it vitriﬁes, and the reaction stops, incomplete. To the novice, the reaction products may appear complete.

This last may result in material failure if the temperature is suddenly raised.

The TTT diagram explains why epoxy and similar reactions are carried out in steps, each at a higher temperature.The last step, the postcure, must be done above Tg•. Other points shown in Figure 8.27 include the devitriﬁcation region,caused by degradation, and the char region, at still higher temperatures.

8.8 EFFECT OF COPOLYMERIZATION ON Tg

The discussion above relates to simple homopolymers. Addition of a second component may take the form of copolymerization or polymer blending.

8.8 EFFECT OF COPOLYMERIZATION ON Tg 399

Figure 8.27 The thermosetting process as illustrating by the time–temperature–transformation reaction diagram (112).

Abstract

Addition of low-molecular-weight compounds results in plasticization. Experimentally, two general cases may be distinguished: where one phase is retained and where two or more phases result.

8.8.1 One-Phase Systems

8.8.1 One-Phase Systems

Based on the thermodynamic theory of the glass transition, Couchman derived relations to predict the T g composition dependence of binary mixtures of miscible high polymers (113) and other systems  (114) (115) (116) . The treatment that follows is easily generalized to the case for statistical copolymers  (113) .

Consider two polymers (or two kinds of mers, or one mer and one plasticizer) having pure-component molar entropies denoted as S 1 and S 2 , and their respective mole fractions (moles of mers for the polymers) as X 1 and X 2 .The mixed system molar entropy may be written  (8.64) where DS m represents the excess entropy of mixing. For later convenience, S 1 and S 2 are referred to their respective pure-component glass transition temperatures of T g1 and T g2 , when their values are denoted as S 0 1 and S 0 2 . Heat capacities are of fundamental importance in glass transition theories, because the measure of the heat absorbed provides a direct measure of the increase in molecular motion. The use of classical thermodynamics leads to an easy introduction of the pure-component heat capacities at constant pressure, C p1 and C p2 :

(8.65) The mixed-system glass transition temperature, T g , is defined by the requirement that S for the glassy state be identical to that for the rubbery state, at T g . This condition and the use of appropriate superscripts G and R lead to the equation (8.66)  equation (8.66 ) may be simplified:

Since S i 0,G = S i 0,R (i = 1, 2) and X i G = X i R = X i ,

(8.67) XC C d T X C C d TSS p G p R T T p G p R T T m G m R g g g g 11 1 2 2 2 12 0 - ( ) { } +-( ) { } +-= ÚÚ ln ln DD XS C dT XS C dT S XS C dT XS C dT S GG p G T T GG p G T T m G RR p R T T RR p R T T m R g g g g g g g g 1 1 0 12 2 0 2 1 1 0 12 2 0 2 12 1 2 ,, ,

References

In regular small-molecule mixtures, DS m is proportional to X ln X + (1 -X) ln (1 -X), where X denotes X 1 and X 2 . Similar relations hold for polymersolvent (plasticizer) and polymer-polymer combinations. Combined with the continuity relation, DS m G =D S m R . For random copolymers these quantities are also  equal. Then (8.68)  where D denotes transition increments. Again, the increase in the heat capacity at T g reflects the increase in the molecular motion and the increased temperature rate of these motions.

After integration the general relationship emerges,

(

References

The Fox equation (119) was also originally derived for statistical copolymers(120). This equation predicts the typically convex relationship obtained when T is plotted against M2 (see Figure 8.28). If DCp1  DCp2, the equation of Pochan et al. (121) follows from equation (8.70):

(8.74)

Finally, if both pure-component heat capacity increments have the same value and the log functions are expanded,

(8.75)

which predicts a linear relation for the Tg of the blend, random copolymer, or plasticized system.This equation usually predicts Tg too high. Equations (8.73)and (8.75) are widely used in the literature. Couchman’s work (113–116) shows the relationship between them. Previously they were used on a semiempirical basis.

These equations also apply to plasticizers, a low-molecular-weight compound dissolved in the polymer. In this case the plasticizer behaves as a comT M T M Tg g g= +1 1 2 2

ln

ln

ln

T M T M Tg g g= +1 1 2 2

402

GLASS–RUBBER TRANSITION BEHAVIOR

Figure 8.28 Glass-transition temperatures, Tg, of poly(2,6-dimethyl-1,4-phenylene oxide)–

blend–polystyrene (PPO/PS) blends versus mass fraction of PPO, MPPO. The full curve was  calculated from equation (8.71) as circles. DCp1 = 0.0671 cal K-1 · g-1; DCp2 = 0.0528 cal K-1 · g-1; Tg1 = 378 K, Tg2 = 489 K. PPO was designated as component 2 (114,120).

pound with a low Tg. The effect is to lower the glass transition temperature.

A secondary effect is to lower the modulus, softening it through much of the temperature range of interest. An example is the plasticization of poly(vinyl chloride) by dioctyl phthalate to make compositions known as “vinyl.”

8.8.2 Two-Phase Systems

Most polymer blends, as well as their related graft and block copolymers and interpenetrating polymer networks, are phase-separated (122) (see Section

4.3). In this case each phase will exhibit its own Tg. Figure 8.29 (123,124) illustrates two glass transitions appearing in a series of triblock copolymers of different overall compositions. The intensity of the transition, especially in  the loss spectra (E≤), is indicative of the mass fraction of that phase.

The storage modulus in the plateau between the two transitions depends both on the overall composition and on which phase is continuous. Electron microscopy shows that the polystyrene phase is continuous in the present case.

As the elastomer component increases (small spheres, then cylinders, then alternating lamellae), the material gradually softens. When the rubbery phase becomes the only continuous-phase, the storage modulus will decrease to about 1 ¥ 108 dynes/cm2.

8.8 EFFECT OF COPOLYMERIZATION ON Tg 403

Figure 8.29 Dynamic mechanical behavior of polystyrene–block–polybutadiene–block–polystyrene, a function of the styrene–butadiene mole ratio (123,124).

If appreciable mixing between the component polymers occurs, the inward shift in the Tg of the two phases can each be expressed by the equations of Section 8.8.1 (125). Using equation (8.73), the extent of mixing within each phase in a simultaneous interpenetrating network of an epoxy resin and poly(n-butyl acrylate) was calculated (see Table 8.10). The overall composition was 80/20 epoxy/acrylic, and glycidyl methacrylate is shown to enhance molecular mixing between the chains. Chapter 13 provides additional material on the glass transition behavior of multicomponent materials.

8.9 EFFECT OF CRYSTALLINITY ON Tg

The previous discussion centered on amorphous polymers, with atactic polystyrene being the most frequently studied polymer. Semicrystalline polymers such as polyethylene or polypropylene or of the polyamide and polyester types also exhibit glass transitions, though only in the amorphous portions of these polymers. The Tg is often increased in temperature by the molecular-motion restricting crystallites. Sometimes Tg appears to be masked, especially for highly crystalline polymers.

Boyer (9) points out that many semicrystalline polymers appear to possess two glass temperatures: (a) a lower one, Tg(L), that refers to the completely amorphous state and that should be used in all correlations with chemical structure (this transition correlates with the molecular phenomena discussed in previous sections), and (b) an upper value, Tg(U), that occurs in the semicrystalline material and varies with extent of crystallinity and morphology.

8.9.1 The Glass Transition of Polyethylene

Linear polyethylene, frequently referred to as polymethylene, offers a complete contrast with polystyrene in that it has no side groups and has a high degree of crystallinity, usually in excess of 80%. Because of the high degree of crystallinity, molecular motions associated with Tg are partly masked, leading

404

GLASS–RUBBER TRANSITION BEHAVIOR

Table 8.10 Phase composition of epoxy/acrylic simultaneous interpenetrating networks (125)

Dispersed Phase

Matrix Phase

Glycidyl

Weight Fraction

Weight Fraction

Methacrylatea (%)

PnBAb

Epoxy

PnBA

Epoxy

0

0.97

0.03

0.09

0.91

0.3

0.82

0.18

0.12

0.88

3.0

—

—

0.30

0.70

a Grafting mer, increases mixing.

b Poly(n-butyl acrylate).

to a confusion with other secondary transitions (see Figure 8.30) (126). Thus various investigators consider the Tg of polyethylene to be in three different regions: -30°C, -80°C, or -128°C.

Davis and Eby support the -30°C value on the basis of volume–time measurements; Stehling and Mandelkern (127) favor the -128°C value based on mechanical measurements. Illers (128) and Boyer (9) support the value of -80°C based on extrapolations of completely amorphous ethylene–vinyl acetate copolymer data with copolymer–Tg relationships. Boyer (9) supports the position that -80° is Tg(L) and -30°C represents Tg(U). The transition at-128°C is thought to be related to the Schatzki crankshaft motion (Section

8.4.1), although the situation apparently is more complicated (128). Tobolsky

(129) obtained -81°C for amorphous polyethylene based on a Fox plot [see equation (8.73)] of statistical copolymers of ethylene and propylene, itpolypropylene having a Tg of -18°C.

8.9.2 The Nylon Family Glass Transition

Two subfamilies of aliphatic nylons (polyamides) exist:

(8.76)

from diacids and dibases, and

CH2

C O

NH

NH

n

x

CH2 C O

y

8.9 EFFECT OF CRYSTALLINITY ON Tg 405

Figure 8.30 Histogram showing number of times a given value of Tg for linear polyethylene has been reported in the literature by various standard methods indicated (126).

(8.77)

originating from w-amino acids. Both subfamilies are semicrystalline; of course, they form commercially important ﬁbers.

The usually stated Tg range is Tg  +40°C for polyamide 612 to Tg  60°C for polyamide 6 (9); however, Tg depends on the crystallinity of the particular sample. N-methylated polyamides, with a lower hydrogen bonding, have lower Tg’s (130). As x and y increase in equations (8.76) and (8.77), the structure becomes more polyethylene-like, and Tg gradually decreases. Interestingly,when x > 4, there is a characteristic mechanical loss peak at about -130°C,again suggestive of the Schatzki motion (Section 8.4.1).

8.9.3 Relationships between Tg and Tf

The older literature (131) suggested two relationships between Tg and Tf : Tg/Tf
