Repository: jeffsking/WKB-OB

File: RAW_FULL/ima_sync/个人知识库/WKB/Resources/Ebook/polymer-science-and-technology_compress.pdf.md (part 19 of 30)
---
POLYMER SCIENCE AND TECHNOLOGY

Table 11.1Some Unit Operations in Polymer Processing and Typical Products

Process

Characteristics

Resin Employed

Typical Products

Extrusion

A process for making  indeterminate length  of thermoplastics with  constant cross-section

Most thermoplastics including  PE, PP, PVC, ABS, PS

Pipes and tubing used for soda straws, garden  hose, drains and vents, control cable

housings, gas and water pipes; proﬁles, e.g., auto trim, home siding, storm windows;

sheets used for window glazing, refrigerator  liners, signs, plates, lighting; ﬁlms for bags, coverings, laminates, packaging; ﬁbers or ﬁlaments for brush bristles, rope, ﬁshing

line; insulated wire for homes, automobiles, appliances, telephone and electric power

distribution; coated paper for milk cartons, meat packaging

Injection  molding

Versatile process, most  suitable for high

speed, low cost

molding of intricate

plastic parts required  in high volume

Virtually all thermoplastics and  some thermoset; most

common are commodity

plastics such as PVC, PE, PP, and PS; others include ABS, nylon, cellulosics, acrylics

Automobile parts, appliance housings,

camera cases, knobs, gears, grilles, fan  blades, bowls, spoons, lenses, ﬂowers, wastebaskets and garbage cans

Blow molding Process used for

making bottles and  other hollow plastic  parts having relatively  thin walls

Several thermoplastics with PE (particularly ND, PE) having  the largest volume; others

include PVC, PP, PS, ABS, acrylics, nylons, acrylonitrile, acetates, and PC

Bottles, watering cans, hollow toys, gas tanks  for automobiles and trucks

Rotational  molding

Economical process for  the production of

hollow seamless parts  with heavy walls

and/or complex

shapes

PE, (highest volume) PP, PVC  together account for almost all  plastics used; others include a  number of engineering

thermoplastics, including

ABS, acetal copolymers, nylon

(6 and 11), polycarbonate

Hollow balls, squeeze toys, storage and feed  tanks, automobile dashboards, door liners  and gearshift covers, industrial storage

tanks and shipping containers, whirlpool

tubs, recreational boats, canoes and camper  tops, hobby horses, heater ducts, auto

armrest skins, athletic balls, portable toilets

Thermoforming Process for forming  moderately complex  shapes that are not  readily amenable to  injection molding

Almost all thermoplastics but  most commonly used include  ABS, PP, PS, PVC polyesters; others include acrylics,

polycarbonate, cellulosic,

nitrile resins

Automobile, airline and mass transportation  industries for such uses as auto headliners, fender walls, overhead panels, aircraft

canopies; construction industry for exterior  and interior paneling, bathtubs, shower

stalls; outdoor signs; appliances, e.g.,

refrigerator liners, freezer panels;

packaging trays for meat packing, egg

cartons, fast-food disposables and

carryouts, blister packages, suitcases, tote  boxes, cups, and containers

Compression  and transfer  molding

Most widely used

techniques for

molding thermosets

Phenolic (largest volume), urea, melamines, epoxy, rubber,

diallyl phthalate, alkyds

Pot handles, electrical connectors, radio

cases, television cabinets, bottle closures, buttons, dinnerware, knobs, handles,

replacement for metal parts in electrical, automotive, aircraft industries

Casting

Process for converting  liquid resins into rigid  objects of desired

shape

Polyesters, nylons,

polyurethanes, silicones, epoxies, phenolics, acrylics

Tooling and metal-forming industries’ cast

epoxy dies used to produce airplane and  missile skins, automobile panels and truck  parts; epoxies used by artists and architects  for outdoor sculpture, churches, homes and  commercial buildings, and encapsulation in  electronic industry; cast acrylic sheets used  in airplanes, helicopters, schools

Copyright 2000 by CRC Press LLC

UNIT OPERATIONS IN POLYMER PROCESSING

283

Figure 11.1Sketch of an extrusion line. (From Richards, P.N., Introduction to Extrusion, Society of Plastics Engineers, CT, 1974. With permission.)

Figure 11.2Parts of an extruder. (From Richards, P.N., Introduction to Extrusion, Society of Plastics Engineers,CT, 1974. With permission.)

Figure 11.3Parts of an extruder screw. (From Richards, P.N., Introduction to Extrusion, Society of Plastics Engineers, CT, 1974. With permission.)

Copyright 2000 by CRC Press LLC

284

POLYMER SCIENCE AND TECHNOLOGY

angle. The polymer is melted and pumped in the open section between the ﬂights called the channel.

The bottom of the channel is called the root of the screw. The distance between the root and the top of the ﬂight is referred to as the channel depth. The hub and shank, located at the rear of the screw, ﬁt into the driving mechanism. The hub acts as a seal preventing the polymer material from leaking into the machinery.

The most common and versatile extruder currently in use is the single screw extruder. Extruders are normally characterized by the bore diameters D and the length of the barrel speciﬁed as the length-todiameter ratio, L/D. Diameters range from about 1 in. for laboratory to about 8 in. for specialized

production machines. Typical L/D ratios for commercial extruders range from 20/1 to 34/1. In general,

the shorter machines (L/D = 20/1 range) are used for elastomer processing while the longer ones are employed for processing thermoplastics. Screws with pitch equal to diameter are referred to as squarepitched screws and have a helix angle of 17.7°. The number of turns of the ﬂight in a square-pitched screw gives the L/D ratio.

The channel depth changes along the screw length; it is deepest at the section under the hopper and shallowest toward the tip. In a few cases where the channel depth changes gradually from one end to the other, the screw is called a constant taper screw. In most cases, however, the screw is divided into three distinct zones each with a different channel depth. These zones are referred to as the feed, transition,and metering sections based on the differing functions. The feed section, 1 to 10 diameters long, picks up the resin under the hopper and advances it into the externally heated barrel to begin melting. The compression section or the transition zone, about 5 diameters long, compacts the loosely packed polymer feed and in the process eliminates air pockets. It melts and forms the resin into a continuous stream of molten material. The frictional force generated between the resin, the barrel wall, and the rotating screw(viscous energy dissipation) is an important energy source for melting the resin. The metering or pump section ensures a uniform ﬂow rate and generates the pressure needed to force the polymer melt through the rest of the extruder and out through the die. Screws are also sometimes described in terms of compression ratio, which is essentially the ratio of the channel depth of the ﬁrst turn at the rear end of the screw to that of the channel at the last turn. Screws vary from a compression ratio of two for a lowcompression screw to four for a high-compression screw.

Various modiﬁcations of the single screw design are available. Multiscrew extruders are also in current use for specialized application for which the single screw designs are inefﬁcient. Examples of such applications include production of large-diameter PVC pipe and processing of heat-sensitive materials or resins that must leave the die at relatively low temperatures. Screw conﬁguration for multiscrew

extruders may involve intermeshing, corotating, or counterrotating screws. Screws may also be nonintermeshing, of constant depth, or conical in shape.

The barrel of the extruder is normally a long tube. It is made of a special hard steel alloy to provide

resistance against wear and corrosion and has thickness sufﬁcient to withstand high internal pressure(about 10,000 to 20,000 psi) without failure. The barrel is equipped with systems for both heat input

and extraction. The heaters are arranged in zones and are usually made of cast aluminum. Both halves of the heater are clamped to the barrel to ensure intimate thermal contact. Heat is extracted either by air or a liquid coolant. The simplest design is to mount the coolant or blower under each heater. The heaters, operated manually or by automatic controllers, keep each zone of the extruders at a deﬁned temperature. The use of microprocessors for temperature control has proved increasingly successful.

The feed throat at the end of the barrel is generally jacketed for cold water circulation. This keeps the surfaces of the barrel section below the temperature that could cause premature softening of the polymer,which then sticks to and rotates with the screw. The resulting material buildup could seal off the screw channel and prevent the forward movement of the polymer — a phenomenon known as bridging.

As can be seen in Figure 11.2, the extruder is also equipped with a gearbox, thrust-bearing mechanism,and motor. The screw derives its power for rotation from an electric motor. Power requirements are in the range of 1 hp per 5 to 10 lb per hour of material passing through the extruder. The electric motor has a speed of about 1700 rpm, which is too fast for a direct connection to the screw, which has speeds in the range 20 to 200 rpm. It is therefore necessary to employ a gear reducer, which provides varying screw speeds by matching the speed of the drive motor and the rotating screw. Variable speed units can usually provide a change of screw speed from 8 to 1. This enables control of extruder output since there is a direct relation between the extruder pumping rate and the screw speed.

Copyright 2000 by CRC Press LLC

UNIT OPERATIONS IN POLYMER PROCESSING

285

The extruder screw is designed to develop the pressure required to pump the molten polymer through the die. This pressure also acts on the screw. Since the thrust bearing mechanism supports the drive mechanism into which ﬁts the shank of the screw, the thrust-bearing mechanism resists the axial thrust exerted by the molten polymer on the screw. Pressures of up to 2000 psi can be developed in many extruder operations.

Some polymers contain unreacted volatile monomer, moisture, and entrapped gases, which when emitted during the extrusion process could potentially contribute to poor product quality. Some extruders are provided with vents to remove these volatiles from the melt before it reaches the die. The vent is a hole in the barrel about screw diameter size, and located about three-fourths of the distance from the feed throat to the front of the barrel. In some cases, a vacuum is attached to the vent to facilitate gas removal.

The screw for a vented extruder, referred to as a two-stage screw, has a special design. The screw section under the vent has a deep channel. The section of screw before the vent can be considered a normal screw with feed, transition, and metering sections. The section following the vent consists of a

short transition zone and a metering section. The channels of the metering section after the vent are deeper than those of the metering section before the vent. This, coupled with the relatively higher channel depth under the vent, means that the channel is partially ﬁlled at and beyond the vent section and aids gas removal.

Example 11.1:The barrel of a 6-in. extruder must be able to withstand an internal pressure of 10,000 psi

without elastic deformation of 0.15%, at which the alloy will crack in tension. If the barrel material is

made of hard steel, estimate the thickness of the tube.

Solution:The stresses existing in the walls of a cylindrical vessel under pressure can be reduced to

(1) the tangential or hoop stress σh, (2) the radial stress σr, and (3) the longitudinal stress σl. For a

cylinder under internal pressure, σhand σl are tensile stresses while σr is a compressive stress. σl is

generally smaller (about half the magnitude) than σh and is not considered in connection vessel failure.

For a thick-walled vessel (i.e., where ro/ri = R > 1.2):

where Pi = internal pressure. The maximum allowable hoop stress σh = Eε.

σn

ip R R

=

+

(

)

−

2

2

1 1

E

psi

strain

psi

R

R

R

R

R

R r

r

in

r r

in

n

o

i

o i

for hard alloy= ×=

=

× ×

= ×

× =

+

(

)

−

−

(

) = +

−

(

) ===

=

− =

30 10

0 0015 30 10 4 5 10

4 5 10

10

1

1

4 5

1

1

4 5 1 5 5

1 25

1 25 7 5 1 5

6

6

4

4

4 2

2

2

2

2

ε

σ .

.

.

.

.

.

.

.

. .

. .

Copyright 2000 by CRC Press LLC

286

POLYMER SCIENCE AND TECHNOLOGY

B. EXTRUSION PROCESSES

The die shapes the polymer extrudate into the desired article. There are a large number of extrusion processes, the simplest of which is compounding. In one variation of extrusion, the die has a series of holes and as the polymer exudes from these holes it is cooled and cut into pellets. In pipe extrusion, the extrudate exiting the die is vacuum-sized and quenched in a water trough. Polymer melts, being viscoelastic, recover the stored elastic energy as they emerge from the die — a process known as die swell.

In pipe extrusion, die swell must be controlled to ensure that the pipe dimensions meet standard codes.

Proﬁle extrusion is similar to pipe extrusion. However, unlike pipes whose shape is round, hollow, and uniform, the shapes of proﬁles depend on the end product, which usually is the raw material for downstream processing.

Fibers of various gauges and lengths are obtained in ﬁber extrusion. These can range from monoﬁlament such as ﬁshing lines to hundreds of continuous ﬁlaments extruded from the same die and drawn to hair-sized thickness. The continuous ﬁlaments may be crimped for added bulk or made into staples.

Almost all electrical wire and cable insulation is currently done by covering the wires or cables with

one or more layers of thermoplastic insulation. These take different forms: wire strands may be covered with several layers by successive insulation; multiple preinsulated wires may be covered to form a single cable; or several bore wires may be drawn through the die simultaneously and covered with insulation forming a ribbon cable. In coextrusion, two or more different materials or the same material with two

different colors are extruded through the same die so that one material ﬂows over and coats the other.

Coextrusion is used to achieve different objectives: a solid cap may be extruded over a foamed core for overall weight reduction or to obtain insulation in addition to a serviceable outer surface; for materials

with surfaces sensitive to color, a virgin cap may be extruded over reground, or several different materials may be coextruded so that each material contributes a derived property to the end product.

III. INJECTION MOLDING2-4

Injection molding is one of the processing techniques for converting thermoplastics, and recently,thermosetting materials, from the pellet or powder form into a variety of useful products. Forks, spoons,computer, television, and radio cabinets, to mention just a few, are some of these products. Simply,injection molding consists of heating the pellet or powder until it melts. The melt is then injected into and held in a cooled mold under pressure until the material solidiﬁes. The mold opens and the product is ejected. The injection molding machine must, therefore, perform essentially three functions:

1. Melt the plastic so that it can ﬂow under pressure.

2. Inject the molten material into the mold.

3. Hold the melt in the cold mold while it solidiﬁes and then eject the solid plastic.

These functions must be performed automatically under conditions that ideally should result in a high quality and cost-effective part. Injection molding machines have two principal components to perform the cyclical steps in the injection molding process. These are the injection unit and the clamp unit (Figure 11.4). We now describe the operation of the various units of the injection molding machine that perform these functions.

A. THE INJECTION UNIT

The injection unit essentially has two functions: melt the pellet or powder and then inject the melt into the mold. It consists of the hopper, a device for feeding process material; a heated cylinder or chamber where the material is melted; and a device for injecting the molten material into the mold. In the early days when the amount of processed material was relatively small, the two functions of melting and injecting the polymer were accomplished by using a simple plunger machine (Figure 11.5). In this system, a measured volume of the plastic material is delivered into the heated cylinder from the hopper while the ram is retracted. At the beginning of the injection cycle, the plunger pushes forward and forces the material through the heated cylinder compacting it tightly behind and over the centrally located spreader or torpedo. The material is melted by heat convection and conduction. The sustained forward motion of the plunger forces the melt through the nozzle of the cylinder into the mold.

In the plunger-type machine, material ﬂow in the cylinder is essentially laminar. Consequently there is hardly any mixing in this system and, as such, large temperature gradients exist in the melt, and color

Copyright 2000 by CRC Press LLC

UNIT OPERATIONS IN POLYMER PROCESSING

287

blending is thus problematic. Also, as a result of the friction between the cold resin pellets in the neighborhood of the hopper and the barrel walls, a considerable loss of pressure, up to 80% of the total ram pressure, occurs. This necessitates long injection time. As indicated above, the resin is melted by heat conduction from the walls of the cylinder and the resin itself. Since plastics are poor heat conductors,high cylinder temperatures are required to achieve fast resin plasticization. This can result in the degradation of the material. To avoid such possible material deterioration, the heating of the cylinder is limited, and this also limits the plasticizing capacity of plunger-type injection machines.

Today, the plunger has been replaced almost totally by the plasticating screw. As described in Section II, the screw consists basically of three sections: the feed, the transition zone, and the metering section.

Melting normally starts halfway down the length of the screw at which point the depth of the screw

ﬂights decreases initiating the compression of the melt. This marks the beginning of the transition zone,which terminates at that metering section — the point where the depth of the ﬂights is minimum. A

Figure 11.4Major parts of a typical injection-molding machine. (From Weir, C.L., Introduction to Molding,Society of Plastics Engineers, CT, 1975. With permission.)

Figure 11.5Schematic diagram of a plunger-type injection molding machine. (From Weir, C.L., Introduction to Molding, Society of Plastics Engineers, CT, 1975. With permission.)

Copyright 2000 by CRC Press LLC

288

POLYMER SCIENCE AND TECHNOLOGY

number of screw conﬁgurations exist, including the mixing screw, the marblizing screw, and that with

a decompression zone geometry to permit venting and ridding the melted material of volatiles.

There are essentially two methods of using the plasticating screw. The ﬁrst is the screw-plunger system also called the two-stage or screw-pot system. The screw rotates in the heated barrel and consequently plasticizes the polymer material. The plasticized material is then transferred into a second heated cylinder from which it is injected into the mold by a plunger. Figure 11.6 shows the basic features of a screw-pot injection molding machine.

In the second approach developed in the mid-1950s, a reciprocating screw is employed. As the screw rotates, it picks up the material from the hopper. The material is melted primarily by the shearing action of the screw on the resin. The electrical heating bands attached to the barrel essentially provide start-up and compensate for heat losses. The rotation of the screw moves the melted material forward ahead of the screw. The pumping action of the screw generates back-pressure, which forces back the screw, the screw drive system, and the hydraulic motor when enough melted material required for a single shot has accumulated in front of the screw. As the screw moves backward, it continues to turn until it hits a limit switch,

which stops the rotation and backward movement. The location of the limit switch is adjustable and determines the shot size. Meanwhile the clamp ram has moved forward with the movable platen and closed the mold. When the backward movement of the screw is stopped, the hydraulic cylinders bring the screw forward rapidly and inject the melted material through the nozzle into the mold cavity. A ball check or

check ring on the end of the screw (valve) prevents the melt from leaking into the ﬂights of the screw during injection. Consequently, most of the melt is forced into the mold (Figure 11.7). The mold is cooled

and the part solidiﬁes. At the end of the predetermined period, the mold opens as the movable platen returns to its initial position and the part is ejected. The screw starts rotating, beginning the next cycle.

The plasticating screw-type machines obviate most of the problems associated with the plunger system. The resin is heated mainly by viscous heat generation as opposed to thermal conduction from cylinder walls. In addition, in contrast to the block of material in the barrel in plunger-type machines,

only a thin layer of material exists between the screw and the barrel walls and thus the resin is heated faster. Also in the screw-type machines, the melt is thoroughly mixed. Consequently, these machines produce a melt with a more uniform temperature and homogeneous color, high injection pressures, faster injection speeds and shorter cycles, and therefore higher production rates.

Figure 11.6Schematic drawing of injection end of two-stage screw-plunger machine. (From Kaufman, H.S.

and Falcetta, J.J., Eds., Introduction to Polymer Science and Technology, John Wiley & Sons, New York, 1977.

With permission.)

Copyright 2000 by CRC Press LLC

UNIT OPERATIONS IN POLYMER PROCESSING

289

Example 11.2:Explain the following observations:

a. Screw-machine-made end products generally have better physical properties, e.g., lower shrinkage, than the same products made from plunger-type machines.

b. Polymers like PVC and HDPE are easier to handle in screw machines than plunger machines.

Solution:

a. To a very large extent, high injection pressures create internal stresses in the molded part. The resulting part, consequently, has inferior physical properties and is vulnerable to rapid quality deterioration in use. Low injection pressures are therefore desirable. In plunger-type machines,there is usually excessive pressure loss. Therefore, injection pressures are necessarily high in these machines. In contrast, the same parts can be molded in reciprocating screw machines with much lower pressures. Indeed, pressures can be reduced to as much as one-half to two-thirds those of the plunger-type machines, particularly with high viscosity materials. Thus, parts

produced in reciprocating screw machines have better physical properties than the same part made from a plunger-type machine.

b. Although screw machines are more complicated than plunger type machines, they are also moreﬂexible and their operation and adjustment to varying molding conditions are simpler. Resin

hang-up and the attendant decomposition and the loss of physical properties due to overheating occur very rarely in screw machines. Also, it is much easier to keep the melt temperature within limits by the regulation of screw speed and barrel heating. Thus heat-sensitive polymers like PVC are easier to handle in screw-type machines. In addition, some polymers require a greater heat input to effect plasticization. For example, the heat requirement for high-density polyethylene (HDPE) is about 310 Btu/lb. As a result of the greater shearing action and the attendant viscous heat generated in screw-type machines, polymers like HDPE are easier to handle in these machines.

Figure 11.7Schematic diagrams of a screw-type injection-molding machine: (top) screw retracted, before injection; (bottom) screw forward, at end of shot. (From Weir, C.L., Introduction to Molding, Society of Plastics Engineers, CT, 1975. With permission.)

Copyright 2000 by CRC Press LLC

290

POLYMER SCIENCE AND TECHNOLOGY

B. THE PLASTICIZING SCREW

Given the relative advantages of screw type machines over plunger-type machines, it is instructive to examine the plasticizing screw more closely. The rotation of the screw generates a torque related to the power requirements according to Equation 11.1.

(11.1)

where rpm is revolution per minute of the screw. Recall that torque is the product of the tangential force

and the distance from the center of the rotating member. It is clear from Equation 11.1 that there is an inverse relation between the speed and the torque generated by the screw. Generally, a motor of a given horsepower has a ﬁxed speed. Consequently, a unit with a higher torque (lower speed) has a larger frame than that with a lower torque. The screw can be attached to the motor directly or through a gear train.

The latter provides an alternative mechanism of changing the speed and therefore the torque generated by the screw. A range of torque values is desirable for handling various materials due to the different

processing characteristics of polymers. For example, much higher torque is required to plasticize polycarbonate than polystyrene.

For a given horsepower, the slower the screw speed, the higher the torque developed. However, the yield strength, and therefore the torque a screw can sustain, varies as the cube of the root diameter of the screw. It follows that if the torque generated is too high, the yield strength of the screw material

may be exceeded, causing a shearing of the screw. On the other hand, if the screw speed (shear rate) is too high, the material may be degraded. As indicated earlier, plasticization of the polymer is a result of

the viscous energy developed from the work done by the rotating screw. In other words, the screw output is related to the energy developed from the shearing forces. Therefore, if different screw designs have similar efﬁciency, the maximum screw output is determined largely by the power rating of the screw.

Example 11.3:A plasticizing screw driven by a 50-hp motor is used to raise the temperature of the

polymer feed from 25°C to the processing temperature. Assuming a mechanical efﬁciency of 60% and

neglecting the energy required to pump the polymer and that from the heating bands, estimate the screw output if:

a. The processing temperature is 440°F and the speciﬁc heat of the polymer material is 0.8 Btu/lb °F.

b. The processing temperature is 500°F and the speciﬁc heat of the polymer material is 0.8 Btu/lb °F.

c. The processing temperature is 500°F and the speciﬁc heat of the polymer material is 0.4 Btu/lb °F.

Solution:a. Since the energy from the heating bands and the energy required to pump the polymer are to be neglected, the power supplied by the motor is converted into work by the screw. The viscous energy dissipated goes into melting the polymer.

Power = Cp Q (Tm – Tf)

Tm = temp of polymer melt

Tf = temp of polymer feed

Cp = speciﬁc heat of polymer material (assumed constant)

Q = Screw output (in mass/time)

If Power = hp, Q = lb/h, then since 1 Btu/h = 0.0004 hp, hp = 0.0004 Cp Q [Tm – Tf].

Horsepower hpTorque ft-lb( ) =( )[ ] [ ]Rpm5252

Q

hp

C T Tlb h

lb h

p m

f

=

−

(

) ( )

=

×

×

−

(

)

=

0 0004

50 0 6

0 0004 0 8 440 72

255

.

.

.

.

Copyright 2000 by CRC Press LLC

UNIT OPERATIONS IN POLYMER PROCESSING

291

Example 11.4:Explain the following observations:

a. It is generally necessary to mold plastics at the lowest possible melt temperature.

b. If two screws with different diameters but with the same L/D ratio are operated under identical conditions, the polymer material has a longer residence time in the larger diameter screw machine even though the machine output is the same. However, it is preferable sometimes to operate machines with the larger diameter screws.

Solution:

a. From Problem 11.3 it is obvious that raising the material processing temperature lowers output.

Also, it increases the cycle time because the mold cooling time is longer. Therefore, to maximize output and increase overall productivity, it is best to mold at the lowest possible melt temperature.

b. Productivity or machine output is the primary concern of injection molders. However, high screw

speeds and hence high productivity can result in material degradation and poor product quality.

Consequently, it is generally prudent to operate machines at reasonably slower speeds. But because of the inverse relation between torque and screw speed (Equation 11.1) for the same power input drive, the magnitude of the torque developed by the smaller diameter screw will be higher than that of the larger diameter screw and may be high enough to shear the screw.

Therefore, even when machine output is the same, larger diameter screws may be preferable to smaller ones to prevent possible screw damage.

C. THE HEATING CYLINDER

The heating or plasticizing cylinder of the injection molding machine is the primary element of the

machine. It is here that the polymer material is softened or conditioned for injection into the mold cavity where it is shaped. The temperature and pressure of the melt as it leaves the cylinder nozzle into the mold cavity are two important variables that determine product quality. Cylinders are generally rated on the basis of their plasticizing capacity which is the rate at which the given cylinder can condition a given polymer material into a state suitable for injection. As may be expected, for a given cylinder, this varies with the particular plastic material being processed because the molding (softening or melting)temperature, speciﬁc heat, thermal conductivity, and speciﬁc gravity — all of which contribute to the

complex heat generation and transfer processes which occur during processing — differ for various materials. Consequently, the plasticizing capacity of a machine is rated conventionally on the basis of one material — general purpose polystyrene, which is taken as the standard. The machine capacity with respect to other materials is then related to this standard material using the relative speciﬁc gravities of the two materials.

Table 11.2 gives the speciﬁc gravities of some plastic materials, while Tab 11.3 shows the appropriate cylinder heater inputs and power requirements of typical machine sizes.

Q

lb h

=

×

×

−

(

)

=

50 0 6

0 0004 0 8 500 72

219

.

.

.

Q

lb h

=

×

×

−

(

)

=

50 0 6

0 0004 0 4 500 72

438

.

.

.

Copyright 2000 by CRC Press LLC

292

POLYMER SCIENCE AND TECHNOLOGY

Example 11.5:An injection molding machine is rated 100 oz per shot. What is the plasticizing capacity(lb/h) of this machine if the total cycle time is 30 s? What is the average residence time of the material in the heating cylinder for an inventory weight of 50 oz? Estimate the plasticizing capacity of the heating cylinder for low density polyethylene.

Table 11.2Speciﬁc Gravities of Some Polymers

Resin

Speciﬁc Gravity

ABS

1.04

Acetal

1.42

Cellulose acetate

1.27

Cellulose acetate butyrate

1.19

Cellulose propionate

1.21

Ethyl cellose

1.10

Nylon

1.14

Polycarbonate

1.20

Polyethylene

Low density

0.92

High density

0.95

Poly(methyl methacrylate)

1.19

Polypropylene

0.90

Polystyrene

General purpose

1.05

High impact

1.04

Polyvinyl chloride Plasticized

1.20

Unplasticized

From Weir, C.L., Introduction to Molding, Society of Plastics Engineers, CT, 1975. With permission.

Table 11.3Cylinder-Heater Inputs and Power  Requirements Typical Machine Sizes

Shot  Size (oz)

Plasticizing  Capacity (lb/h)

Approximate  Heat Input (kW)

Screw Power  Input (hp)

1

17.5

2.0–2.5

3.5

3

45

2.8–4.1

5

6

80

4.4–5.2

10

9

125

8.5–9.0

15

12

220

9.0–10.5

25

24

250

10.6–12.0

40

40

400

15–20

50

60

440

20–25

60

80

700

25–30

75

100

750

30–40

90

150

850

40–50

100

200

1000

60–70

125

225

1500

68–75

150

350

1800

75–100

200

From Weir, C.L., Introduction to Molding, Society of Plastics Engineers,CT, 1975. With permission.

Copyright 2000 by CRC Press LLC

UNIT OPERATIONS IN POLYMER PROCESSING

293

Solution:The machine output or plasticizing capacity, Q, is the ratio of the shot weight W to the cycle time tc.

Residence or contact time in the heating cylinder, tc, is given by the inventory weight, Iw, divided by

the machine output Q.

D. THE CLAMP UNIT

The clamp unit or press end of the injection molding machine performs three functions: opens and closes the mold at appropriate times during the molding cycle; ejects the molded part; and provides enough

pressure to prevent the mold from opening due to the pressure developed in the mold cavity as it is ﬁlled with the melt by the injection unit. Injection pressures in the plasticating cylinder can range from

15,000 to 20,000 psi in a given system. As a result of possible pressure drops in the cylinder and the nozzle, the effective pressure within the mold cavity may be reduced to 25 to 50% of this value.

Consequently, the force needed to resist the premature opening of the mold and obtain an acceptable part can be quite large. For example, assuming a 50% pressure drop and using the upper possible pressure in the cylinder stated above, the melt pressure in the mold cavity becomes 10,000 psi. This translates into a clamp force of 5 tons/in2 of the projected area of the part. However, as a result of greater degree

of homogenization achievable in screw-type machines, the clamp tonnage required in these machines is generally less than in plunger-type machines.

The halves of the mold are attached to the platens, one of which is stationary and one of which moves as the clamp mechanism is opened or closed. Molds are generally designed so that the ejection side of the mold (mold core) is on the movable platen and the injection side of the mold (mold cavity) is on

the stationary platen, which must provide an entry for the nozzle of the plasticizing chambers. When

the mold opens, the movable platen must be moved sufﬁciently for the part to be ejected. Shrinkage

usually accompanies part solidiﬁcation and this results in the part sticking to the core as the mold opens.

Consequently, the movable platen is provided with an ejector or knockout system to eject the part. The

ejector usually consists of a hydraulically actuated ejector plate mounted off the back face of the movable

platen. The ejector system causes the knockout plate to change its location relative to the rest of the mold. The ejector pins attached to this plate push against the molded part and eject it from the mold.

The force required to eject the part is usually less than 1% of the nominal clamp force; its magnitude

depends on the part geometry, material, and packing pressure.

QW ozt s

W oz t s

lb oz

s

h

W t

lb h

Q

oz

lb h

c

c

c

= ( )( )( )( )=

= ×

=

1 16

3600 1

225

225 100 30

750

tIQ

t s

I oz Q lb h

s

w

w

=

( ) =



= × =

225

225 50

75015

Plasticizing capacity for LDPE=

×

=

0 93

1 05750 657

.

.

lb h

Copyright 2000 by CRC Press LLC

294

POLYMER SCIENCE AND TECHNOLOGY

There are essentially two categories of clamp systems for moving and locking the movable platen.

These are the mechanical (toggle) and hydraulic systems. The toggle system, which is used mainly in small tonnage (about 500 tons) equipment, is relatively inexpensive but requires good maintenance because wear reduces the clamping force. Hydraulic systems, used primarily in medium and large equipment (1500 to 2000 tons), are relatively slow acting but have the advantage of providing virtually limitless pressure selection, which can be followed continuously with a pressure gauge. Machine ﬂexibility permits the necessary adjustment to match mold thickness and settings.

E. AUXILIARY SYSTEMS

The operation of the injection and clamp units and other components of the injection molding machine(opening and closing of the mold and melting and injection of the polymer material) requires power,which is supplied by an electric motor. The orderly delivery of this power depends on auxiliary systems:the hydraulic and control systems. The hydraulic system, the muscle for most machines, transmits and controls the power from the electric motor to the various parts of the machine. Machine functions are regulated by a careful control of the ﬂow, direction, and pressure of the hydraulic ﬂuid. The elements of the hydraulic system for most injection molding machines are essentially the same: ﬂuid reservoir,pumps, valves, cylinders, hydraulic motors, and lines (Figure 11.8).

The pump driven by the electric motor draws oil from the reservoir and delivers it to the system through the suction ﬁlter. The restriction of oil ﬂow by the control valve and/or the resistance to movement of the cylinder compress the oil and lead to pressure buildup. A pressure buildup of appropriate magnitude drives the hydraulic cylinder, and if this pressure reaches that set for the relief valve, the valve opens and excess ﬂuid is bypassed to the reservoir. The opening of the relief valve decompresses the oil,converting the excess pressure energy into heat, which raises the oil temperature. The oil is cooled by passing it through a heat exchanger.

The injection molding operation involves a sequence of carefully ordered events, e.g., precise heat control and appropriate timing of injection pressures and cycles. The control system is the nerve center responsible for the orderly execution of the various machine functions. Over the years, the control system has developed from a collection of relays that perform logic, plug-in timers for timing functions, and

plug-in temperature controllers for cylinder temperature regulation to solid-state circuitry for the control of these functions to the current microcomputer control, which has greatly enhanced process control.

F. THE INJECTION MOLD

The injection mold is a series of steel plates, which when assembled produces the cavity that deﬁnes the shape of the molded part. Conventional molds consist of the mold frame, components, runners,cooling channels, and ejector system. The mold frame is a collection of steel plates that contain mold components and runners, cooling and ejection systems. Components are parts inserted into either bored holes or cutout pockets in the mold frame. The polymer melt enters into the mold cavity or cavities

through the runners, which are passages cut into the mold frame. The hot polymer material in the mold

Figure 11.8Elements of hydraulic system.

Copyright 2000 by CRC Press LLC

UNIT OPERATIONS IN POLYMER PROCESSING

295

is cooled by a coolant, usually water, which circulates through the cooling channels drilled at strategic

locations into the mold frame and components for proper mold temperature control. When the material

has cooled (hardened) sufﬁciently, the mold opens and the hardened part is removed from the mold by the ejector system.

Since the quality of the molded part depends to a large extent on the mold, it is essential to expand on the functions of the various parts of the mold. Details of mold components are shown in Figure 11.9.

The register or retainer ring, which is ﬁtted into the stationary platen, aligns the mold with the cylinder

nozzle. Sometimes, the retainer ring, as the name suggests, also acts as the retainer of the sprue bushing within the mold. The sprue is the pathway through which the molten polymer material is introduced
