Repository: jeffsking/WKB-OB

File: RAW_FULL/ima_sync/个人知识库/WKB/Resources/Ebook/INTRODUCTION_TO_PHYSICAL_POLYMER_SCIENCE.pdf.md (part 20 of 22)
---
1–2 for symmetrical polymers, and Tg/Tf 2–3 for nonsymmetrical polymers.

Deﬁnitions of symmetry differ, however. One method uses the appearance of atoms down the chain: if a central portion of the chain appears the same when viewed from both ends, it is symmetrical. However, even from the beginning,there were many exceptions to the above. The only rule obeyed in this regard is that Tg is always lower than Tf for homopolymers. This is because (a) the same kinds of molecular motion should occur at Tg and Tf, and (b) short-range order exists at Tg, but long-range order exists at Tf.

Boyer (9) has prepared a cumulative plot of Tg/Tf (see Figure 8.31). Region A (the old Tg/Tf 1–2) contains most of the polymers which are free from side groups other than H and F (and hence symmetrical) and contain such polymers as polyethylene, poly(oxymethylene), and poly(vinylidene ﬂuoride).

Region B contains most of the common vinyl, vinylidene, and condensation polymers such as the nylons. About 55% of all measured polymers lie in the band Tg/Tf = 0.667 ± 0.05 (9). Region C contains poly(a-oleﬁns) with long  alkyl side groups as well as other nontypical polymers such as poly(2,6-dimethylphenylene oxide), which has Tg/Tf approximately equal to 0.93. For an unknown polymer, then, the relationship Tg/Tf = 2–3 is a good way of providing an estimate of one transition if the temperature of the other is known.

8.9.4 Heat Distortion Temperature

While the glass transition and melting temperatures deﬁne the behavior of polymers from a scientiﬁc point of view, the engineers frequently depend on more practical tests. These tests work well for plasticized polymers, blends and composites of various types, and thermosets. These tests originated from the old idea of a softening temperature, sometimes deﬁned as the temperature in CH2 C

O

NH

n

x

406

GLASS–RUBBER TRANSITION BEHAVIOR

which a specimen could be easily penetrated with a needle. One such quantitative test is called the Vicat test, where a needle under 1000 g load penetrates the specimen 1 mm (132).

One of the more important of the practical tests is the heat distortion temperature (HDT). The HDT is deﬁned as the temperature at which a 100 mm length, 3 mm thick specimen bar at 1.82 MPa in a three-point bending mode deﬂects 0.25 mm. Young’s modulus at the HDT is 0.75 Gpa (133,134). For unﬁlled polymers, both the Vicat and the HDT tests usually record a temperature just above the glass transition temperature, or for melting conditions,just below the temperature of ﬁnal disappearance of crystallinity. For polymer blends, both the Vicat and the HDT will tend to reﬂect the properties of the continuous phase. If the polymer contains ﬁller which raises the modulus, the HDT will be somewhat increased.

8.9 EFFECT OF CRYSTALLINITY ON Tg 407

Figure 8.31 Range in Tg /Tf values found in the literature. Region A contains unsubstituted polymers. Region C includes poly(a-oleﬁns) with long side chains. Region B contains the majority of vinyl, vinylidene, and condensation polymers. The left ordinate is cumulative number, N,and the right ordinate is cumulative percentage of all examples reported as having the indicated Tg /Tf values (9).

8.10 DEPENDENCE OF Tg ON CHEMICAL STRUCTURE

In Section 8.9 some effects of crystallinity and hydrogen bonding on Tg were considered. The effect of molecular weight was discussed in Section 8.7, and the effect of copolymerization was discussed in Section 8.8. This section discusses the effect of chemical structure in homopolymers.

Boyer (135) suggested a number of general factors that affect Tg (see Table

8.11). In general, factors that increase the energy required for the onset of  molecular motion increase Tg; those that decrease the energy requirements lower Tg.

8.10.1 Effect of Aliphatic Side Groups on Tg

In monosubstituted vinyl polymers and at least some other classes of polymers, ﬂexible pendant groups reduce the glass transition of the polymer by acting as “internal diluents,” lowering the frictional interaction between chains.

The total effect is to reduce the rotational energy requirements of the  backbone.

The aliphatic esters of poly(acrylic acid) (136), poly(methacrylic acid) (137),and other polymers (138) (see Figure 8.32) (139) show a decline in Tg as the number of —CH2— units in the side group increases. At still longer aliphatic side groups, Tg increases as side-chain crystallization sets in, impeding chain motion. In this latter composition range the materials feel waxy. In the ultimate case, of course, the polymer would behave like slightly diluted polyethylene. For cellulose triesters (37) the minimum in Tg is observed at the  triheptanoate, probably because of the increased basic backbone stiffness.

8.10.2 Effect of Tacticity on Tg

The discussion so far in this chapter has assumed atactic polymers, which with a few exceptions are amorphous. Other stereo isomers include isotactic and syndiotactic polymers (see Section 2.3).

The effect of tacticity on Tg may be signiﬁcant, as illustrated in Table 8.12(140,141). Karasz and MacKnight (141) noted that the effect of tacticity on Tg is expected in view of the Gibbs–DiMarzio theory (Section 8.6.3.1). In disubstituted vinyl polymers, the energy difference between the two predominant rotational isomers is greater for the syndiotactic conﬁguration than for the iso408

GLASS–RUBBER TRANSITION BEHAVIOR

Table 8.11 Factors affecting Tg (135)

Increase Tg

Decrease Tg

Intermolecular forces

In-chain groups promoting ﬂexibility

High CED

(double-bonds and ether linkages)

Intrachain steric hindrance

Flexible side groups

Bulky, stiff side groups

Symmetrical substitution

8.10 DEPENDENCE OF Tg ON CHEMICAL STRUCTURE 409

Figure 8.32 Effect of side-chain lengths on the glass transition temperatures of polymethacrylates [ (S. S. Rogers and L. Mandelkern, J. Phys. Chem., 61, 985, 1957)]; poly-palkyl styrenes [• (W. G. Bard, J. Polym. Sci., 37, 515, 1959)]; poly-a-oleﬁns [ (M. L. Dannis,J. Appl. Polym. Sci., 1, 121, 1959; K. R. Dunham, J. Vandenbergh, J. W. H. Farber, and L. E.

Contois., J. Polym. Sci., 1A, 751, 1963)]; and polyacrylates [ (J. A. Shetter, Polym. Lett., 1,209, 1963)] (139).

Table 8.12 Effect of tacticity on the glass transition temperatures of polyacrylates and polymethacrylates (141)

Tg (°C)

Polyacrylates

Polymethacrylates

Dominantly

Dominantly

100%

Side Chain

Isotactic Syndiotactic Isotactic Syndiotactic Syndiotactic

Methyl

10

8

43 (50)*

105 (123)*

160

Ethyl

-25

-24

8

65

120

n-Propyl

—

-44

—

35

—

Iso-Propyl

-11

-6

27

81

139

n-Butyl

—

-49

-24

20

88

Iso-Butyl

—

-24

8

53

120

Sec-Butyl

-23

-22

—

60

—

Cyclo-Hexyl

12

19

51

104

163

*Tg (M = •), K. Ute, N. Miyatake, and K. Hatada, Polymer, 36, 1415 (1995).

tactic conﬁguration. In monosubstituted vinyl polymers, where the other substituent is hydrogen, the energy difference between the rotational states of the two pairs of isomers is the same.Thus the acrylates in Table 8.12 have the same Tg for the two isomers, whereas the methacrylates show distinctly different Tg’s, with the isotactic form always having a lower Tg than the syndiotactic form.

8.11 EFFECT OF PRESSURE ON Tg

The discussion above has assumed constant pressure at 1 atm (1 bar). Since an increased pressure causes a decrease in the total volume [see equation (8.8)],an increase in Tg is expected based on the prediction of decreased free volume.

Tamman and Jellinghaus (142) showed that a plot of volume versus pressure at a temperature near the transition shows an elbow reminiscent of the volume–temperature plot (see Figure 8.9). If the temperature is raised at elevated pressures, Tg will in fact show a corresponding increase (see Figure 8.33)(143).

410

GLASS–RUBBER TRANSITION BEHAVIOR

Figure 8.33 Glass transition versus pressure for various substances (143).

The results in Figure 8.33 can easily be interpreted in terms of the freevolume theory of Tg. In developing the WLF equation (Section 8.6.1.2), it was shown that the free-volume fraction at any temperature above Tg could be expressed f = f0 + af (T - Tg). If the free-volume compressibility is bf, then

(8.78)

where Tg(0) refers to the glass transition at zero pressure. Under particular glass transition temperature and pressure conditions, ft,p = f0 and equation(8.78) becomes

(8.79)

By differentiating with respect to pressure (144–147)

(8.80)

a relation strongly reminiscent of Ehrenfest’s (90) relation for the change of a second-order transition temperature with pressure,

(8.81)

where the D sign refers to changes from below to above Tg [see also equation(8.69)]. Several representative values of ∂Tg/∂P are shown in Table 8.13 (139).

Since Da  af  4.8 ¥ 10-4 deg-1, bf  Db may be estimated. For polystyrene,Table 8.13 predicts a Tg rise of 31°C for a rise in pressure per 1000 atm, in agreement with Figure 8.33.

TV

C

dT dP

p

g

D

D

D D

a b

a

=

=

∂∂

ÊË

ˆ¯ =

T P

g

f

f

f

D D

b a

a

b

f g

g

f

T T

P

- ( )

[

] =

0

f

f

T T

P

t p

f

g

f

, = + - ( )[ ] -0 0a b

8.11 EFFECT OF PRESSURE ON Tg 411

Table 8.13 Pressure coefﬁcients of the glass transition temperatures for selected materials (139)

Material

Tg (°C)

dTg/dP (K/atm)

Natural rubber

-72

0.024

Polyisobutylene

-70

0.024

Poly(vinyl acetate)

25

0.022

Rosin

30

0.019

Selenium

30

0.015–0.004a

Salicin

46

0.005

Phenolphthalein

78

0.019

Poly(vinyl chloride)

87

0.016

Polystyrene

100

0.031

Poly(methyl methacrylate)

105

0.020–0.023

Boron trioxide

260

0.020

a The variation is probably due to the different compressibilities of ring and chain material.

For polyurethanes, Quested et al. (148) found that Dbf /Daf was greater than dTg/dP, except at pressures close to 1 bar. At high pressures, dTg/dP reached a limiting value of 10.4°C/kbar. The effect of pressure has been studied for ultrasonic frequencies (149) and fracture stress differences (150).

In the above, it was demonstrated that an increase in pressure can bring about vitriﬁcation. This result is important in engineering operations such as molding or extrusion, where operation too close to Tg (1 bar) can result in a stiffening of the material.

Thus we may refer to a glass transition pressure. In a broader sense, the glass transition is multidimensional. We could also refer to the glass transition molecular weight (Section 8.7), the glass transition concentration (for diluted or plasticized species), and so forth.

The solubility parameter can also be estimated with the aid of measurements as a function of hydrostatic pressure. Thus

(8.82)

where a represents the isobaric volume thermal expansion coefﬁcient and b the isothermal compressibility; see Section 8.1.4. Since b is the most difﬁcult of the three terms in equation (8.82), it is the most likely to be the unknown.

8.12 DAMPING AND DYNAMIC MECHANICAL BEHAVIOR

When the loss modulus or loss tangent is high, as in the glass transition region,the polymers are capable of damping out noise and vibrations, which, after all,are a particular form of dynamic mechanical motion. This section describes some of the aspects of behavior of a polymer under sinusoidal stresses at constant amplitude.

If an applied stress varies with time in a sinusoidal manner, the sinusoidal stress may be written

(8.83)

where w is the angular frequency in radians, equal to 2p ¢ ¥ frequency. For Hookian solids, with no energy dissipated, the strain is given by

(8.84)

For real materials, the stress and strain are not in phase, the strain lagging behind the stress by the phase angle d. The relationships among these parameters are illustrated in Figure 8.34. Of course, the phase angle deﬁnes an inphase and out-of-phase component of the stress, s ¢ and s ≤, as deﬁned in Section 8.1.

e e w= 0 sin t s s w= 0 sin t da

b

= ÊËˆ¯ÏÌÓ¸˝˛T1 2

412

GLASS–RUBBER TRANSITION BEHAVIOR

Then the relationships between the in-phase and out-of-phase components and d are given by

(8.85)(8.86)The dynamic moduli may now be written

(8.87)

(8.88)

(8.89)

In terms of complex notation,

(8.90)(see Section 8.1) and

(8.91)where, of course, E≤/E¢ = tan d.

Again, the logarithmic decrement, D, may be deﬁned as the natural logarithm of the amplitude ratio between successive vibrations (see Section 8.3.4).

This is a measure of damping. The quantity tan d is related to the logarithmic decrement,

E E E E= = ¢ + ¢¢( )* 2 2 1 2 E E iE* = ¢ + ¢¢

E

E E

* = = ¢ + ¢¢( )se002 2 1 2¢¢ =¢¢=

E

E

s e

d

0

* sin

¢ =¢=

E

E

s e

d

0

* cos

¢¢ =

s s d0 sin

¢ =

s s d0 cos

8.12 DAMPING AND DYNAMIC MECHANICAL BEHAVIOR 413

Figure 8.34 Simple dynamic relationships between stress and strain, illustrating the role of the phase angle.

(8.92)

where p ¢ = 3.14. The heat energy per unit volume per cycle is H = p¢E≤A20,where A0 is the maximum amplitude, and Hooke’s law is valid. Further relationships are given in Section 10.2.4, where damping is related to models.

Hence both the loss tangent and the logarithmic decrement are proportional to the ratio of energy dissipated per cycle to the maximum potential energy stored during a cycle.

These loss terms are at a maximum near the glass transition or a secondary transition. This phenomenon is widely used in engineering for the construction of objects subject to making noise or vibrations. Properly protected by high damping polymers, car doors close more quietly, motors make less noise,and mechanical damage to bridges through vibrations is reduced.

It must be mentioned that the glass transition can be broadened or shifted through various chemical and physical means. These include the use of plasticizers, ﬁllers, or ﬁbers, or through the formation of interpenetrating polymer networks. In this last case the very small phases are formed with variable composition and molecular chains trapped by cross-links promote juxtaposition of the two molecular species. A very broad glass transition may result, spanning the range of the two homopolymer transitions. Thus with cross–poly(ethyl acrylate)–inter–cross–poly(methyl methacrylate), which is composed of chemically isomeric polymers, glass transition behavior 100°C wide is obtained(31,151,152) (see Figure 8.35) (151). Conversely, objects such as rubber tires must be built of low damping elastomers, lest they overheat in service and blow out; see Section 9.16.2.

D

D

@ ¢@¢ ¢¢¢

p d p

tan

E E

414

GLASS–RUBBER TRANSITION BEHAVIOR

Figure 8.35 Damping as a function of temperature for several polymers. Composition A is an IPN. Note that it damps nearly evenly over a broad temperature range. Compositions B through F are various homopolymers and copolymers that damp over narrow temperature ranges (151).

8.13 DEFINITIONS OF ELASTOMERS, PLASTICS, ADHESIVES, AND FIBERS

This chapter began with an overall approach to the behavior of polymers as a function of temperature. Cast in another way, at ambient temperatures a polymer will be above, below, or at its glass transition temperature, with concomitant properties. Other ways of dividing polymers are according to the presence or absence of crystallinity (Chapter 6) or according to the presence or absence of cross-linking (Chapter 9).

In a certain simpliﬁed sense, deﬁnitions are given below that will help identify polymers found in the everyday world with their scientiﬁc properties.

1. An elastomer is a cross-linked, amorphous polymer above its Tg. An example is the common rubber band.

2. An adhesive is a linear or branched amorphous polymer above its Tg. It must be able to ﬂow on a molecular scale to “grip” surfaces. (This deﬁnition is not to be confused with polymerizable adhesive materials,present in monomeric form. These are “tacky” or “sticky” only in the partly polymerized state. Frequently they are cross-linked “thermoset,”ﬁnally. Contact with the surface to be adhered must be made before gelation, in order to work.) An example is the postage stamp adhesive, composed of linear poly(vinyl alcohol), which is plasticized by water (or saliva) from below its Tg to above its Tg. On migration of the water away from the adhesive surface, it “sticks.”

3. A plastic is usually below its Tg if it is amorphous. Crystalline plastics may be either above or below their Tg’s.

4. Fibers are always composed of crystalline polymers. Apparel ﬁber polymers are usually close to Tg at ambient temperatures to allow ﬂexibility in their amorphous portions.

5. House coatings and paints based on either oils or latexes are usually close to Tg at ambient temperatures. A chip of such material is usuallyﬂexible but not rubbery, being in the leathery region (see Section 8.2.2).

REFERENCES

1. A. Kaye, R. F. T. Stepto, W. J. Work, J. V. Aleman, and A. Ya. Malkin, Pure and

Applied Chem., 70, 701 (1998).

2. J. D. Ferry, Viscoelastic Properties of Polymers, 3rd, ed., Wiley, New York, 1980,

Chap. 1.

3. L. E. Nielsen and R. F. Landel, Mechanical Properties of Polymers and Composites, 2nd ed., Dekker, New York, 1994.

4. B. Du, J. Liu, Q. Zhang, and T. He, Polymer, 42, 5901 (2001).

5. R. Glazebrook, ed., Dictionary of Applied Physics, Vol. 1, Macmillian, London,

1922, pp. 175–176, 244–245.

REFERENCES 415

References

References

References

References

References

2. Name and give a one-sentence deﬁnition of each of the three theories of

the glass transition.

3. Polystyrene homopolymer has a Tg = 100°C, and polybutadiene has a

Tg = -90°C. Estimate the Tg of a 50/50 w/w statistical copolymer,

poly(styrene–stat–butadiene).

4. A new linear amorphous polymer has a Tg of +10°C. At +25°C, it has a

melt viscosity of 6 ¥ 108 poises. Estimate its viscosity at 40°C.

5. Deﬁne the following terms: free volume; loss modulus; tan d; stress relaxation; plasticizer; Schatzki crankshaft motions; At; WLF equation; compressibility; Young’s modulus.

6. As the newest employee of Polymeric Industries, Inc., you are attending

your ﬁrst staff meeting. One of the company’s most respected chemists is

speaking:

“Yesterday, we completed the preliminary evaluation of the newly synthesized thermoplastic, poly(wantsa cracker). The polymer has a melt viscosity of 1 ¥ 105 Pa·s at 140°C. Our characterization laboratory reported

a glass transition temperature of 110°C.”

“You know our extruder works best at 2 ¥ 102 Pa·s,” broke in the mechanical engineer, “and you know poly(wantsa cracker) degrades at 160°C.

Therefore we won’t be able to use poly(wantsa cracker)!”

As you reach for your trusty calculator to estimate the melt viscosity of

poly(wantsa cracker) at 160°C to make a reasoned decision of your own,

you realize suddenly that all eyes are on you.

(a) What is the melt viscosity of poly(wantsa cracker) at 160°C?

(b) Can Polymeric Industries use the polymer? If not, what can they do to the polymer to increase usability?

(c) What is the structure of poly(wantsa cracker), anyway?

7. Draw a log E–temperature plot for a linear, amorphous polymer.

(a) Indicate the position and name the ﬁve regions of viscoelastic  behavior.

(b) How is the curve changed if the polymer is semicrystalline?

(c) How is it changed if the polymer is cross-linked?

(d) How is it changed if the experiment is run faster—that is, if measurements are made after 1 s rather than 10 s?

In parts (b), (c), and (d), separate plots are required, each change properly labeled. E stands for Young’s modulus.

8. During a coffee break, two chemists, three chemical engineers, and

an executive vice president began discussing plastics. “Now everyone

knows that such materials as plastics, rubber, ﬁbers, paints, and adhesives

have very little in common,” began the executive vice president. “For

STUDY PROBLEMS 421

example, nobody manufactures plastics and paints with the same equipment . . .” Even though you are the most junior member of the group, you interrupt; “That last may be so, but all those materials are closely related because . . .”

Complete the statement in 100 words or less. If you think that the above materials are in fact not related, you have 100 words to prove the executive vice president correct.

9. Brieﬂy discuss the salient points in the derivation of the WLF  equation.

10. Prepare a “box score” table, laying out the more important advantages and disadvantages of the three theories of the glass transition.

11. A new polymer has been synthesized in your laboratory, and you are proudly discussing the ﬁrst property studies when your boss walks in. “We need a polymer with a cubic coefﬁcient of thermal expansion of less than 4 ¥ 10-4 deg-1 at 50°C. Can we consider your new stuff?”

Your technician hands you the sheet of paper with available data:

Your boss adds, “By the way, the Board meets in 30 minutes. Any answer by then would surely be valuable.” You begin to tear your hair out by its roots, wondering how you can solve this one so fast without going back into the lab, since there really isn’t much time.

12. The Tg of poly(vinyl acetate) is listed as 29°C. If 5 mol% of divinyl benzene is copolymerized in the polymer during polymerization, what is the new glass transition temperature?

13. Noting the instruments mentioned in Section 8.3, what instrument would you most like to have in your laboratory if you were testing (a) each of the three theories of Tg, (b) the molecular weight dependence of Tg, (c)the effect of cross-linking on Tg. Defend your choice.

14. A new atactic polymer has a Tg of 0°C. Your boss asks, “If we made  the isotactic form, what is its melting temperature likely to be?” Suddenly,you remember that back in college you took physical polymer  science. . . .

15. Rephrase the deﬁnitions in Section 8.13, and use other examples.

16. Your assistant rushes in with a new polymer. “It softens at 50°C,” she says.

“Is it a glass transition or a melting temperature?” you ask.

“How would I know?” she answers. “I never took physical polymer science!”

Describe two simple but foolproof experiments to distinguish between the two possibilities.

Tg

R

= ∞= ¥

∞

- -

100

5 5 10 4

1

C

at 150 C

a

.

deg

422

GLASS–RUBBER TRANSITION BEHAVIOR

17. A piece of polystyrene is placed under 100 atm pressure at room temperature. What is the fractional volume decrease?

18. What is the free volume of polystyrene at 100°C? What experimental or theoretical evidence supports your conclusion?

19. A rubber ball is dropped from a height of 1 yard and bounces back 18 in.

Assuming a perfectly elastic ﬂoor, approximately how much did the ball heat up? The heat capacity, Cp, of SBR rubber is about 1.83 kJ kg-1 ·K-1.

20. Write a 100- to 125-word essay on the importance of free volume in polymer science. This essay is to be accompanied by at least one ﬁgure,construction, or equation illustrating your thought train.

21. A new polymer was found to soften at 50°C. Several experiments were performed to determine if the softening was a glass transition or a melting point.

(a) In interpreting the results for each experiment separately, was it a glass transition? a melting transition? cannot be determined for sure?or was there some mistake in the experiment?

(b) What is your reasoning for each decision?

APPENDIX 8.1 MOLECULAR MOTION NEAR THE GLASS TRANSITION 423

Figure P8.21 Laboratory studies of transitions.

† Reprinted in part from L. H. Sperling. J. Chem. Ed., 59, 942 (1982).

APPENDIX 8.1 MOLECULAR MOTION NEAR THE  GLASS TRANSITION†

The following experiment is intended for use as a classroom demonstration and takes about 30 minutes. Place the Superball® in the liquid nitrogen 30

minutes before class begins. Have a second such ball for comparison of  properties.

Experiment

Time: Actual laboratory time about 1 hour

Level: Physical Chemistry

Principles Illustrated:

1. The onset of molecular motion in polymers.

2. The inﬂuence of molecular motion on mechanical behavior.

Equipment and Supplies:

One solid rubber ball (a small Superball® is excellent)

One hollow rubber ball (optional)

One Dewar ﬂask of liquid nitrogen, large enough to hold above rubber balls

One ladle or spoon with long handle, to remove frozen balls (alternately, tie balls with long string)

One yardstick (or meter stick)

One clock (a watch is ﬁne)

One hard surface, suitable for ball bouncing (most ﬂoors or desks are  suitable)

First, place the yardstick vertical to the surface and drop Superball®from the top height; record percent recovery (bounce). Remove Superball®from liquid nitrogen, and record percent bounce immediately and each  succeeding minute (or more often) for the ﬁrst 15 minutes, then after 20 and 25 minutes and each 5 minutes thereafter until recovery equals that ﬁrst obtained.

For the hollow rubber ball, ﬁrst observe toughness at room temperature,then cool in liquid nitrogen, then throw hard against the ﬂoor or wall. Observe the glassy behavior of the pieces and their behavior as they warm up. The experimenter should wear safety glasses.

For extra credit, obtain three small dinner bells; coat two of them with any latex paint. (Most latex paints have Tg near room temperature.) After drying,ring the bells. Place one coated bell in a freezer, and compare its behavior cold to the room-temperature coated bell. How can you explain the difference observed?

Another related experiment involves dipping adhesive tape into liquid nitrogen. Outdoor gutter drain tapes are excellent because of their size.

Compare the stickiness of the tape before and after freezing. (Note again the deﬁnition of an adhesive.)

424

GLASS–RUBBER TRANSITION BEHAVIOR

On warming the frozen solid rubber ball, the percent recovery (bounce)versus time will go through a minimum at Tg, as shown in Figure A8.1.1.

Below Tg, the ball is glassy and bounces much like a marble. At Tg, the bounce is at a minimum owing to conversion of kinetic energy to heat. (The ball actually warms up slightly.) Above Tg, normal rubber elasticity and bounce characteristics are observed.

It should be mentioned that the Superball® is based on cross-linked polybutadiene. Thus, its glass transition temperature is close to -85°C. The  Superball® gets its extra bounce because it is made under compression (A1).

When the pressure is released, the surface of the Superball® attains a certain degree of orientation and stretching on expansion. This results in a phenomenon related to the trampoline effect. See Chapter 9 for more detail on rubber  elasticity.

REFERENCE

A1. N. A. Stingley, U.S. Pat. 3,241,834 (1966).

For an experiment emphasizing rolling friction near Tg, see G. B. Kauffman,S. W. Mason, and R. B. Seymour, J. Chem. Ed., 67, 198 (1990).

REFERENCE 425

Figure A8.1.1 Ball bounce recovery.

9

CROSS-LINKED POLYMERS AND RUBBER ELASTICITY

427

An elastomer is deﬁned as a cross-linked amorphous polymer above its glass transition temperature. Elastomers may be stretched substantially reversibly to several hundred percent. While most of this chapter explores the behavior of elastomers, the study of cross-linking is more general. If the cross-linked polymer is glassy, it is often called a thermoset. Below, the terms elastomer and rubber are often used interchangably.

9.1 CROSS-LINKS AND NETWORKS

During reaction, polymers may be cross-linked to several distinguishable levels. At the lowest level, branched polymers are formed. At this stage the polymers remain soluble, sometimes known as the sol stage. As cross-links are added, clusters form, and cluster size increases. Eventually the structure becomes inﬁnite in size; that is, the composition gels.At this stage a Maxwellian demon could, in principle, traverse the entire macroscopic system stepping on one covalent bond after another. Continued cross-linking produces compositions where, eventually, all the polymer chains are linked to other chains at multiple points, producing, in principle, one giant covalently bonded molecule.

This is commonly called a polymer network.

9.1.1 The Sol–Gel Transition

The reaction stage referred to as the sol–gel transition (1–3) is called the gel point. At the gel point the viscosity of the system becomes inﬁnite, and the

Introduction to Physical Polymer Science, by L.H. Sperling

ISBN 0-471-70606-X Copyright © 2006 by John Wiley & Sons, Inc.

equilibrium modulus climbs from zero to ﬁnite values. In simple terms the polymer goes from being a liquid to being a solid. There are three different routes for producing cross-linked polymers:

1. Step polymerization reactions, where little molecules such as epoxies(oxiranes) react with amines, or isocyanates react with polyols with functionality greater than two to form short, branched chains, eventually condensing it into epoxies or polyurethanes, respectively. Schematically

(9.1)

2. Chain polymerization, with multifunctional molecules present. An example is styrene polymerized with divinyl benzene.

3. Postpolymerization reactions, where a linear (or branched) polymer is cross-linked after synthesis is complete. An example is the vulcanization of rubber with sulfur, which will be considered further below.

The general features of structural evolution during gelation are described by percolation (or connectivity) theory, where one simply connects bonds (orﬁlls sites) on a lattice of arbitrary dimension and coordination number (4–6).

Figure 9.1 (6) illustrates a two-dimensional system at the gel point. It must be noted that gels at and just beyond the gel point usually coexist with sol clusters. These can also be seen in Figure 9.1. It is common to speak of the conB

nA A + mB

B

AB

AB

BA

BA AB

428

CROSS-LINKED POLYMERS AND RUBBER ELASTICITY

Figure 9.1 A square lattice example of percolation, at the gel point (6). Note structures that span the whole “sample.”

version factor, p, which is the fraction of bonds that have been formed  between the mers of the system; see Section 3.7. For the two-dimensional schematic illustrated in Figure 9.1, p = 1–2 yields the gel point.

9.1.2 Micronetworks

A special type of network exists that involves only one or a few polymer chains. Thus microgels may form during specialized reaction conditions where only a few chains are interconnected.

Globular proteins constitute excellent examples of one-molecule micronetworks (7), where a single polymer chain is intramolecularly cross-linked; see Figure 9.2 (8). Here, disulﬁde bonds help keep the three-dimensional structure required for protein biopolymer activity.

Such proteins may be denatured by any of several mechanisms, especially heat. Thus, when globular proteins are cooked, the intramolecular cross-links become delocalized, forming intermolecular bonds instead. This is the major difference between raw egg white and hard-boiled egg white, for example.

Fully cross-linked on a macroscopic scale, polymer networks fall into different categories. It is convenient to call such polymers, which are used below

9.1 CROSS-LINKS AND NETWORKS 429

Figure 9.2 The structure of ribonuclease A, a micronetwork of one chain. Note cysteine–cysteine bonds (8).

their glass transition temperature, thermosets, since they are usually plastics incapable of further ﬂow. On the other hand, those networks that are above their glass transition temperature are rubbery unless very heavily cross-linked.

While all these kinds of cross-linked polymers are important, the remainder of this chapter is devoted primarily to amorphous, continuous polymer  networks above their glass transition temperature, the regime of rubber  elasticity.

While the rubber elasticity theory to be described below presumes a randomly cross-linked polymer, it must be noted that each method of network formation described above has distinctive nonuniformities, which can lead to signiﬁcant deviation of experiment from theory. For example, chain polymerization leads ﬁrst to microgel formation (9,10), where several chains bonded together remain dissolved in the monomer. On continued polymerization, the microgels grow in number and size, eventually forming a macroscopic gel.

However, excluded volume effects, slight differences in reactivity between the monomer and cross-linker, and so on lead to systematic variations in crosslink densities at the 100- to 500-Å level.

9.2 HISTORICAL DEVELOPMENT OF RUBBER

9.2.1 Early Developments

A simple rubber band may be stretched several hundred percent; yet on being released, it snaps back substantially to its original dimensions. By contrast, a steel wire can be stretched reversibly for only about a 1% extension. Above that level, it undergoes an irreversible deformation and then breaks.This longrange, reversible elasticity constitutes the most striking property of rubbery materials. Rubber elasticity takes place in the third region of polymer viscoelasticity (see Section 8.2) and is especially concerned with cross-linked amorphous polymers in that region.

Columbus, on his second trip to America, found the American Indians playing a game with rubber balls (11,12) made of natural rubber. These crude materials were un-cross-linked but of high molecular weight and hence were able to hold their shape for signiﬁcant periods of time.

The development of rubber and rubber elasticity theory can be traced through several stages. Perhaps the ﬁrst scientiﬁc investigation of rubber was by Gough in 1805 (13). Working with unvulcanized rubber, Gough reached three conclusions of far-reaching thermodynamic impact:

1. A strip of rubber warms on stretching and cools on being allowed to contract. (This experiment can easily be conﬁrmed by a student using a rubber band. The rubber is brought into contact with the lips and stretched rapidly, constituting an adiabatic extension. The warming is easily perceived by the temperature-sensitive lips.)

430

CROSS-LINKED POLYMERS AND RUBBER ELASTICITY

2. Under conditions of constant load, the stretched length decreases on heating and increases on cooling. Thus it has more retractive strength at higher temperatures. This is the opposite of that observed for most other materials.

3. On stretching a strip of rubber and putting it in cold water, the rubber loses some of its retractile power, and its relative density increases. On warming, however, the rubber regains its original shape. In the light of present-day knowledge, this last set of experiments involved the phenomenon known as strain-induced crystallization, since unvulcanized natural rubber crystallizes easily under these conditions.

In 1844 Goodyear vulcanized rubber by heating it with sulfur (14). In modern terminology, he cross-linked the rubber. (Other terms meaning crosslinking include “tanning” of leather, “drying” of oil-based paints, and “curing”of inks.) Vulcanization introduced dimensional stability, reduced creep andﬂow, and permitted the manufacture of a wide range of rubber articles, where before only limited uses, such as waterprooﬁng, were available (15). (The“MacIntosh” raincoat of that day consisted of a sandwich of two layers of fabric held together by a layer of unvulcanized natural rubber.)

Using the newly vulcanized materials, Gough’s line of research was continued by Kelvin (16). He tested the newly established second law of thermodynamics with rubber and calculated temperature changes for adiabatic stretching. The early history of rubber research has been widely reviewed(17,18).

All of the applications above, of course, were accomplished without  an understanding of the molecular structure of polymers or of rubber in  particular. Beginning in 1920, Staudinger developed his theory of the  long-chain structure of polymers (19,20). [Interestingly Staudinger’s view  was repeatedly challenged by many investigators tenaciously adhering to ring formulas or colloid structures held together by partial valences (21).] See Appendix 5.1.

9.2.2 Modern Developments

In the early days the only elastomer was natural rubber. Starting around 1914,a polymer of 2,3-dimethylbutadiene known as methyl rubber was made in Germany. This was replaced by a styrene–butadiene copolymer called  Buna-S (butadiene–natrium–styrene), where natrium is, of course, sodium.

This sodium-catalyzed copolymer, as manufactured in Germany in the period from about 1936 to 1945 had about 32% styrene monomer (22).

In 1939 the U.S. government started a crash program to develop a manufactured elastomer, called the Synthetic Rubber Program (23). The new material was called GR-S (government rubber-styrene). GR-S was made by emulsion polymerization. While the Bunas was catalyzed by sodium, the latter was catalyzed by potassium persulfate. Incidentally, the emulsiﬁer in those

9.2 HISTORICAL DEVELOPMENT OF RUBBER 431

days was ordinary soap ﬂakes. Both materials played crucial roles in World War II, a story told many times (23–25).

While Buna-S had about 32% styrene monomer (22), the GR-S material,started a few years later with the beneﬁt of the German recipe, had about 25%styrene (26). This difference in the composition was important for lowering the glass transition temperature. Using the Fox equation, equation (8.73), with a Tg of polystyrene of 373 K, and that of polybutadiene of 188 K, Table 8.7,values of Tg for Buna-S and GR-S are estimated at -47 and -58°C, respectively. Noting that winter temperatures in European Russia reach -40 to -51°C (27), lore has it that use of Buna-S seriously inﬂuenced the winter Russian campaigns.

Today, SBR elastomers are widely manufactured with only minor improvements in the GR-S recipe. One such is the use of synthetic surfactants as emulsiﬁers. These and other improvements allow the production of more uniform latex particles.

9.3 RUBBER NETWORK STRUCTURE

Once the macromolecular hypothesis of Staudinger was accepted, a basic understanding of the molecular structure was possible. Before cross-linking,rubber (natural rubber in those days) consists of linear chains of high molecular weight. With no molecular bonds between the chains, the polymer mayﬂow under stress if it is above Tg.

The original method of cross-linking rubber, via sulfur vulcanization, results in many reactions. One such may be written

(9.1a)

where R represents other rubber chains.

Two other methods of cross-linking polymers must be mentioned here. One is radiation cross-linking, with an electron beam or gamma irradiation. Using polyethylene as an example,

C

2 CH2

CH3

CH CH2 + sulfur

C

CH S

CH3

CH CH2

S

S

CH CH

CH

C

S R

CH3

432

CROSS-LINKED POLYMERS AND RUBBER ELASTICITY

(9.2)

Another method involves the use of a multifunctional monomer in the simultaneous polymerization and cross-linking of polymers. Taking poly(ethyl acrylate) as an example, with divinyl benzene as cross-linker,

where the upper and lower reactions take place independently in time.

After cross-linking, ﬂow of one molecule past another (viscoelastic behavior) is suppressed. Excluding minor impurities, an object such as a rubber band can be considered as one huge molecule. [It fulﬁlls the two basic requirements of the deﬁnition of a molecule: (a) every atom is covalently bonded to every other atom, and (b) it is the smallest unit of matter with the characteristic properties of rubber bands.]

The structure of a cross-linked polymer may be idealized (Figure 9.3). The primary chains are cross-linked at many points along their length. For materials such as rubber bands, tires, and gaskets, the primary chains may have molecular weights of the order of 1 ¥ 105 g/mol and be cross-linked (randomly)every 5 to 10 ¥ 103 g/mol along the chain, producing 10 to 20 cross-links per primary molecule. It is convenient to deﬁne the average molecular weight between cross-links as Mc and to call chain portions bound at both ends by cross-link junctions active network chain segments.

In the most general sense, an elastomer may be deﬁned as an amorphous,cross-linked polymer above its glass transition temperature (see Section 8.12).
