Repository: jeffsking/WKB-OB

File: RAW_FULL/ima_sync/个人知识库/WKB/Resources/Ebook/polymer-science-and-technology_compress.pdf.md (part 20 of 30)
---
into the mold cavity area or the runner system from the cylinder nozzle. The sprue is generally made

as small as practical since large diameter sprues have been known to require longer cooling time and consequently prolong cycle time beyond what is usually necessary for part thickness. In some newer

mold designs, the sprue is completely eliminated.

The front clamp plate, which houses the retaining ring and sprue bushings, is used to support the

stationary half of the mold, including the front cavity plate. The cavity (cavities) of the part to be molded

is contained in the cavity plate in either of two ways. In one case the cavity is drilled directly into the

steel plate, and in the other the cavity plate provides sockets for the insertion of cavities that have been constructed separately. The rear cavity plate, mounted on the rear support plate, contains the core section of the molded part or second half of the mold cavity. The leader (guide) pins and guide pin bushings

are housed in the front cavity and rear cavity plates, respectively. The passage of the guide pins through the bushings ensures that the plates are properly aligned during closing of the mold. The knockout and reset pins are mounted on a series of plates that compose the ejector plate. At appropriate times during the molding cycle, these pins pass through holes in the cavity and cavity retainer plates and make contact with either the molded part to effect its ejection or the stationary cavity plate to initiate the movement

of the pin plate back in readiness for the next injection shot. The movable half of the mold is anchored

to the movable platen by the rear clamp plate.

As the mold cavity is ﬁlled with polymer melt, the pressure increase within the cavity can produce

stresses of up to 10,000 to 180,000 psi in the mold cavity material. The resulting deformation is substantial

but can be accommodated provided the elastic limit of the material is not exceeded. However, where

the dimensional tolerance of the molded part is critical, it is imperative that the mold material modulus

is sufﬁciently stiff to ensure part dimensional accuracy. Maintenance of proper temperature of the mold

cavity and core is also necessary in this respect as well as for the production of a molded part with good physical and mechanical properties. Dimensional accuracy of the part also demands that the dimensions

Figure 11.9Exploded view of a six-plate mold base. (From Weir, C.L., Introduction to Molding, Society of Plastics Engineers, CT, 1975. With permission.)

Copyright 2000 by CRC Press LLC

296

POLYMER SCIENCE AND TECHNOLOGY

of the mold be slightly larger than those of the molded part so as to compensate for the shrinkage that normally accompanies the solidiﬁcation of a polymer melt. Finally, a good surface appearance of the

molded part such as luster and smoothness requires a polished mold cavity.

Runners are the channels through which the polymer melt is fed into the mold cavities from the

cylinder nozzle. In a multicavity mold, it is necessary to ﬁll all the mold cavities simultaneously and

uniformly. Control of the size of the runners provides a means of controlling the ﬂow resistance and

balancing the ﬂow into the mold cavities. In most multicavity molds, the runners form part of the mold

frame. Consequently, the ejected part is accompanied by the runner system, which must be removed and, in the case of thermoplastics, reground for reuse. The use of the hot runner mold whereby the runner channels are heated to keep the polymer in the molten state, eliminates this need for plastic runner separation and avoids possible generation of scrap material. With proper machine operation, a hot runner mold requires a smaller amount of melt per shot than an equivalent cold runner mold, leading to reduced injection time and faster cycles.

Runners feed the mold cavities through the gates. The gate of an injection mold is one of its most vital components. The size, type, and location of the gate affect production rate and the quality of the molded part. As the polymer melt ﬂows into the mold cavity, pressure in the cavity builds up and, if not

controlled, can develop an undesirable magnitude. Control of pressure in the cavity requires that the gate freeze as soon as sufﬁcient material has been fed into the mold cavity and only to the point where available pressure is sufﬁcient to cause resumption and maintenance of adequate melt ﬂow. If the gate freezes prematurely, the mold will not be completely ﬁlled and/or adequately packed to compensate for shrinkage. This produces a warped and unacceptable part. If, on the other hand, the mold cavity is ﬁlled and the gate takes too long to freeze, the resultant back pressure causes the still-hot polymer melt toﬂow back out of the mold into the nozzle and cylinder when the ram or screw is withdrawn.

Finally, to conclude this section, we brieﬂy address mold cooling and the associated shrinkage and possible warpage of the molded part. As we discussed earlier, to complete the injection cycle the polymer melt injected into the mold cavity must be cooled to such a stage that the solidiﬁed part can be ejected.

Ideally the temperature distribution of the mold surface should be uniform so as to ensure uniform

temperature reduction, even shrinkage, and reduced warpage tendency of the molded part. This demands that the size and distribution of the cooling lines be such that cooling rate is highest near the gating and sprue where the melt temperature is highest and lowest in areas farthest from these points.

You will recall from our discussion in Chapter 5 that polymers undergo a reduction in speciﬁc volume

(shrinkage) as they undergo a phase transformation from the molten to the solid state. The severity of this dimensional change varies with the nature of the polymer: crystalline polymers are more seriously affected than amorphous polymers. Therefore, a certain amount of mold shrinkage is inevitable in polymer molding operations. For most applications, this can be accommodated by proper mold design. However, for sophisticated parts and those parts that require close tolerance, mold shrinkage assumes an added importance This must be addressed not only through mold design but by a more careful control of operating conditions.

Polymer molecules generally assume a random orientation in the melt. As the melt is forced through the gate during mold ﬁlling, polymer molecules tend to lose this random orientation and align themselves along the direction of ﬂow. The polymer material that comes into contact with the much colder mold surface chills

rapidly and becomes frozen in place. Meanwhile, the melt not yet in contact with the mold surface continues to move. The frictional forces (shearing stresses) between the moving and stationary polymer material, which are generally high, stretch the polymer molecules in the direction of ﬂow. This orientation of the polymer

molecules results in orientation strains or built-in stresses in the molded part. The relaxation of these stresses in the ejected part leads to a further or postmold shrinkage of the molded part. Uneven shrinkage causes the part to warp, particularly in large, thick, and ﬂat molded articles and may lead to part rejection.

Example 11.6:Explain the following observations:

a. Nonferrous metals are used in injection molds for cavity and core components but must be

properly supported on steel forms.

b. The dimensions of the mold cavity are generally made larger than those of the molded part to

allow for the shrinkage that occurs when the molten polymer cools. Typical shrinkage allowances

for some plastics are shown in Table E11.6.

Copyright 2000 by CRC Press LLC

UNIT OPERATIONS IN POLYMER PROCESSING

297

Solution:

a. The surface ﬁnish of the mold cavity contributes to the surface appearance (luster and smoothness)of an injection-molded part. Consequently, mold cavities must be properly polished. Nonferrous

metals are generally softer and easier to polish than hardened steel. To ensure the dimensional accuracy of the ﬁnished part, the surface temperature of injection mold cavities and cores must

be maintained at appropriate temperatures during operation. Nonferrous metals with their high

thermal conductivities ensure uniform temperature distribution. However, nonferrous metals are

not sufﬁciently stiff and therefore are susceptible to permanent deformation that may affect not

only the surface appearance but also the dimensional accuracy of the molded part. Consequently,it is often necessary to support nonferrous metals on the much stiffer hardened steel.

b. On cooling from the viscous state (melt), crystalline polymers shrink more than amorphous polymers

because the process of crystallization involves a considerable contraction of volume. Poly(methyl

methacrylate) and polystyrene are amorphous, while nylon and polyethylene are crystalline.

Example 11.7:Explain and comment on the following observation: prevention of excessive shrinkage

of a molded part requires molding at low injection temperatures, running a cold mold, or operating at

high melt pressures, whereas reduction of part warpage calls for maximum injection pressure.

Solution:Polymeric materials exhibit a marked decrease in speciﬁc volume (shrink) as they are cooled

from the melt. Crystalline materials shrink more than amorphous materials as a result of the more ordered molecular arrangement. The amount of shrinkage is determined by the rate of quenching or temperature drop from the injection temperature to the mold temperature. Lowering the injection temperature reduces

this temperature drop and consequently reduces shrinkage. High mold temperature allows the polymer melt to cool more slowly, promotes Brownian movement, and thus facilitates a more ordered molecular

arrangement. On the other hand, running a cold mold essentially freezes in the amorphous arrangement of the melt. This in effect translates into a higher speciﬁc volume or a reduction in part shrinkage.

As the hot material comes into contact with the cold mold surface, it solidiﬁes and shrinks. Operating

at high injection pressures results in a compression of the material and therefore permits more material to ﬂow into the mold cavity and compensate for the shrinkage. The increased mold packing that is

associated with high injection pressures means that more material can be packed into a given volume,therefore reducing shrinkage.

Warpage is due largely to the internal stress developed in the molded part during the molding operation.

Molding at high injection temperatures tends to diminish the elastic memory of the polymer melt and

thus reduce the tendency to create stresses that might cause warpage. As indicated above, the faster the cooling rate of the polymer melt, the more disorder the molecular arrangement of the resulting solidiﬁed

material and consequently the greater the built-in stresses in the molded part. Operating high mold

temperatures allows the molecular rearrangement that is required for stress relief and thus a reduction of the internal stresses that cause part warpage. Low injection pressures lead to the generation of much lower orientation strain.

It is obvious from this discussion that procedures for reducing part shrinkage work in direct opposition

to those required for preventing its warpage. Therefore, the injection molding of a trouble-free part

requires a careful balancing of these operating conditions.

Table E11.6Shrinkage Allowances for Some Polymers

Polymer

Shrinkage Allowance (in./in.)

Poly(methyl methacrylate)

0.006

Nylon

0.023

Polyethylene

0.023

Polystyrene

0.006

Copyright 2000 by CRC Press LLC

298

POLYMER SCIENCE AND TECHNOLOGY

IV. BLOW MOLDING4,5,8

Blow molding is a process used extensively for the production of bottles and other hollow plastic items with thin walls. Blow-molded objects may range in size from less than 1 oz to a few hundred gallons.

A. PROCESS DESCRIPTION

The blow molding process consists of a sequence of steps leading to the production of a hollow tube or parison from a molten thermoplastic resin. This is then entrapped between the two halves of a mold of the desired shape. Air, usually at about 100 psi, is blown into the soft parison, expanding it against the contours of the cold mold cavity. The part is cooled and removed from the mold, and where necessary the excess plastic material or ﬂash accompanying the molded part is trimmed and reclaimed for reuse.

The blow molding process therefore involves essentially two properly synchronized operations:parison formation from the plastic material and blowing the parison into the shape of the desired part.

There are two techniques for plasticizing the resin for parison formation. These are extrusion blow molding (which is the most common method and which is characterized by scrap production) and injection blow molding. The latter process is versatile and scrap free and is beginning to be more understood and accepted by processors.

B. EXTRUSION BLOW MOLDING

In extrusion blow molding, an extruder, as described in Section II, is used to plasticize the resin and form the parison. The process may be continuous or intermittent. In the continuous process, a continuous parison is formed at a rate synchronized with the rates of part blowing, cooling, and removal. Two general mold clamp mechanisms are used for part formation from the extruded parison. In the ﬁrst arrangement or shuttle system, the blowing station is situated on one or both sides of the extruder. As soon as an appropriate length of parison is extruded, the clamp mechanism moves from the blowing station to a position under the die head, captures and cuts the parison, and then returns to the blowing station for part blowing, cooling, and removal. This ensures that there is no interference with parison formation. In the second or rotary system, a number of clamping stations are mounted on a vertical or horizontal wheel. As the wheel rotates at a predetermined rate, blowing stations successively pass the parison head(s) where it is entrapped for subsequent part formation. In this case, parison entrapment and blowing, part cooling, and removal occur simultaneously in a number of adjacent blowing stations.

In the intermittent extrusion process, molding, cooling, and part removal take place under the extrusion head. An extruder system, which may be of the reciprocating screw, ram accumulator, or accumulator head type, extrudes the parison in a downward direction where it is captured at the proper time between the two halves of the mold. The part is then formed and ejected and a new cycle begins (Figure 11.10).

As the name suggests, in the intermittent extrusion blow molding process, parison formation is not continuous. For example, with the reciprocating screw machine, after the parison is extruded, melt is accumulated in front of the screw causing a retraction of the screw. After the molded part has cooled and the mold opens and ejects the part, the screw is immediately pushed forward by hydraulic pressure,forcing the melt into the die to initiate the formation of the next parison.

Figure 11.10 Schematic of the blowing stage. (a) The molten, hollow tube — the parison or preform — is placed between the halves of the mold; (b) the mold closes around the parison; (c) the parison, still molten, is pinched off and inﬂated by an air blast that forces its wall against the inside contours of the cooled mold; (d) when the piece has cooled enough to have become solid, the mold is opened and the ﬁnished piece is ejected. (From Kaufman, H.S. and Falcetta, J.J., Eds., Introduction to Polymer Science and Technologies, John Wiley & Sons,New York, 1977. With permission.)

Copyright 2000 by CRC Press LLC

UNIT OPERATIONS IN POLYMER PROCESSING

299

C. INJECTION BLOW MOLDING

The injection blow molding process is a noncontinuous cyclic process consisting essentially of two phases. In the ﬁrst phase, a preform is molded by injecting melted plastic into a steel mold cavity where it is kept hot and conditioned. In the second or subsequent phase, the preform is metered into the blow mold where the blowing operation takes place to form the ﬁnal part. The major advantages of injection blow molding are the quality of the molded part and productivity. There is no ﬂash production. Therefore,the molded part neither has a pinch-off scar from ﬂash nor requires additional trimming or other ﬁnishing steps for waste retrieval. Also, the molded parts show hardly any variation in weight, wall thickness,and volume from the accurately molded preform. However, only blow-molded parts with limited size

and shape and without handles are feasible with the injection blow molding process.

V. ROTATIONAL MOLDING 4,5

A. PROCESS DESCRIPTION

Rotational molding is a process used for producing hollow, seamless products having heavy and/or complex shapes. In rotational molding a premeasured amount of powder or liquid polymer is placed in the bottom half of the mold, and the two halves of the mold are locked together mechanically. The mold is then rotated continuously about its vertical and horizontal axes to distribute the material uniformly over the inner surface of the mold (Figure 11.11). The rotating mold then passes through a heated oven.

As the mold is heated, the powdered polymer particles fuse forming a porous skin that subsequently melts and forms a homogeneous layer of uniform thickness. In the case of a liquid polymer, it ﬂows over and coats the mold surface and then gels at the appropriate temperature. While still rotating axially,the mold passes into a cooling chamber where it is cooled by forced air and/or water spray. The mold is then moved to the work station and opened, and the ﬁnished solid part whose outside surfaces and contour faithfully duplicate those of the inner mold surface is removed. The mold is recharged for the next cycle.

B. PROCESS VARIABLES

Different types of heating systems, including hot air, molten salts, or circulation of oil through a jacketed

mold have been used. The essential requirement of any heating system is to ensure that the mold is heated uniformly and at a properly controlled rate so that the desired part thickness is obtained without causing resin degradation. Given the potential hazards and maintenance problems associated with the use of molten salts, the use of hot oil has gained wide commercial acceptance because of the relatively cleaner, cheaper, and safer operation involved.

Figure 11.11 Schematic diagram of rotation molding showing major and minor axes of rotation.

Copyright 2000 by CRC Press LLC

300

POLYMER SCIENCE AND TECHNOLOGY

While the heating cycle has virtually no effect on the properties of the ﬁnished part, the cooling rate determines part shrinkage, ﬁnal density, brittleness, and other physical properties. Mold cooling is accomplished by the use of forced air and/or application of water spray.

Rotational molding machines vary from the simple one-arm rotocast system with capability for

producing parts of up to 20 gal size to the industrially predominant three-arm machines that are capable of producing up to 5000 gal capacity tanks. In the latter case, each arm is always in one of the three stations: load-unload, oven, or cooling. More recently, shuttle-type machines with molds mounted on large self-driven shuttle carts have been developed. The carts move on tracks from the oven to the cooling chamber. These machines can make products of much larger capacities. Rotational molding machines with microprocessor controls and other solid-state devices for regulating operating variables such cycle time, oven temperature, rotational speed ratio (ratio of the speed of major to minor axis), and fan and water on–off times are now available.

The rotational molding operation involves neither high pressure nor shear rates. In addition, precise metering of materials is not crucial. Therefore, rotational molding machinery is relatively cheap and has a more extended lifetime. Other advantages of rotational molding include favorable cost–performance(productivity) ratio, absence of additional ﬁnishing operations even of complex parts, minimal scrap generation, and capability for simultaneous production of multiple parts and colors.

Example 11.8: Explain the variation in the physical properties of rotational molded parts from polypropylene and polystyrene shown in Table E11.8 with changes in the cooling cycle

Solution: A reduction in cooling time means faster cooling rates of the rotational molded parts. This

is accompanied by marked changes in the physical properties of the part from polypropylene (crystalline polymer). On the other hand, the cooling rate has little effect on the part from polystyrene (amorphous polymer). A longer cooling time permits a greater ordered molecular arrangement in the crystalline polymer. The resultant enhanced crystallinity leads to higher speciﬁc gravity and shrinkage and reduced brittleness. Cooling rates do not seriously affect molecular arrangement in the amorphous polymer.

VI. THERMOFORMING4,5

Thermoforming is a process for forming moderately complex shaped parts that cannot be injection molded because the part is either very large and too expensive or has very thin walls. It consists essentially of two stages: elevation of the temperature of a thermoplastic sheet material until it is soft and pliable and forming the material into the desired shape using one of several techniques.

A. PROCESS DESCRIPTION

Thermoforming techniques may be grouped into three broad categories: vacuum, mechanical, and air blowing processes.

1. Vacuum Forming

The vacuum forming process is shown schematically in Figure 11.12. The plastic sheet is clamped in place mechanically and heated. A vacuum is then placed beneath the hot elastic sheet, and this makes atmospheric pressure push the sheet down onto the contours of the cold mold. The plastic material cools down, and after an appropriate time the cooled part is removed.

Table E11.8 Physical Properties of Rotational Molded Parts

Polypropylene

Polystyrene

Cooling Time

Cooling Time

Property

10 min

2 min

10 min

2 min

Speciﬁc gravity

0.96

0.90

1.20

1.19

Shrinkage

0.040

0.015

0.003

0.004

Elongation at break (%)

300

100

1.5

1.3

Copyright 2000 by CRC Press LLC

UNIT OPERATIONS IN POLYMER PROCESSING

301

2. Mechanical Forming

In this case, a hot sheet is stretched over a mold or matched molds without the use of air or pressure.

For example, in matched mold forming, the heated sheet is clamped over a female mold or draped over the mold force (male mold) (Figure 11.13). The two molds are then closed. The resulting part has excellent dimensional accuracy and good reproduction of the mold detail, including any lettering and grained surfaces.

3. Air Blowing Process

Here compressed air is used to form the sheet. In one variation, a plastic sheet is heated and sealed across the female cavity (Figure 11.14). Air at controlled pressure is introduced into the mold cavity.

This blows the sheet upward into an evenly stretched bubble. A plug which ﬁts roughly into the mold

cavity descends on the sheet. When the plug reaches its lowest possible position, a vacuum or, in some cases, air under pressure is used to complete part formation.

Figure 11.12 Steps in vacuum forming process.

Figure 11.13 Steps in mechanical forming process.

Copyright 2000 by CRC Press LLC

302

POLYMER SCIENCE AND TECHNOLOGY

From the foregoing discussion, it is evident that the basic steps in the thermoforming process involve a sequence of operations: loading the sheet or web through the system in increments and heating, forming,and cooling. Other secondary functions that may be integrated into the process include trimming and other ﬁnishing operations. Thermoforming machinery is categorized on the basis of the arrangement for performing these operations. In single station machines, the loading, heating, forming, cooling, and unloading operations are performed in succession. Consequently, even though these machines are versatile, they are characterized by comparatively long cycle times. With in-line machines, which are quite popular in the packaging industry, the different operations are performed simultaneously in a multistation in-line system. In this case, therefore, the cycle time is determined by the longest operation in the entire process. The third category of thermoforming machines is the rotary type, which is supported on a horizontal circular frame that has three work (and possibly other secondary stations for the loading–unloading, heating, and forming (possibly secondary) operations. By rotating the cut sheets sequentially from station to station, the rotary machine conﬁguration is well suited for high production rates.

Molds for the thermoforming process may be made of wood, metal, or epoxy and are relatively cheap.

They are provided with vents to allow trapped air to escape and release possible pressure buildup.

Temperature control, as we shall see in the following discussion, determines part quality. It is, therefore,crucial that mold temperature is controlled properly. The mold is consequently provided with channels

for the passage of the cooling liquid.

Figure 11.14 Steps in air-blowing thermoforming process.

Copyright 2000 by CRC Press LLC

UNIT OPERATIONS IN POLYMER PROCESSING

303

B. PROCESS VARIABLES

Thermoplastic materials, in general, can be stretched when hot. However, the degree of success in forming a part from a hot, stretched sheet material depends on the particular resin, its molecular weight,and processing conditions like forming temperature and speed. We recall that the thermal response of thermoplastic polymers depends ﬁrst on whether the material is amorphous or crystalline and to some extent on their molecular weights. When heated, crystalline polymers undergo a rather abrupt phase transformation from the solid to the ﬂuid state, while amorphous polymers undergo a more gradual transformation. For a given resin, the degree of ﬂuidity depends on molecular weight and the processing temperature. The higher the molecular weight, the higher the melt strength and consequently the greater the capacity of the material to be deep-drawn, which is a necessary condition for the proper formation of intricate parts. On the other hand, materials that are too ﬂuid at the forming temperature are susceptible to tearing, leading to the production of bad quality parts. Given the inﬂuence of forming temperature on part quality, it is necessary to ensure that sheets have a uniform temperature distribution. This also calls for a uniform sheet thickness. A variation in sheet thickness causes a nonuniform sheet temperature distribution resulting in uneven pulling and possible tearing of the sheet. It is also essential to recognize that variation of shrinkage with sheet orientation can generate forming problems. If there is excessive differential shrinkage due to sheet orientation, the pull from the clamping frames during forming becomes unbalanced and the sheet could be pulled out.

VII. COMPRESSION AND TRANSFER MOLDING 4,5

The two most widely used methods for molding thermoset are compression and transfer molding. Thermosets, you will recall, undergo a permanent set, i.e., become essentially insoluble and infusible under the action of heat. Consequently, techniques for fabricating thermosets must take due cognizance of and make allowance for the fact that sprues, runners, and gates are not reusable and therefore constitute rejects.

A. COMPRESSION MOLDING

In compression molding, a preweighed amount of material is loaded into the lower half of a heated mold or cavity. The force plug (plunger) is lowered into the cavity, and pressure, which can range from 20 to 1000 tons, is applied to the powder (Figure 11.15). Under heat and pressure, the powder melts and ﬂows into all parts of the mold cavity, the resin cross-links thus becoming irreversibly hardened. After an

appropriate time, the mold is opened and the part is ejected while still hot (usually under gravity) and allowed to cool outside the mold.

The machinery for compression molding is relatively simple, consisting essentially of two platens, which when brought together, apply heat and pressure to the mold material to form a part of desired shape. The

Figure 11.15 Schematic of a compression molding operation showing material before and after forming.

Copyright 2000 by CRC Press LLC

304

POLYMER SCIENCE AND TECHNOLOGY

platens move vertically, with the cavity usually mounted at the bottom so molding material can be loaded into it. Material may also be a preform, in which case it has been preheated. Material ﬂow, cure time, and the ultimate properties of the molded part depend on the mold temperature, which therefore must be adequately controlled. A number of heating systems are employed for heating the molds. Steam heating provides uniform mold temperature but is limited to temperatures below 200°C. Electrical heating is both clean and easy and enjoys wide usage. Circulated hot oil also provides uniform heat. Most thermosets emit volatile gases or moisture during cure, and escape avenues must be provided for such volatiles to facilitate processing and obtain good quality parts. This is usually accomplished by opening the mold slightly. With modern compression molding machines various degrees of automation for feeding the material and ejecting the molded part are possible. This is achieved by the use of microprocessor controllers.

One of the major advantages of compression molding is that it is relatively inexpensive because of its simplicity. Also, since there are no sprues, runners, and gates, material waste is reduced considerably.

The consistency of part size is good and the absence of gate and ﬂow marks reduces ﬁnishing costs.

B. TRANSFER MOLDING 4,5

In transfer molding, (Figure 11.16) a measured charge of preheated thermoset material is placed in a separate or auxiliary heated chamber called the pot. A plunger is then used to force the molten material out of the pot through the runner system into the closed mold cavity where curing occurs. As the material enters the mold, the air from the mold cavity escapes through vents located strategically on the mold.

At the end of the cure cycle, the entire shot, including the gates, runners, sprues, and excess material remaining in the pot (referred to as cull) is ejected simultaneously with the molded part. If held for too

long in the pot or cylinder, the thermosetting material could cure prematurely into a solid mass.

Consequently, only sufﬁcient material for a single shot is loaded at one time. In addition, preheating the material is necessary in transfer molding. When cold, the material ﬂows relatively slowly. In this case,the ﬁrst material to enter the cavity could cure prematurely resulting in overall improper material mix.

This can result in poor product quality in terms of the surface ﬁnish and mechanical properties.

Transfer molding has comparatively shorter cycle and loading times than compression molding. Thick sections that cure evenly can be molded; however, mold costs are generally higher, and greater volumes of scrap are generated because of the presence of gates, runners, and sprues.

Examples 11.9: Explain why compression molding of thermoplastics is limited to small quantity

production while screw injection molding is thermoset is also currently used on a limited scale.

Solution: In compression molding of thermoset, once the resin is cured the molded part can be ejected while still hot and allowed to cool outside the mold. On the other hand, compression molding of

thermoplastics involves heating followed by cooling to solidify the molded part. Therefore, in compression molding of thermoplastics the relatively longer heat-and-chill cycle times involved are uneconomical

for large volume production.

Figure 11.16 Schematic of a transfer molding operation.

Copyright 2000 by CRC Press LLC

UNIT OPERATIONS IN POLYMER PROCESSING

305

In screw injection molding of thermoplastics, the viscous heat generated assists in melting the resin material; during processing the resin is always held in the cylinder during and between shots. However,with thermoset, to avoid resin precure, not only must the barrel and material temperatures be carefully controlled, the resin cannot be held at high temperature for any length of time before molding.

VIII. CASTING5

In the casting process, a liquid material is poured into a mold and allowed to solidify by physical (e.g.,cooling) or chemical (e.g., polymerization) means resulting in a rigid object that generally reproduces the mold cavity detail with great ﬁdelity. A large number of resins are available and a variety of molds and casting methods are used in casting processes. Therefore, the choice of liquid material, mold type,and casting technique is determined by the particular application.

A. PROCESS DESCRIPTION

In casting processes, the resin material is added with an appropriate amount of hardener, catalyst, or accelerator, mixed manually or mechanically, and then poured into a mold, which is normally coated

with a mold-release agent. Air is removed if necessary and the resin is allowed to solidify. The casting

process is relatively slow and employs comparatively cheap equipment. Molds for casting processes are fabricated from a wide variety of materials, including wood, plaster and clay, glass, metal, rubber and

latex (for ﬂexible molds), and plastics. To facilitate the removal of the cast part from the mold, moldreleasing agents such as high melting waxes, silicone oils, greases, and some ﬁlm-forming agents are used to coat the mold. Among other considerations, the choice of mold-release agents is based upon the absence of interaction between the resin system and the release agent.

The setting of the resin material is generally exothermic and is usually accompanied by a reduction

in volume. For example, in the casting of acrylic, the amount of heat evolved is about 13.8 kcal/mol,

while the volume reduction can be as large as 21%. The quantity of heat liberated depends on the size,but is independent of the shape of the casting. However, the rate of heat dissipation depends both on the size and shape of the casting.

Therefore, different methods have to be employed in casting thick or thin sections. Thin sections can

be cast at room temperature with minimal possibility of cracking of the casting since heat can be

dissipated rapidly. On the other hand, with thick sections, particularly those whose shapes limit the rate

of heat removal, large temperature gradients exist between the interior and exterior sections of the casting.

This generates internal stresses and enhances the possibility of cracking of the cast part. In this case,therefore, where the quantity of heat liberated cannot be changed, the rate of heat dissipation is controlled by carefully selecting the hardener and a mold material with appropriate thermal properties and by using a possible stepwise increase in casting temperature. To reduce shrinkage and the attendant built-in stresses in the cast part, ﬂexibilizers, diluents, ﬂexibilized resins or hardeners, or ﬁllers are used.

B. CASTING PROCESSES

1. Casting of Acrylics

Acrylic castings are prepared with polymers derived from methacrylic ester monomers. They usually consist of poly(methyl methacrylate) or its copolymers as the major component modiﬁed with small

amounts of other monomers. Acrylic castings are made by heating the monomers or partially polymerized syrups containing 0.02 to 0.1% radical initiator (e.g., peroxide or azo-bis-isobutyronitrile) in a mold.

Syrups are prepared by dissolving ﬁnely divided polymer in the monomer. As indicated earlier, the polymerization reaction involved in the acrylic casting process is exothermic and is usually accompanied by about 15 to 21% volume shrinkage. Because of the exothermic nature of this reaction, measures are usually taken to deal with the problems of heat removal and residual stresses in the casting.

The outstanding optical properties of acrylic casting make acrylic sheets invaluable in applications where excellent transparency and resistance to UV are imperative. The fabrication of acrylic sheets therefore predominates in the acrylic casting process. Cast acrylic resins also account for most of the embodiments used for decorative or study purposes. In this case, hard polymers of ethyl or methyl methacrylate are used. Rods and tubes are also prepared from acrylic castings.

Copyright 2000 by CRC Press LLC

306

POLYMER SCIENCE AND TECHNOLOGY

2. Casting of Nylon

The nylon casting process consists basically of four steps. These are the melting of the monomer, which is usually lactam ﬂakes, the adding of the catalyst and activator, the mixing of the melts, and the casting process itself. Cocatalyzed anionic polymerization is currently the most widely used nylon casting method. The cocatalysts are strong bases and their salts with imides and lactams.

Since absorbed water can cause catalyst decomposition and hence incomplete polymerization and since lactam monomer ﬂakes are highly hygroscopic, the melting of monomer is carried out under appropriately controlled temperature and humidity conditions. All additives are also completely dried and then mixed with the monomer in stainless steel vessels while ﬂushing with inert gas under thermostatically controlled temperature. Molds can be of the single type fabricated from silicone rubber, epoxy,or sheet steel or the more expensive tool steel used in tight tolerance cast-to-size parts casting.

The nylon casting process is relatively more economical and is a more practical technique for the production of large and thick parts than comparable extrusion and injection molding processes. In addition, the crystallinity and molecular weight of cast nylon are higher than those of extruded or molded nylon. Consequently, cast nylon has a much higher modulus and heat deﬂection temperature, improved solvent resistance, and better hygroscopic characteristics and dimensional stability.

IX. PROBLEMS

11.1. A small business entrepreneur is considering buying an extruder for a 2-in. (ID) PVC pipe production.

A two 8-h/d shift operation for a 300-day work year is planned. If the extruder is to be operated to

produce 20 ft of pipe per hour and pipe thickness is 0.5 in., suggest the power rating for the electric motor appropriate for this extruder. PVC has a density of 1.44 g/cm3.

11.2. Explain the following observations.

a. When complicated shapes are to be extruded, they are usually made from amorphous polymers rather than crystalline polymer.

b. Under comparable thermal conditions, extrusion rate is generally higher with amorphous polymers than crystalline polymers.

c. Many extruders are now equipped with dehumidiﬁed hopper driers.

11.3. The following table shows some thermal properties of three thermoplastic polymers. Compute the screw output for each polymer material if the screw drive power input is 60 hp and the mechanical efﬁciency is 75%. Assume that the heat requirement for molding the materials is satisﬁed by the viscous dissipation and feed temperature is 77°F.

11.4. For a 2.5-in.-diameter screw at 200 rpm the maximum permissible drive input power is 40 hp. What is the maximum permissible drive input power for a 4.5-in.-diameter screw at (a) 150 rpm; (b) 200 rpm.

11.5. A syringe 6 in. long, 1 in. in diameter, and 0.1 in. thick is to be injection molded. The stress generated in the mold cavity and core material as the mold is ﬁlled with the plastic melt is 180,000 psi. Estimate

the change in volume of the syringe if the mold cavity and core materials are made of:

a. Steel

b. Copper
