Repository: jeffsking/WKB-OB

File: RAW_FULL/ima_sync/个人知识库/WKB/Resources/Ebook/29_Principles_of_polymerization.pdf.md (part 21 of 32)
---
Chain-transfer reactions would be expected to increase in rate with increasing pressure since transfer is a bimolecular reaction with a negative volume of activation. The variation of chain-transfer constants with pressure, however, differ depending on the relative effects of pressure on the propagation and transfer rate constants. For the case where only transfer to chain-transfer agent S is important, CS varies with pressure according to

d ln CS dP¼

d lnðktr;S=kpÞdP¼ðVztr;S VzpÞRT

ð3-201Þ

whereVztr;S is the volume of activation for chain transfer. For some transfer agents,Vztr;S is smaller than Vzp and CS increases with pressure; the opposite occurs with other transfer agents. However, the difference in activation volumes for propagation and transfer is generally small (1–7 cm3 mol1) and the change in CS with pressure is generally small. Thus, CS for carbon tetrachloride in styrene polymerization is decreased by only 15% in going from

0.1 to 440 MPa [Toohey and Weale, 1962]. An interesting observation is that the extent of the backbiting self-transfer reaction in polyethylene decreases with increasing pressure[Woodbrey and Ehrlich, 1963]. This means that the amount of branching in polyethylene decreases as the polymerization pressure increases.

EFFECT OF PRESSURE 295

3-12b Thermodynamics of Polymerization

The variation of the equilibrium constant for a reaction with pressure (at constant temperature) takes the same form as for the variation of a rate constant

d ln K dP

¼V RT

ð3-202Þ

where V is the reaction volume (the difference in volume between reactants and products).

K increases with increasing pressure since V is negative. V values are generally in the range 15 to 25 cm3 mol1. Polymerization is thermodynamically more favored at high pressure. Analysis shows that the effect of high pressure is exerted primarily through the change in S. Increased pressure makes both H and S less negative, but the quantitative effect is much greater on S, resulting in a more favorable (more negative) G with increasing pressure. (The changes in H and TS are 5 and 25 kJ mol1, respectively,at 1000 MPa relative to 0.1 MPa at 25C [Allen and Patrick, 1974].

Increased pressure increases the ceiling temperature and decreases the equilibrium monomer concentration according to

dTc dP¼

TcV H

ð3-203Þ

d ln ½McdP¼ VRT

ð3-204Þ

The strong dependence of Tc and ½Mc on pressure can lead to the observation of a thresholdpressure—a pressure below which polymerization does not occur for a particular monomer concentration at a particular temperature.

3-12c Other Effects of Pressure

High pressures also affect the course of polymerization through changes in the physical properties of a reaction system. (The effect of increased viscosity has previously been mentioned.)The freezing point of a liquid usually rises with increasing pressure, about 15–25C per 100 MPa. Thus increasing pressure may result in changing the state of a reaction system from liquid to solid or the exact nature of the liquid state with corresponding complications in the rate and/or thermodynamics of polymerization [Sasuga and Takehisa, 1978; Weale,1974]. Dielectric constant also increases with increasing pressure [Ogo et al., 1978].

These changes often lead to discontinuities or changes in the quantitative effect of pressure on rate and degree of polymerization and/or equilibrium constant.

3-13 PROCESS CONDITIONS

The conditions under which radical polymerizations are carried out are of both the homogeneous and heterogeneous types. This classiﬁcation is usually based on whether the initial reaction mixture is homogeneous or heterogeneous. Some homogeneous systems may become heterogeneous as polymerization proceeds as a result of insolubility of the polymer in the reaction media. Mass and solution polymerizations are homogeneous processes; suspension and emulsion polymerizations are heterogeneous processes. Emulsion polymerization will be discussed separately in Chap. 4. The other processes will be considered

296 RADICAL CHAIN POLYMERIZATION

here. All monomers can be polymerized by any of the various processes. However, it is usually found that the commercial polymerization of any one monomer is best carried out by one or two of the processes. The laboratory techniques for carrying out polymerizations have been discussed [Sandler and Karo, 1992, 1993, 1998; Sorenson et al., 2001]. Up-to-date technological details of commercial polymerizations are difﬁcult to ascertain, although general descriptions are available [Arpe, 2002; Brydson, 1999; Grulke, 1989; Matsumoto et al.,1977; Menikheim, 1988; Munzer and Trommsdorff, 1977; Salamone, 1996; Saunders,1988; Schildknecht, 1977].

3-13a Bulk (Mass) Polymerization

Bulk or mass polymerization of a pure monomer offers the simplest process with a minimum of contamination of the product. However, bulk polymerization is difﬁcult to control because of the characteristics of radical chain polymerization. Their highly exothermic nature, the high activation energies involved, and the tendency toward the gel effect combine to make heat dissipation difﬁcult. Bulk polymerization requires careful temperature control.

Further, there is also the need for strong and elaborate stirring equipment since the viscosity of the reaction system increases rapidly at relatively low conversion. The viscosity and exotherm effects make temperature control difﬁcult. Local hot spots may occur, resulting in degradation and discoloration of the polymer product and a broadened molecular weight distribution due to chain transfer to polymer. In the extreme case, uncontrolled acceleration of the polymerization rate can lead to disastrous ‘‘runaway’’ reactions [Sebastian and Biesenberger, 1979]. Bulk polymerization is not used commercially for chain polymerizations nearly as much as for step polymerizations because of the difﬁculties indicated. It is,however, used in the polymerizations of ethylene, styrene, and methyl methacrylate. The heat dissipation and viscosity problems are circumvented by carrying out the polymerizations to low conversions with separation and recycling of unreacted monomer. An alternative is to carry out polymerization in stages—to low conversion in a large reactor and to ﬁnal conversion in thin layers (either on supports or free-falling streams).

3-13b Solution Polymerization

Polymerization of a monomer in a solvent overcomes many of the disadvantages of the bulk process. The solvent acts as diluent and aids in the transfer of the heat of polymerization. The solvent also allows easier stirring, since the viscosity of the reaction mixture is decreased.

Thermal control is much easier in solution polymerization compared to bulk polymerization.

On the other hand, the presence of solvent may present new difﬁculties. Unless the solvent is chosen with appropriate consideration, chain transfer to solvent can become a problem.

Further, the purity of the polymer may be affected if there are difﬁculties in removal of the solvent. Vinyl acetate, acrylonitrile, and esters of acrylic acid are polymerized in solution.

3-13c Heterogeneous Polymerization

Heterogeneous polymerization is used extensively to control the thermal and viscosity problems.

There are three types of heterogeneous polymerization: precipitation, suspension, and emulsion. Emulsion polymerization is discussed in Chap. 4. Precipitation polymerizations begin

PROCESS CONDITIONS 297

as homogeneous polymerizations but are quickly converted to heterogeneous polymerizations. This occurs in polymerization of a monomer either in bulk or in solution (usually aqueous but sometimes organic) where the polymer formed is insoluble in the reaction medium.

Bulk polymerization of vinyl chloride and solution polymerization of acrylonitrile in water are examples of precipitation polymerization. Precipitation polymerizations are often referred to as powder or granular polymerizations because of the forms in which the ﬁnal polymer products are obtained. The initiators used in precipitation polymerization are soluble in the initial reaction medium. Polymerization proceeds after precipitation by absorption of monomer and initiator (and/or initiating radicals) into the polymer particles.

Suspension polymerization (also referred to as bead or pearl polymerization) is carried out by suspending the monomer (discontinuous phase) as droplets (50–500 mm in diameter)in water (continuous phase). Styrene, acrylic and methacrylic esters, vinyl chloride, vinyl acetate, and tetraﬂuoroethylene are polymerized by the suspension method. The water:monomer weight ratio varies from 1 : 1 to 4 : 1 in most polymerizations. The monomer droplets (subsequently converted to polymer particles) are prevented from coalescing by agitation and the presence of suspension stabilizers (also referred to as dispersants or surfactants). Two types of stabilizers are used—water-soluble polymers (often in the presence of electrolyte or buffer) and water-insoluble inorganic compounds. The former type includes poly (vinyl alcohol), hydroxypropyl cellulose, sodium poly(styrene sulfonate), and sodium salt of acrylic acid–acrylate ester copolymer; the latter type includes talc, hydroxyapatite,barium sulfate, kaolin, magnesium carbonate and hydroxide, calcium phosphate, and aluminum hydroxide. The levels of suspension stabilizers are typically less than 0.1 weight percent(wt%) of the aqueous phase (although the water-soluble polymers are sometimes used at higher concentrations). This is much lower than the surfactant concentrations used in emulsion polymerizations (typically as high as 1–5%) (Chap. 4) and accounts for the higher monomer droplet sizes in suspension polymerization. Also, unlike emulsion polymerization,the two-phase system cannot be maintained in suspension polymerization without agitation.

Another difference is that the dispersants used in suspension polymerization seldom form colloidal micelles as in emulsion polymerization.

The initiators used in suspension polymerization are soluble in the monomer droplets.

Such initiators are often referred to as oil-soluble initiators. Each monomer droplet in a suspension polymerization is considered to be a miniature bulk polymerization system. The kinetics of polymerization within each droplet are the same as those for the corresponding bulk polymerization.

An inverse suspension polymerization involves an organic solvent as the continuous phase with droplets of a water-soluble monomer (e.g., acrylamide), either neat or dissolved in water. Microsuspension polymerizations are suspension polymerizations in which the size of monomer droplets is about 1 mm.

Dispersion polymerization involves an initially homogeneous system of monomer, organic solvent, initiator, and particle stabilizer (usually uncharged polymers such as poly(N-vinylpyrrolidinone) and hydroxypropyl cellulose). The system becomes heterogeneous on polymerization because the polymer is insoluble in the solvent. Polymer particles are stabilized by adsorption of the particle stabilizer [Yasuda et al., 2001]. Polymerization proceeds in the polymer particles as they absorb monomer from the continuous phase. Dispersion polymerization usually yields polymer particles with sizes in between those obtained by emulsion and suspension polymerizations—about 1–10 mm in diameter. For the larger particle sizes, the reaction characteristics are the same as in suspension polymerization. For the smallest particle sizes, suspension polymerization may exhibit the compartmentalized kinetics of emulsion polymerization.

298 RADICAL CHAIN POLYMERIZATION

3-13d Other Processes; Self-Assembly and Nanostructures

Several other techniques for carrying out radical chain polymerizations have been studied.

Polymerization of clathrate (or inclusion or canal) complexes of monomer (guest molecule)with host molecules such as urea, thiourea, perhydrotriphenylene, apocholic and deoxycholic acids, or b-cyclodextrin offers the possibility of obtaining stereoregular polymers (Chap. 8)or polymers with extended-chain morphology by the proper choice of the host–guest pair and reaction conditions [Bernhardt et al., 2001; Farina and DiSilvestro, 1987; Miyata et al.,1988]. (Clathrates differ from other adducts such as hydrates and coordination complexes in that the latter involve signiﬁcant secondary attractive interactions, such as hydrogenbonding, ion-dipole, while the former involve much weaker forces that are related to the steric ﬁt between host and guest molecules.) Radical polymerizations have also been carried out with monomers in the solid state [Chapiro, 1962; Chatani, 1974].

Polymerization in b-cyclodextrin (CD) complexes with monomer offers a route to polymerization, as well as other organic reactions, in water without the need for organic solvents[Ritter and Tabatabai, 2002]. b-Cyclodextrins are torus-shaped, cyclic oligosaccharides obtained by degradation of starch. The hydroxyl groups of the glucose repeat unit of CD are located on the outer surface. This makes the outer surface hydrophilic, whereas the inner surface and cavity are hydrophobic. Water-insoluble monomers become solubilized in water when mixed with CD or CD derivatives because the monomers are absorbed into the cavity. This allows polymerization in aqueous, not organic media, with water-soluble initiators.

There is a signiﬁcant effort to contruct unique polymer architectures that form welldeﬁned nanostructures. One approach is to use monomers with structures that self-assemble into nanostructures; that is, the monomers aggregate together in a speciﬁc manner through secondary attractive forces [Day and Ringsdorf, 1979; Gin et al., 2001; Hsu and Blumstein,1977; Jung et al., 2000; Ohno et al., 1989]. An example is an amphipathic monomer with a long hydrophobic tail and a short hydrophilic head, such as XL, where (mþ n) is large, e.g.,

15. In aqueous media, the monomer undergoes self-assembly so that its hydrophobic tails

CH3 (CH2)mCH(CH2)nCOO    Na

XL

aggregate together and out of contact with the aqueous medium, whereas its hydrophilic heads are together and in contact with the aqueous medium. (In biological systems, amphipathic molecules—the glycerophospholipids and sphingolipids—aggregate together to form the cell membranes that surround and contain individual cells [Blei and Odian, 2000].)Depending on the speciﬁc amphiphatic monomer used, self-assembly forms different structures, including micelles, vesicles, microtubules (cylinder-like aggregate). These structures many also aggregate at a higher level; For instance, several microtubules may assemble together along their lengths to form a columnar bundle. it is then possible to ‘‘lock in’’ the self-assembled structure of the monomer by photopolymerization.

Template polymerization (Sec. 3-10d-2) also involves self-assembly.

PROCESS CONDITIONS 299

3-14 SPECIFIC COMMERCIAL POLYMERS

About 110 billion pounds of polymers were produced in the United States in 2001. Close to 40 billion pounds of this total are produced by radical chain polymerization.

3-14a Polyethylene

Radical chain polymerization of ethylene to polyethylene is carried out at high pressures of 120–300 MPa (17,000–43,000 psi) and at temperatures above the Tm of polyethylene(Fig. 3-18) [Doak, 1986]. Batch processes are not useful since the long residence time gives relatively poor control of product properties. Long-chain branching due to intermolecular chain transfer becomes excessive with deleterious effects on the physical properties.

Continuous processes allow better control of the polymerization.

CH2 CH2

CH2CH2 n

ð3-205Þ

Tubular reactors are most often used, although autoclave reactors are also employed. Tubular reactors consist of a number of sections, each with an inner diameter of 2–6 cm and length of 0.5–1.5 km, arranged in the shape of an elongated coil. The polymerization mixture has very high linear velocities (>10 m s1) with short reaction times (0.25–2 min). Trace amounts of oxygen (300 ppm) are typically used as the initiator, often in combination

Fig. 3-18 Flow diagram of high-pressure polyethylene process. After Doak [1986] (by permission of Wiley-Interscience, New York).

300 RADICAL CHAIN POLYMERIZATION

with an alkyl or acyl peroxide or hydroperoxide. Ethylene is compressed in stages with cooling between stages and introduced into the reactor. Initiator and chain-transfer agent are added during a late stage of compression or simultaneously with the introduction of monomer into the reactor. Propane, butane, cyclohexane, propene, 1-butene, isobutylene, acetone,2-propanol, and propionaldehyde have been used as chain-transfer agents. The initial reaction temperature is typically 140–180C, but this increases along the length of the reactor to peak temperatures as high as 300–325C before decreasing to about 250–275C, due to the presence of cooling jackets. Polymerization occurs in the highly compressed gaseous state where ethylene behaves much as a liquid (even though ethylene is above its critical temperature). The reaction system after the start of polymerization is homogeneous (polymer swollen by monomer) if the pressure is above 200 MPa. Some processes involve multizone reactors where there are multiple injections of initiator (and, often, monomer and chain-transfer agent) along the length of the tubular reactor.

The conversion per pass is usually 15–20% and 20–30% per pass for single-zone (no additional injections of reactants) and multizone reactors, respectively. After leaving the reactor,polyethylene is removed from the reaction mixture by reducing the pressure, usually in two stages in series at 20–30 MPa and 0.5 MPa or less. Molten polyethylene is extruded, pelletized, and cooled. The recovered ethylene is cooled to allow waxes and oils (i.e., very-lowmolecular-weight polymer) to be separated prior to recycling of ethylene to the reactor.

Overall, ethylene polymerization is carried out as a bulk polymerization (i.e., no added solvent or diluent) in spite of the inherent thermal and viscosity problems. Control is achieved by limiting conversion to no more than 30% per pass. The polymerization is effectively carried out as a solution or suspension process (with unreacted monomer acting as solvent or diluent) depending on whether the pressure is above or below 200 MPa.

Autoclave reactors differ from tubular reactors in two respects. Autoclave reactors have much smaller length-to-diameter ratios (2–4 for single-zone and up to 15–18 for multizone reactors) and operate at a much narrower reaction temperature range.

The polyethylene produced by radical polymerization is referred to as low-density polyethylene (LDPE) or high-pressure polyethylene to distinguish it from the polyethylene synthesized using coordination catalysts (Sec. 8-11b). The latter polyethylene is referred to as high-density polyethylene (HDPE) or low-pressure polyethylene. Low-density polyethylene is more highly branched (both short and long branches) than high-density polyethylene and is therefore lower in crystallinity (40–60% vs. 70–90%) and density (0.91–0.93 g cm3 vs. 0.94–0.96 g cm3).

Low-density polyethylene has a wide range and combination of desirable properties. Its very low Tg of about 120C and moderately high crystallinity and Tm of 105–115C give itﬂexibility and utility over a wide temperature range. It has a good combination of strength,ﬂexibility, impact resistance, and melt ﬂow behavior. The alkane nature of polyethylene imparts a very good combination of properties. Polyethylene is highly resistant to water and many aqueous solutions even at high temperatures. It has good solvent, chemical, and oxidation resistance, although it is slowly attacked by oxidizing agents and swollen by hydrocarbon and chlorinated solvents at room temperature. Polyethylene is a very good electrical insulator. Commercial low-density polyethylenes have number-average molecular weights in the range 20,000–100,000, with Xw=Xn in the range 3–20. A wide range of LDPE products are produced with different molecular weights, molecular-weight distributions, and extents of branching (which affects crystallinity, density, and strength properties), depending on the polymerization temperature, pressure (i.e., ethylene concentration), and reactor type.

Long-chain branching increases with increasing temperature and conversion but decreases with increasing pressure. Short-chain branching decreases with increasing temperature and

SPECIFIC COMMERCIAL POLYMERS 301

conversion but increases with pressure. Autoclave processes generally yield polyethylenes with narrower molecular weight distributions but increased long-chain branching compared to tubular processes.

The wide range and combination of properties, including the ease of fabrication by a variety of techniques, makes LDPE a large-volume polymer. Over 8 billion pounds were produced in 2001 in the United States; worldwide production was more than 3 times that amount. These amounts are especially signiﬁcant when one realizes that commercial quantitites of polyethylene did not become available until after World War II in 1945. Polyethylene was discovered in the early 1930s at the ICI laboratories in England and played an important role in the outcome of World War II. The combination of good electrical properties, mechanical strength, and processability made possible the development of radar, which was critical to turning back Germany’s submarine threat and air attacks over England.

Film applications account for over 60% of polyethylene consumption. Most of this is extrusion-blown ﬁlm for packaging and household uses (bags, pouches, and wrap for food,clothes, trash, and dry cleaning) and agricultural and construction applications (greenhouses,industrial tank and other liners, moisture and protective barriers). Injection molding of toys,housewares, paint-can lids, and containers accounts for another 10–15%. About 5% of the LDPE produced is used as electrical wire and cable insulation (extrusion coating and jacketing) for power transmission and communication. Extrusion coating of paper to produce milk, juice, and other food cartons and multiwall bags accounts for another 10%. Other applications include blow-molded squeeze bottles for glue and personal-care products.

Trade names for polyethylene include Alathon, Alkathene, Fertene, Grex, Hostalen,Marlex, Nipolon, and Petrothene.

Low- and high-density polyethylene, polypropene, and polymers of other alkene(oleﬁn) monomers constitute the polyoleﬁn family of polymers. All except LDPE are produced by coordination catalysts. Coordination catalysts are also used to produce linear low-density polyethylene (LLDPE), which is essentially equivalent to LDPE in structure,properties, and applications (Sec. 8-11c). The production ﬁgures given above for LDPE do not include LLDPE. The production of LLDPE now exceeds that of LDPE, with about 10 billion pounds produced in 2001 in the United States. (Copolymers constitute about one-quarter of all low density polyethylenes; see Sec. 6-8b.)

3-14b Polystyrene

Continuous solution polymerization is the most important method for the commercial production of polystyrene although suspension polymerization is also used [Moore, 1989].

CH2 CH

φ

CH2CH

φ

n

ð3-206Þ

Emulsion polymerization is important for ABS production (Chap. 4) but not for polystyrene itself.

Figure 3-19 shows a generalized solution process for polymerization of styrene. Actual processes may have up to ﬁve reactors in series; processes with only one reactor are sometimes used. Styrene, solvent (usually ethylbenzene in amounts of 2–30%), and occasionally initiator are fed to the ﬁrst reactor. Solvent is used primarily for viscosity control with the amount determined by the exact conﬁguration of the reactor and the polymer molecular weight desired. A secondary function of solvent is control of molecular weight by chain

302 RADICAL CHAIN POLYMERIZATION

transfer, although more effective chain-transfer agents are also used. The reactors are run at successively increasing temperatures with 180C in the last reactor. For thermal, selfinitiated polymerization, the ﬁrst reactor is run at 120C. The temperature in the ﬁrst reactor is 90C when initiators are used. Both single- and two-initiator systems are used. Final conversions of 60–90% are achieved in the last reactor. The reaction mixture is passed through a vacuum devolatilizer to remove solvent and unreacted monomer that are condensed and recycled to the ﬁrst reactor. The devolatilized polystyrene (at 220–260C) is fed to an extruder and pelletized. Control of the heat dissipation and viscosity problems is achieved by the use of a solvent, limiting conversion to less than 100%, and the sequential increasing of reaction temperature.

Commercial polystyrenes (PS) have number-average molecular weights in the range 50,000–150,000 with Xw=Xn values of 2–4. Although completely amorphous (Tg ¼ 85C),its bulky rigid chains (due to phenyl–phenyl interactions) impart good strength with highdimensional stability (only 1–3% elongation); polystyrene is a typical rigid plastic. PS is a very good electrical insulator, has excellent optical clarity due to the lack of crystallinity,possesses good resistance to aqueous acids and bases, and is easy to fabricate into products since only Tg must be exceeded for the polymer to ﬂow. However, polystyrene has some limitations. It is attacked by hydrocarbon solvents, has poor weatherability (UV, oxygen,and ozone attack) due to the labile benzylic hydrogens, is somewhat brittle, and has poor impact strength due to the stiff polymer chains. The upper temperature limit for using polystyrene is low because of the lack of crystallinity and low Tg. In spite of these problems,styrene polymers are used extensively with almost 10 billion pounds of plastics and about 1 billion pounds of elastomers produced in 2001 in the United States. Weathering problems of styrene products are signiﬁcantly decreased by compounding with appropriate stabilizers(UV absorbers and/or antioxidants). Solvent resistance can be improved somewhat by compounding with glass ﬁber and other reinforcing agents. Copolymerization and polymer blends are used extensively to increase the utility of styrene products. Copolymerization involves polymerizing a mixture of two monomers. The product, referred to as a copolymer,

Fig. 3-19 Continuous solution polymerization of styrene. After Moore [1989] (by permission of WileyInterscience, New York).

SPECIFIC COMMERCIAL POLYMERS 303

contains both monomers in the polymer chain—in the alternating, statistical, block, or graft arrangement depending on the detailed chemistry of the speciﬁc monomers and reactions conditions (Chap. 6). Polymer blends are physical mixtures of two different materials (either homopolymers or copolymers). All the elastomeric styrene products are copolymers or blends; none are homopolystyrene. No more than about one-third of the styrene plastic products are homopolystyrene. The structural details of the copolymers and blends will be considered in Sec. 6-8a.

About 2 billion pounds of styrene homopolymer are produced annually in the United States in the form of a product referred to as crystal polystryene. Although the term crystal is used to describe the great optical clarity of the product, crystal polystyrene is not crystalline; it is completely amorphous. A variety of products are formed by injection molding,including tumblers, dining utensils, hairbrush handles, housewares, toys, cosmetic containers, camera parts, audiotape cassettes, computer disk reels, stereo dust covers, and ofﬁce ﬁxtures. Medical applications include various items sterilized by ionizing radiation (pipettes,Petri dishes, medicine containers). Extruded sheet is used for lighting and decoration applications. Biaxially oriented sheet is thermoformed into various shapes, such as blister packaging and food-packaging trays. Expandable polystyrene, either crystal polystyrene or styrene copolymers impregnated with a blowing agent (usually pentane), is used to produce various foamed product. Among the products are disposable drinking cups (especially coffee cups),cushioned packaging, and thermal insulation used in the construction industry. Extruded foam sheets are converted by thermoforming into egg cartons, meat and poultry trays, and packaging for fast-food takeouts. The production of expandable polystyrene and styrene copolymers probably exceeds one billion pounds annually in the United States.

Trade names for PS include Carinex, Cellofoam, Dylene, Fostarene, Hostyren, Lustrex,Styron, and Styrofoam.

3-14c Vinyl Family

The vinyl family of polymers consists of poly(vinyl chloride), poly(vinylidene chloride),poly(vinyl acetate), and their copolymers and derived polymers.

3-14c-1 Poly(vinyl chloride)

Most poly(vinyl chloride) (PVC) is commercially produced by suspension polymerization[Brydson, 1999; Endo, 2002; Saeki and Emura, 2002; Tornell, 1988]. Bulk and emulsion

CH2 CH Cl

CH2CH Cl

n

ð3-207Þ

polymerizations are used to a much lesser extent, and solution polymerization is seldom used. Suspension polymerization of vinyl chloride is generally carried out in a batch reactor such as that shown in Fig. 3-20. A typical recipe includes 180 parts water and 100 parts vinyl chloride plus small amounts of dispersants (<1 part), monomer-soluble initiator, and chaintransfer agent (trichloroethylene). All components except monomer are charged into the reactor, which is then partially evacuated. Vinyl chloride is drawn in, sometimes by using pressurized oxygen-free nitrogen to force monomer into the reactor. The reactants are then heated in the closed system to about 50C and the pressure rises to about 0.5 MPa. The temperature is maintained at about 50C as polymerization proceeds. When the pressure is about

304 RADICAL CHAIN POLYMERIZATION

0.05 MPa, corresponding to about 90% conversion, excess monomer is vented off to be recycled. Removal of residual monomer typically involves passing the reaction mixture through a countercurrent of steam. The reaction mixture is then cooled, and the polymer separated, dried in hot air at about 100C, sieved to remove any oversized particles, and stored. Typical number-average molecular weights for commercial PVC are in the range 30,000–80,000.

Poly(vinyl chloride) has very low crystallinity but achieves strength because of the bulky polymer chains (a consequence of the large Cl groups on every other carbon). This is apparent in the high Tg of 81C, although Tg is not so high that processing by a variety of techniques (injection molding, extrusion, blow molding, calendering) is impaired. Poly(vinyl chloride) is relatively unstable to light and heat with the evolution of hydrogen chloride,which can have deleterious effects on the properties of nearby objects (e.g., electrical components) as well as physiological effects on humans. The commercial importance of PVC would be greatly reduced were it not for the fact that this instability can be controlled by blending with appropriate additives such as metal oxides and carbonates as well as fatty acid salts. These additives stabilize PVC by slowing down the dehydrochlorination reaction and absorption of the evolved hydrogen chloride.

Poly(vinyl chloride) is a very tough and rigid material with extensive applications. Its range of utilization is signiﬁcantly expanded by plasticization, which converts rigid PVC,

Fig. 3-20 Typical polymerization vessel for suspension polymerization of vinyl chloride. After Brydson

[1999] (by permission of Butterworth-Heinemann and Elsevier, Oxford).

SPECIFIC COMMERCIAL POLYMERS 305

to ﬂexible PVC. Plasticization involves blending PVC with plasticizers (e.g., diisooctyl phthalate, tritolyl phosphate, epoxidized oils). The plasticizer imparts ﬂexibility by acting effectively as an ‘‘internal lubricant’’ between PVC chains. (Plasticization accomplishes for PVC what copolymerization and polymer blending accomplishes for polystyrene—changing a rigid material into a ﬂexible one. The plasticization route is not useful for polystyrene as PS is not so compatible with plasticizers.) Blending of PVC with rubbery polymers to improve impact strength is also practiced. More than 14 billion pounds of PVC products,about evenly divided between rigid and ﬂexible grades, were produced in 2001 in the United States. Rigid pipe for home and other construction accounts for more than 40% of the total PVC market. Vinyl siding, window frames, rain gutters, and downspouts account for another 10–15%. Packaging applications (bottles, box lids, blister packaging) account for about 8%.

More than 10% of PVC is used for ﬂooring (large sheet and tile). Other applications include wire and cable insulation for buildings, telecommunications and appliance wiring, garden hose, surgical and other protective gloves, and coated products.

Trade names for PVC include Carina, Corvic, Darvic, Geon, Koroseal, Marvinol, Nipeon,Opalon, and Vygen. The generic term vinyl is often used for PVC products.

3-14c-2 Other Members of Vinyl Family

More than 500 million pounds of poly(vinyl acetate) (PVAc), poly(vinylidene chloride),and their copolymers and polymers derived from them are produced annually in the United States. PVAc does not have sufﬁcient strength for producing the types of products obtained from polyethylene, polystyrene, and poly(vinyl chloride) since it is noncrystalline and has a Tg of only 28C. However, poly(vinyl acetate) (XLI) and its copolymers ﬁnd uses as

CH2CH

OCOCH3

XLI

n

water-based paints; as adhesives for paper, textiles, and wood (labeling, spackling compound,white glue); and as a sizing or coating compound for paper and textiles. Emulsion polymerization is the predominant commercial process with the resulting latices used directly for most applications. PVAc is also used to produce poly(vinyl alcohol) and acetals of the latter(Sec. 9-4). Poly(vinyl alcohol) (PVA) is used as thickening agents, coatings, adhesives, and for water-soluble packages for bath salts, bleaches, detergents, and other materials. The formal and butyral derivatives of PVA are used, respectively, as heat-resistant wire enamel insulation and the interlayer in safety glass laminates.

Poly(vinylidene chloride) (XLII) and its copolymers with vinyl chloride, acrylonitrile,and acrylates, usually produced by the suspension or emulsion process, are useful as oil,fat, oxygen, and moisture-resistant packaging ﬁlms (Saran wrap), containers, coatings,tank liners, and monoﬁlaments in drapery fabrics and industrial ﬁlter cloths.

CH2C Cl

Cl

XLII

n

306 RADICAL CHAIN POLYMERIZATION

3-14d Acrylic Family

The acrylic family of polymers includes polymers and copolymers of acrylic and methacrylic acids and esters, acrylonitrile, and acrylamide [Kine and Novak, 1985; Nemec and Bauer,1985; Peng, 1985; Thomas and Wang, 1985].

3-14d-1 Acrylate and Methacrylate Products

Close to 2 billion pounds of polymeric products based on acrylic and methacrylic esters are produced annually in the United States, about evenly divided between acrylates and methacrylates. A substantial fraction of the methacrylate products are copolymers. Most of the acrylate products are copolymers. The copolymers contain various combinations of acrylate and/or methacrylate monomers, including combinations of ester and acid monomers. Methyl methacrylate (MMA) is by far the most important methacrylate ester monomer, accounting for 90% of the volume of methacrylic ester monomers. Ethyl and n-butyl acrylates account for about 80% of the total volume of acrylate ester monomers.

Poly(methyl methacrylate) (PMMA) is polymerized by solution, suspension, and emulsion processes. PMMA is completely amorphous but has high strength and excellent dimensional stability due to the rigid polymer chains (Tg ¼ 105C). It has exceptional optical clarity, very good weatherability, and impact resistance (can be machined) and is resistant to many chemicals, although attacked by organic solvents. Polyacrylates differ considerably from the polymethacrylates. They are much softer since the polymer chains are not nearly as rigid [e.g., poly(ethyl acrylate), Tg ¼ 24C], due to the absence of the methyl groups onalternating carbons of the polymer chains. Polymethacrylates tend to be used as shaped objects, while polyacrylates ﬁnd applications requiring ﬂexibility and extensibility.

CH2 C

CH3

COOCH3

CH2C

CH3

COOCH3

n

ð3-208Þ

Various rigid PMMA products, such as sheet, rod, and tube, are produced by bulk polymerization in a casting process. Polymerization is carried out in stages to allow easier dissipation of heat and control of product dimensions since there is a very large (21%) volume contraction on polymerization. Partially polymerized monomer (about 20% conversion) is produced by heating for about 10 min at 90C with a peroxide. [Uncatalyzed thermal polymerization for much longer periods (about 2 hr) is also used to achieve greater control.] The syrup is cooled to ambient temperature and poured into a mold, and then the assembly is heated in a water or air bath to progressively higher temperatures. The maximum temperature used is 90C, since higher temperatures can lead to bubble formation in the product as the boiling point of methyl methacrylate is 100.5C. The mold often involves spacer units,which, together with clamps, exert pressure on the polymerizing system to accommodate shrinkage during polymerization. Continuous cast polymerization processes are also used extensively. Bulk polymerization and suspension polymerization are used to produce polymethacrylate molding powders.

Applications for rigid methacrylate polymer products include signs and glazing substitute for safety glass and to prevent vandalism (school, home, and factory windows, patio window doors, aircraft windows and canopies, panels around hockey rinks, bank-teller windows, bath and shower enclosures, skylights), indoor and outdoor lighting, lenses, diffusers, and louvers,architectural structures (domes over pools and stadia, archways between buildings), bathtubs

SPECIFIC COMMERCIAL POLYMERS 307

and sanitary ﬁxtures, optical ﬁbers for light transmission, plastic eyeglass lenses, dentures and dental ﬁlling materials, and contact lenses (hard and soft).

Solution and emulsion polymerizations are used to produce acrylate and methacrylate polymer products for nonrigid applications. These applications include coatings (interior and exterior paints, including automotive paints), textiles (ﬁnishes for improving abrasion resistance, binding pigments, reducing shrinkage of wool, drapery and carpet backing), additives for engine oils and ﬂuids, and caulks and sealants.

Trade names for acrylate and methacrylate polymer products include Acrylite, Dicalite,Lucite, Plexiglas, and Rhoplex.

3-14d-2 Polyacrylonitrile

The most important commercial processes for polyacrylonitrile (XLIII) are solution and suspension polymerizations. Almost all the products containing acrylonitrile are copolymers.

Styrene-acrylonitrile (SAN) copolymers are useful as plastics (Sec. 6-8a).

CH2CH CN

XLIII

n
