Repository: jeffsking/WKB-OB

File: RAW_FULL/ima_sync/个人知识库/WKB/Resources/Ebook/INTRODUCTION_TO_PHYSICAL_POLYMER_SCIENCE.pdf.md (part 21 of 22)
---
The two terms “rubber” and “elastomer” mean nearly the same thing.The term rubber comes from the “rubbing out” action of an eraser. Originally, of course,rubber was natural rubber, cis-polyisoprene. The term elastomer is more general and refers to the elastic-bearing properties of the materials.

CH2

C2H5

C2H5

H

CH CH.

H C C

O

O

CH2

C2H5

H

CH CH.

H C C

O

O

CH2

2

H C.

H C

+

C O

CH2

CH CH2

O

CH2 CH2 CH2 )

CH2

2(

CH CH2 CH2

+H2

CH2

CH CH2 CH2

CH2

hv

9.3 RUBBER NETWORK STRUCTURE 433

(9.3)

9.4 RUBBER ELASTICITY CONCEPTS

The ﬁrst relationships between macroscopic sample deformation, chain extension, and entropy reduction were expressed by Guth and Mark (28) and by Kuhn (29,30) (see Section 5.3). Mark and Kuhn proposed the model of a random coil polymer chain (Figure 9.4) which forms an active network chain segment in the cross-linked polymer.When the sample was stretched, the chain had extended in proportion, now called an afﬁne deformation. When the sample is relaxed, the chain has an average end-to-end distance, r0 (Figure 9.4),which increases to r when the sample is stretched. (Obviously, if the sample is compressed or otherwise deformed, different chain dimensional changes will occur.)

Through the research of Guth and James (31–35), Treloar (36), Wall (37),and Flory (38), the quantitative relations between chain extension and entropy reduction were clariﬁed. In brief, the number of conformations that a polymer chain can assume in space were calculated. As the chain is extended, the number of such conformations diminishes. (A fully extended chain, in the shape of a rod, has only one conformation, and its conformational entropy is zero.)

The idea was developed, in accordance with the second law of thermodynamics, that the retractive stress of an elastomer arises through the reduction of entropy rather than through changes in enthalpy. Thus long-chain molecules, capable of reasonably free rotation about their backbone, and joined together in a continuous, monolithic network are required for rubber  elasticity.

In brief, the basic equation relating the retractive stress, s, of an elastomer in simple extension to its extension ratio, a, is given by

434

CROSS-LINKED POLYMERS AND RUBBER ELASTICITY

Figure 9.3 Idealized structure of a cross-linked polymer. Wavy lines, polymer chains; circles,cross-links.

(9.4)

where the original length, L0, is increased to L (a = L/L0), and RT is the gas constant† times the absolute temperature. The quantity n represents the number of active network chain segments per unit volume (39–42). The quantity n equals r/Mc, where r is the density and Mc is the molecular weight between cross-links.

Several quantities must be distinguished here:

1. The quantity Mc in a polymer network (the present case) is the numberaverage molecular weight between cross-links.

2. For linear polymers the entanglement molecular weight, Mc¢, is the value given later in this book by the elbows in Figure 10.16. (Note that some texts list this as Mc, leading to confusion.)

3. The quantity Me is the molecular weight between the entanglements.

Wool (43) deﬁnes Me = (4/9)Mc¢ for linear polymers but points out that experimentally Me @ (1/2)Mc¢.

s a

a

=

-

ÊË

ˆ¯

nRT

1

2

9.4 RUBBER ELASTICITY CONCEPTS 435

Figure 9.4 A network chain segment: (a) relaxed, with a random coil conformation, and (b)extended, owing to an external stress.

† Convenient values of R for calculation purposes are 8.31 ¥ 107 dynes·cm/mol·K, when the stress has units of dynes/cm2, and 8.31 Pa·m3/mol·K, when stress has units of Pa.

As described in Section 9.10.5, real polymer networks contain both chemical and physical cross-links, the latter being the various kinds of entanglements. It will be observed that equation (9.4) is nonlinear; that is, the Hookean simple proportionality between stress and strain does not hold. Young’s modulus is often close to 2 ¥ 106 Pa.

Equation (9.4) is compared to experiment in Figure 9.5 (44,45). The theoretical value of Mc was chosen for the best ﬁt at low extensions. The sharp upturn of the experimental data above a = 7 is due to the limited extensibility of the chains themselves,† which can be explained in part by more advanced theories (46).

436

CROSS-LINKED POLYMERS AND RUBBER ELASTICITY

Figure 9.5 Stress–strain behavior of lightly cross-linked natural rubber at 50°C. Curve (a),experimental. Theoretical is equation (9.4). Curve (c) illustrates the reversible nature of the extension up to a = 5.5. At higher elongation, curve (b), hysteresis effects become important.

The theoretical curve has been ﬁtted to the experimental data in the region of small extensions,with nRT = 0.39 N/mm2 (47,48).

† Part of the effect is usually strain-induced crystallinity especially for natural rubber and cispolybutadiene.

In the following sections the principal equations of the theory of rubber elasticity are derived, emphasizing the relationships between molecular chain characteristics, stress, and strain.

9.5 THERMODYNAMIC EQUATION OF STATE

As a ﬁrst approach to the equation of state for rubber elasticity, we analyze the problem via classical thermodynamics. The Helmholtz free energy, F, is given by

(9.5)

where U is the internal energy and S is the entropy.

The retractive force, f, exerted by the elastomer depends on the change in free energy with length:

(9.6)

For an elastomer, Poisson’s ratio is nearly 0.5, so the extension is nearly  isovolume. When the experiment is done isothermally, the analysis becomes signiﬁcantly simpliﬁed; note the subscripts to equation (9.6).

According to the statistical thermodynamic approach to be developed below, each conformation that a network chain segment may take is equally probable. The number of such conformations depends on the end-to-end distance, r, of the chain, reaching a rather sharp maximum at r0. The retractive force of an elastomer is developed by the thermal motions of the chains,statistically driven toward their most probable end-to-end distance, r0.

The changes in numbers of chain conformations can be expressed as an entropic effect. Thus, for an ideal elastomer, (∂U/∂L)T,V = 0.

By contrast, most other materials develop internal energy-driven retractive forces. For example, on extension, in a steel bar the iron atoms are forced farther apart than normal, calling into play energy well effects and concomitant increased atomic attractive forces. Such a model assumes the opposite effect, (∂S/∂L)T,V = 0.

As derived by Wall (46), there is a perfect differential mathematical relationship between the entropy and the retractive force:

(9.7)

Equation (9.6) can then be expressed as

-ÊËˆ¯ = ÊËˆ¯∂∂∂∂SLfTT V L V, ,

f

F L

U L

T

S L

T V

T V

T V

= ÊËˆ¯ = ÊËˆ¯ - ÊËˆ¯∂∂∂∂∂∂, , ,F U TS= -

9.5 THERMODYNAMIC EQUATION OF STATE 437

(9.8)

which is sometimes called the thermodynamic equation of state for rubber elasticity.

Equation (9.8) can be analyzed with the aid of a construction due to Flory(18b) (see Figure 9.6), which illustrates a general experimental curve of force versus temperature.The tangent line is extended back to 0 K. For an ideal elastomer, the quantity (∂U/∂L)T,V is zero, and the entropic portion of the tangent line goes through the origin. Of course, the experimental line is straight in the ideal case, the slope being proportional to -(∂S/∂L)T,V or (∂f/∂T)L,V.

The ﬁrst term on the right of equation (9.8) expresses the energetic portion of the retractive force, fe, and the second term on the right expresses the entropic portion of the force, fs. Thus

(9.9)

Equations (9.8) and (9.9) call for stress–temperature (isometric) experiments (47).† While a detailed analysis of such experiments will be presented below in Section 9.10, Figure 9.7 (47) shows the results of such an isometric study. The quantity fs accounts for more than 90% of the stress, whereas fe hovers near zero. The turndown of fe above 300% elongation may be due to incipient crystallization.

Incidentally, equation (9.4) ﬁts Figure 9.7 much better than it does Figure

9.5. There are two reasons: (a) Figure 9.7 represents a much closer approach to an equilibrium stress–strain curve, and (b) the much higher level of sulfur

f f fe s= +

f

U L

T

f T

T V

L V

= ÊËˆ¯ + ÊËˆ¯∂∂∂∂, ,

438

CROSS-LINKED POLYMERS AND RUBBER ELASTICITY

Figure 9.6 An analysis of the thermodynamic equations of state for rubber elasticity (18b).

† Of course, the term “stress” refers to the force per unit initial cross section (see Section 8.1).

Much of the early literature talks about force but measures stress. However, f refers to force.

used in the vulcanization (8% vs. 2%) reduces the quantity of crystallization at high elongations.

9.6 EQUATION OF STATE FOR GASES

The equation of state of rubber elasticity will now be calculated via statistical thermodynamics, rather than the classical thermodynamics of Section 9.5.

Statistical thermodynamics makes use of the probability of ﬁnding an atom,segment, or molecule in any one place as a means of computing the entropy.

Thus tremendous insight is obtained into the molecular processes of entropic phenomena, although classical thermodynamics illustrates energetic phenomena adequately.

9.6 EQUATION OF STATE FOR GASES 439

Figure 9.7 The total retractive force and its entropic, fs, and energetic components, fe, as a function of elongation. Natural rubber vulcanized with 8% sulfur; values at 20°C (47).

However, most students not broadly exposed to statistical thermodynamics ﬁnd such calculations difﬁcult to follow at ﬁrst. For this reason we ﬁrst derive the ideal gas law via the very same principles that are employed in calculating the stress–elongation relationships in rubber elasticity.

Consider a gas of v molecules in an original volume of V0 (18c). Let us calculate the probability W that all the gas molecules will move spontaneously to a smaller volume, V (see Figure 9.8).

The probability of ﬁnding one molecule in the volume V is given by

(9.10)

Neglecting the volume actually occupied by the molecules (an ideal gas assumption), the probability of ﬁnding two molecules in the volume V is given by

(9.11)

and the probability of ﬁnding all the molecules (spontaneously) in the volume V is given by

(9.12)

The change in entropy, DS, is given by the Boltzmann relation†

(9.13)

D

W

S k= + ln W = ÊËˆ¯VVv0 p

V

V

2

0

2

= ÊËˆ¯

p

V V

1

0

=

440

CROSS-LINKED POLYMERS AND RUBBER ELASTICITY

Figure 9.8 Ideal gas molecules spontaneously moving from a volume V0 to a volume V.

† The Boltzmann hypothesis assumes rather than derives a logarithmic relationship between the probability of a state (or the number of such states, the inverse) and the entropy. Boltzmann’s constant, k, is deﬁned as the constant of proportionality.

which yields

(9.14)

The pressure of the gas is given by

(9.15)

where F is the Helmholtz free energy. For a perfect gas, (∂U/∂V)T = 0, and

(9.16)

If moles instead of molecules are considered, k becomes R and v becomes n,yielding the familiar

(9.17)

If the internal energy is not required to be zero, more complex equations arise. For example, van der Waal’s law per mole gives

(9.18)

where the ﬁrst term on the right indicates an energetic (attractive force) term and the second term on the right is the entropic term corrected for the molar volume of the gas (47).

Returning to Figure 9.8, if any large number of molecules are involved (e.g.,1 mol), the probability of the gas molecules spontaneously moving to a much smaller volume is very small. Of course, if they are arbitrarily so moved, a pressure P is required to keep them there.

In an analogous strip of rubber, the corresponding situation would be the spontaneous elongation of the strip (a rubber band stretching itself). On a molecular level, such motions are spontaneous, but because of the low probabilities involved, are but momentary. Again, the phenomenon is possible but unlikely. Instead of a pressure P to hold the gas in the volume V, a stress s(force per unit area) will be required to keep the elastomer stretched from L0 to L (a = L/L0).

In both problems, to the ﬁrst approximation, the internal energy component can be assumed to be zero. Table 9.1 compares the concepts of an ideal gas with those of an ideal elastomer, to be developed below.

P

a V

nRT V b

= - +-2 PV nRT=P T

S

V

kvT V

T

= ÊËˆ¯ =∂∂

P

F V

U V

T

S V

T

T

T

= -ÊËˆ¯ = -ÊËˆ¯ + ÊËˆ¯∂∂∂∂∂∂DS kvVV= ÊËˆ¯ln0

9.6 EQUATION OF STATE FOR GASES 441

9.7 STATISTICAL THERMODYNAMICS OF RUBBER ELASTICITY

It is useful to consider again the freely jointed chain (Section 5.3.1). In this case the root-mean-square end-to-end distance is given by (r2f––)1/2 = ln1/2. In a real random coil, with ﬁxed bond angles, the quantity (r2f––)1/2 is larger but still obeys the n1/2 relationship. For a given value of n, however, the root-meansquare end-to-end distance can vary widely, from zero, where the ends touch,to nl, the length of the equivalent rod. The probability of ﬁnding particular values of r underlies the following subsections.

9.7.1 The Equation of State for a Single Chain

It is convenient to divide the derivation of equations such as (9.4) into two parts. First, the equation of state for a single chain in space is derived. Then we show how a network of such chains behaves.

It is convenient to start again with the general equation for the Helmholtz free energy, equation (9.5):

This can be rewritten in statistical thermodynamic notation:

(9.19)

where the quantity W(r, T) [see equations (9.12) and (9.13)] now refers to the probability that a polymer molecule with end-to-end distance r at temperature T will adopt a given conformation.†

From a quantitative point of view, at each particular end-to-end distance,all possible conformations of the chain need to be counted, holding the ends

F

kT

r T

=

-

( )

constant

ln ,W F U TS= -

442

CROSS-LINKED POLYMERS AND RUBBER ELASTICITY

† The term “conformation” refers to those arrangements of a molecule that can be attained by rotating about single bonds. Conﬁgurations refer to tacticity, steric arrangement, cis and trans, and so on; see Chapter 2.

Table 9.1 Corresponding concepts in ideal gases and ideal elastomers

PV = nRT

G = nRT

Entropy calculated from probabilities of Entropy calculated from probability of

ﬁnding n molecules in a given volume

ﬁnding end-to-end distance r at r0

Probability of the gas volume

Probability of an elastomer strip

spontaneously decreasing (∂U/∂V)T =

spontaneously elongating (∂U/∂V)T,V =

0; internal energy assumed zero

0; internal energy assumed constant

Molar volume of gas assumed zero

Elastomer assumed incompressible

(molar volume is constant)

Pressure P given by -(∂F/∂V)T

Retractive force f given by -(∂F/∂V)T,V

ﬁxed in space. Then the sum of all such conformations as the end-to-end distance is varied needs to be calculated. (Later the sum of all conformations of a distribution of molecular weights is considered.)

The retractive force is given by

(9.20)

As before, the quantity U, assumed to be constant (or zero), drops out of the calculation, leaving only the entropic contribution. In this case, for a single chain, the quantity f for force must be used. The cross section of the individual chain, necessary for a determination of the stress, remains undeﬁned.

A particular direction in space is selected ﬁrst. Then, using vector  notation, the probability that r lies between r and r + dr in that direction is given by

(9.21)

where the denominator serves as a normalizing factor. Of course, the integral does not need to extend to inﬁnity; in reality different conformations only go to the fully extended, rodlike chain.

Removing the directional restrictions on r,

(9.22)

A spherical shell between r and r + dr is generated (see Figure 9.9), depicted in Cartesian coordinates.

Rearranging equation (9.22) and taking logarithms,

(9.23)

Differentiating with respect to r,

(9.24)

since

is independent of r.

The quantity W(r) can be expressed as a Gaussian distribution (18):

(9.25)

W r

e

r

r

( ) = ÊËˆ¯-bppb1 2322 24

W r T dr,( )

•Ú0

∂

∂

∂

∂

ln ,

ln

,

,

W r T r

W r r

r

T V

T V

( )

ÊË

ˆ

¯ =

( )

ÊË

ˆ

¯ -2

ln ,

ln

ln

,

ln

ln

W

W

r T

W r

r T dr

r

( ) =

( ) +

( ) -

-

•

Ú

4

2

0

p

W r dr

r T dr r T dr

r

( ) =( )( )

•

Ú

W W

,

,

0

2

4p

W r dr

r T dr r T dr

( ) =( )( )

•

Ú

W W

,

,

0

f

F r

kT

r T r

T V

T V

= ÊËˆ¯ = -

( )

ÊË

ˆ¯

∂∂

∂

∂

,

,

ln ,W

9.7 STATISTICAL THERMODYNAMICS OF RUBBER ELASTICITY 443

In molecular terms, b 2 = 3/(2r20––), where r20––represents the average of the squares of the relaxed end-to-end distances.

The quantity W(r) is shown as a function of r in Figure 9.10. The radial distribution function W(r) is shown for a relaxed chain and a chain extended by a force f.

Equation (9.24) can now be expressed as

(9.26)

Substituting equation (9.26) into equation (9.20),

∂

∂

b

ln ,

,

W r T r

r

T V

( )

ÊË

ˆ

¯ = -2 2

444

CROSS-LINKED POLYMERS AND RUBBER ELASTICITY

Figure 9.10 The radial distribution function W(r) as a function of r for (a) a relaxed chain,

where the most probable end-to-end distance is r0, and (b) for a chain under an extensive  force, f.

Figure 9.9 A spherical shell at a distance r (inner surface) and r + dr (outer surface), deﬁning

all conformations in space having that range of r.

(9.27)

and the equation of state for a single chain is obtained. The force appears to be zero at r = 0, because of the spherical shell geometry assumed (Figure 9.9).

Again, the quantity r0 is the isotropic end-to-end distance for a free chain in space. This approximates the end-to-end distance expected both in q-solvents and in the bulk state, for linear chains.

9.7.2 The Equation of State for a Macroscopic Network

Equation (9.27) expresses the retractive force of a single chain on extension.

Since the retractive force is proportional to the quantity r, the chain behaves as a Hookean spring on extension. The problem now is to link a large  number, n, of these chains together per unit volume to form a macroscopic network.

The assumption of afﬁne deformation is required; that is, the junction points between chains move on deformation as if they were embedded in an elastic continuum (Figure 9.11). The mean square length of a chain in the strained state is given by

(9.28)

The alphas represent the fractional change in shape in the three directions,equal to (L/L0)i, where i = x, y, or z.

The quantity r2i––represents the isotropic, unstrained end-to-end distance in the network. The two quantities r2i––and r20––[see equation (9.27)] bear exact  comparison.They represent the same chain in the network and un-cross-linked states, respectively. Under many circumstances the quantity r2i––/r20––approximately equals unity. In fact the simpler derivations of the equation of state for rubber elasticity do not treat this quantity, implicitly assuming it to be unity(42). However, deviations from unity may be caused by swelling, cross-linking while in tension, changes in temperature, and so on, and play an important role in the development of modern theory.

The difference between ri and r0 may be illustrated by way of an example.

Assume a cube of dimensions 1 ¥ 1 ¥ 1 cm. Its volume, of course, is 1 cm3. If it is swelled to 10 cm3 volume, then each linear dimension in the sample is increased by (10)1/3, the new length of the sides, in this instance. Assuming an afﬁne deformation, the end-to-end distance of the chains will also increase by(10)1/3; that is, ri = (10)1/3r0. The value of r0 does not change, because it is the end-to-end distance of the equivalent free chain. The value of ri is determined by the distances between the cross-link sites binding the chain. Again, neither ri nor r0 represents the end-to-end distance of the whole primary chain but rather the end-to-end distance between cross-link junctions.

r

r

x

y

z i

2

1 3

2

2

2 2

=

+ +

(

)

a a a

f

kTr r

=3

0 2

9.7 STATISTICAL THERMODYNAMICS OF RUBBER ELASTICITY 445

For the work done by the n network chains,

(9.29)where DFel represents the change in the Helmholtz free energy due to elastic deformation. Returning to equation (9.27), for n chains,

(9.30)

Integrating and substituting equation (9.28) yields

(9.31)

DFnRT r r

i

x

y

z

x

y

z

el =

+ + - - -

(

)

2

2

0

2

2

2

2

2

2

2

0

0

0

a a a a a a

DF

nRT r

r dr

r r

i

el =

( )( )

Ú

3

0 2

21 2 21 2

- =W FD el

446

CROSS-LINKED POLYMERS AND RUBBER ELASTICITY

Figure 9.11 Illustration of an afﬁne deformation, end-to-end vectors drawn from a central point.

(a) End-to-end vectors have spherical symmetry. (b) After extending the macroscopic sample,end-to-end vectors have ellipsoidal symmetry. Parts (c) and (d ) illustrate the corresponding effects on a single chain.

By deﬁnition, a 2x0= a2y0= a2z0= 1, since these terms deal with the unstrained state.

Since it is assumed that there is no volume change on deformation(Poisson’s ratio very nearly equals 0.5, i.e., an incompressible solid),

(9.32)

If ax is taken simply as a, then az = ay = 1/a1/2, at constant volume.

After making the above substitutions, the work on elongation equation may be written, per unit volume,

(9.33)

The stress is given by

(9.34)

which is the equation of state for rubber elasticity. Equation (9.34) bears  comparison with equation (9.4). The quantity r2i––/r20––is known as the “front factor.”

The quantity n in the above represents the number of active network chains per unit volume, sometimes called the network or cross-link density. The number of cross-links per unit volume is also of interest. For a tetrafunctional cross-link (see Figure 9.3), the number of cross-links is one-half the number of chain segments (see Section 9.9.2). Equation (9.34) holds for both extension and compression.

Several other relationships may be derived immediately. Young’s modulus can be written

(9.35)

which yields

(9.36)

for small strains. This is the engineering modulus, which utilizes the actual  cross section at a rather than the relaxed value (i.e., a = 1). At low  extensions, the two moduli are nearly identical. The shear modulus may  be written

E nRT

r r

n

r r

RT

i

i

=

+

ÊË

ˆ¯ @

2

0

2

2

2

0

2

2

13

a

a

E L

L T V

= ÊËˆ¯∂s∂ ,

s∂

∂a

a

a

= ÊËˆ¯ =

-

ÊË

ˆ¯

F

nRT

r r

T V

i

,

2

0

2

2

1

- =

=

+2-

ÊË

ˆ¯

W F

nRT r r

i

D el

2

3

2

0

2

2

a

a

a a ax y z = 1

9.7 STATISTICAL THERMODYNAMICS OF RUBBER ELASTICITY 447

(9.37)

Poisson’s ratio, v, for rubber is approximately 0.5 (incompressibility assumption), so

(9.38)

Then, to a good approximation

(9.39)

thus deﬁning the work to stretch, the stress–strain relationships, and the modulus of an ideal elastomer. As equations (9.34) and (9.39) illustrate, the stress–strain relationships are non-Hookean; that is, the strain is not proportional to the stress. Again, these equations yield curves of the type illustrated in Figures 9.5 and 9.7. These same equations can also be used for compression.

For compression, of course, a < 1 (49).

Another relationship treats biaxial extension (50). If equibiaxial extension is assumed, such as in a spherical rubber balloon, then

(9.40)

assuming r̄ i2/r̄ 20 @ 1, and the volume changes of the elastomer on biaxial extension are nil.

Other moduli are occasionally used to characterize polymeric materials.

Appendix 9.1 describes the use of the ball indentation method to characterize the cross-link density of gelatin. In general, this method can be used for sheet rubber and other large sample types.

9.7.3 Some Example Calculations

9.7.3.1 An Example of Rubber Elasticity Calculations Suppose that an elastomer of 0.1 cm ¥ 0.1 cm ¥ 10 cm is stretched to 25 cm length at 35°C, a stress of 2 ¥ 107 dynes/cm2 being required. What is the concentration of active network chain segments?

Use equation (9.34), assuming that r2i––= r20––.

n

RT

=

-

(

)

=

¥

¥

◊

◊

(

) ¥

¥ -(

)

s a a1

2 10

8 31 10

308

2 5 1 2 5

2

7

7

2

dynes cm dynes cm mol K

K

2

.

.

.

s a a= -( )-nRT 2 4 s a

a

=

-

ÊË

ˆ¯

G

1

2

G n

r r

RT

i

=

2

0

2

G E

v

=

+

( )

2 1

448

CROSS-LINKED POLYMERS AND RUBBER ELASTICITY

9.7.3.2 An Example of Work Done during Stretching

9.7.3.2 An Example of Work Done during Stretching

Abstract

Note that the rubber band in Appendix 9.2 has n = 1.9 ¥ 10 -4 mol/cm 3 .

Abstract

The elastomer strip in Section 9.7.3.1 was stretched to 45 cm length at 25°C. How much work was required? Equation (9.33) provides the basis. The quantity r ¯i 2 /r ¯0 2 is taken as substantially unity. The quantity n = 3.34 ¥ 10 -4 mol/cm 3 .

Abstract

But noting that there are 10 cm 3 of elastomer, This calculation ignores the mass of the elastomer itself.

Abstract

Note that work, as given in equation (9.33), must have units that match the units of the gas constant R.

9.7.3.3 An Example Using M c

9.7.3.3 An Example Using M c

In Section 9.4, the quantity n, the number of active network chain segments per unit volume, was shown to be equal to the density over the molecular weight between cross-links, r/M c . Suppose an amorphous polymer of T g =-10°C, and of density r = 1.10 g/cm 3 was chemically cross-linked, such that a cross-link was placed every 10,000 g/mol of chain. What is Young's modulus at 25°C? (Note that since T g is well below 25°C and the polymer is cross-linked, the polymer is in the rubbery plateau region.)

In this case, M c = 1 ¥ 10 4 g/mol.

Young's modulus is given by equation (9.36):

This result suggests a soft elastomer, but the effects of physical entanglements were ignored, see Section 9.10.5, so the final Young's modulus will be somewhat higher.

References

9.8 THE “CARNOT CYCLE” FOR ELASTOMERS

In elementary thermodynamics, the Carnot cycle illustrates the production of useful work by a gas in a heat engine. This section outlines the corresponding thermodynamic concepts for an elastomer and illustrates a demonstration experiment.

The conservation of energy for a system may be written

(9.41)

where the internal energy, U, is equated to as many variables as exist in the system. For an ideal gas (Section 9.6), P-V-T variables are selected. The corresponding variables for an ideal elastomer are s-L-T [see equation (9.34)].

Since Poisson’s ratio is nearly 0.5 for elastomers, the volume is substantially constant on elongation.

By carrying a gas, elastomer, or any material through the appropriate closed loop with a high- and low-temperature portion, they may be made to perform work proportional to the area enclosed by the loop.A system undergoing such a cycle is called a heat engine.

9.8.1 The Carnot Cycle for a Gas

In the Carnot heat engine, a gas is subjected to two isothermal steps, which alternate with two adiabatic steps, all of which are reversible (see Figure 9.12)(48). Brieﬂy, the gas undergoes a reversible adiabatic compression from state 1 to state 2. The temperature is increased from T1 to T2. During this step the surroundings do work |w 12| on the gas. The absolute signs are used because conventions require that the signs on some of the algebraic quantities herein be negative.

Next the gas undergoes a reversible isothermal expansion from state 2 to state 3. While expanding, the gas does work |w 23| on the surroundings while absorbing heat |q2|. Then there follows a reversible adiabatic expansion of the gas from state 3 to state 4, the temperature dropping from T2 to T1. During this step, the gas does work |w 34| on the surroundings.

Last, there is an isothermal compression of the gas from state 4 to state 1 at T1. Work |w41| is performed on the gas, and heat |q1| ﬂows from the gas to the surroundings.

9.8.2 The Carnot Cycle for an Elastomer

For an elastomer, the rubber goes through a series of stress–length steps, two adiabatically and two isothermally, as in the Carnot cycle (see Figure 9.13)(51). Beginning at length L1 and temperature T I, a stress, s, is applied stretching the elastomer adiabatically to L2. The elastomer heats up to T II. The quantity s is related to the length by the nonlinear equation

dU V dp T dS dL= + + +s . . .

450

CROSS-LINKED POLYMERS AND RUBBER ELASTICITY

(9.42)

[see equation (9.34)]. In this step work is done on the elastomer.

At T II, the elastomer is allowed to contract isothermally to L3. It absorbs heat from its surroundings in this step and does work. As the length decreases,its entropy increases by DS (see Figure 9.13c). The elastomer then is allowed to contract adiabatically to L4, doing work, and its temperature falls to T I again. The length of the sample is then increased isothermally from L4 to L1,work being done on the sample, and heat is given off to its surroundings. This step completes the cycle.

An increase in the volume of the gas, however, corresponds to a decrease in the length of a stretched elastomer. It is important to note that at no time does the elastomer come to its rest length, L0. Interestingly the corresponding“rest volume” of a gas is inﬁnitely large.

9.8.3 Work and Efﬁciency

The equations governing the work done during the two cycles may also be compared. For a gas,

(9.43)

w g

P dV

= -Ú

s =

- ÊËˆ¯

ÈÎ

Í

˘˚

˙

nRT

L L

L L

0

0

2

9.8 THE “CARNOT CYCLE” FOR ELASTOMERS 451

Figure 9.12 Carnot cycle for a gas (48).

For an elastomer,

(9.44)

In both cases the cyclic integral measures the area enclosed by the four steps in Figures 9.12 and 9.13.

The efﬁciencies, h̄̄ , of the two systems may also be compared. For a gas,

(9.45)

where q1 and q2 are the heat absorbed and released (opposite signs), as above.

For the elastomer,

(9.46)

or in a different form,

(9.47)

heT T T

=-II III

h

s

e

dL Q

T T S Q

Q Q

Q

=

=

-

(

)=+

Ú

II

II

I

II

I

II

II

D

hgq q q

=+1 2 2

w se dL= -Ú

452

CROSS-LINKED POLYMERS AND RUBBER ELASTICITY

Figure 9.13 Thermal cycle for an elastomer (51).

where QI and QII are the amounts of heat released to the low-temperature reservoir (T I) and absorbed from the high-temperature reservoir (T II),respectively.

While the entropy change is zero for either system during the reversible adiabatic steps (see Figures 9.12c and 9.13c), it must be emphasized that the entropy change is greater than zero for an irreversible adiabatic process. An example for an elastomer is “letting go” of a stretched rubber band.

9.8.4 An Elastomer Thermal Cycle Demonstration

The elastomer thermal cycle is demonstrated in Figure 9.14 (51). A bicycle wheel is mounted on a stand, with a source of heat on one side only. Stretched rubber bands replace the spokes. On heating, the stress that the stretched rubber bands exert is increased so that the center of gravity of the wheel is displaced toward 9 o’clock in the drawing. The wheel then rotates counterclockwise (52).

Each of the steps in Figure 9.13 may be traced in Figure 9.14, although none of the steps in Figure 9.13 are purely isothermal or adiabatic, and then of course they are not strictly reversible. Steps 1 to 2 in Figure 9.13 occur at 6 o’clock in Figure 9.14, where there is a (near) adiabatic length increase due to gravity. At 3 o’clock, at T II, heat is absorbed (nearly) isothermally, and the length decreases, doing work.At 12 o’clock, corresponding to steps 3 to 4, there is an adiabatic length decrease due to gravity. Last, at 9 o’clock, steps 4 to 1,there is a (nearly) isothermal length increase, and heat is given off to the surroundings at T I, and work is done on the elastomer.

9.9 CONTINUUM THEORIES OF RUBBER ELASTICITY

9.9.1 The Mooney–Rivlin Equation

The statistical theory of rubber elasticity is based on the concepts of random chain motion and the restraining power of cross-links; that is, it is a molecular

9.9 CONTINUUM THEORIES OF RUBBER ELASTICITY 453

Figure 9.14 A thermally rotated wheel, employing an elastomer as the working substance (51).

theory. Amazingly, similar equations can be derived strictly from phenomenological approaches, considering the elastomer as a continuum. The best known such equation is the Mooney–Rivlin equation (53–56),

(9.48)

which is sometimes written in the algebraically identical form,

(9.49)

Equations (9.48) and (9.49) appear to have a correction term for equation(9.34), with an additional term being added. However, they are derived from quite different principles.

According to equation (9.34), the quantity s/(a - 1/a 2) should be a constant. Equation (9.49), on the other hand, predicts that this quantity depends on a:

(9.50)

Plots of s/(a - 1/a 2) versus 1/a are found to be linear, especially at low elongation (see Figure 9.15) (57). The intercept on the a-1 = 0 axis yields 2C1, and the slope yields 2C2. The value of 2C1 varies from 2 to 6 kg/cm2, but the value of 2C2, interestingly, remains constant near 2 kg/cm2. Appendix 9.2 describes a demonstration experiment that illustrates both rubber elasticity [see equation (9.34)] and the nonideality expressed by equation (9.50).

On swelling, the value of 2C2 drops rapidly (see Figure 9.16) (57), reaching a value of zero near v2 (volume fraction of polymer) equal to 0.2. This same dependence is observed for the same polymer in different solvents, different levels of cross-linking for the same polymer, or (as shown) different polymers entirely (57).

The interpretation of the constants 2C1 and 2C2 has absorbed much time;the results are inconclusive (42). It is tempting but generally considered  incorrect to equate 2C1 and nRT(r2i––/r20––). The original derivation of Mooney

(46) shows that 2C2 has to be ﬁnite, but it does not indicate its value relative to 2C1. According to Flory (41), the ratio 2C2/2C1 is related to the looseness with which the cross-links are embedded within the structure. Trifunctional cross-links have larger values of 2C2/2C1 than tetrafunctional cross-links, for example (58).

As indicated above, 2C2 decreases with the degree of swelling. Furthermore Gee (59) showed that during stress relaxation, swelling increased the rate of approach to equilibrium. Ciferri and Flory (60) showed that 2C2 is markedly

s a a

a

-

=

+

1

2

2

2

1

2

C

C

s

a

a

a

=

+

ÊË

ˆ

¯ -ÊËˆ¯

2

2

1

1

2

2

C

C

s a

a

a

=

-

ÊË

ˆ¯ +

-

ÊË

ˆ¯

2

12 11

1

2

2

3

C

C

454

CROSS-LINKED POLYMERS AND RUBBER ELASTICITY

reduced by swelling and deswelling the sample at each elongation. The samples, actually measured dry, had 2C2 values about half as large after the swelling–deswelling operation as those measured before.These results suggest that the magnitude of 2C2 is caused by nonequilibrium phenomena. Gumbrell et al. (57) stated it in terms of the reduced numbers of conformations available in the dry state versus the swollen state.

Other possible explanations include non-Gaussian chain or network statistics (see Section 9.10.6) and internal energy effects (42). The latter, bearing on the front factor, will be treated in Section 9.10.

9.9.2 Generalized Strain–Energy Functions

Following the work of Mooney, more generalized theories of the stress–strain relationships in elastomers were sought. The central problem was how to  calculate the work, W, stored in the body as strain energy.

Rivlin (56) considered the most general form that such strain–energy functions could assume. As basic assumptions, he took the elastomer to be incom9.9 CONTINUUM THEORIES OF RUBBER ELASTICITY 455

Figure 9.15 Plot of s/(a - 1/a2) versus a-1 for a range of natural rubber vulcanizates. Sulfur content increases from 3 to 4%, with time of vulcanization and other quantities as variables(57).

pressible and isotropic in the unstrained state. Symmetry conditions required that the three principal extension ratios, a1, a2, and a3, depend only on even powers of the a’s. In three dimensions (see Figure 9.17), the simplest functions that satisfy these requirements are

(9.51)(9.52)(9.53)

where I1, I2, and I3 are termed strain invariants.

The third strain invariant is equal to the square of the volume change,

(9.54)

I

V V

3

0

2

1

= ÊËˆ¯ =

I3

1 2

2 2

3 2

=a a a

I2

1 2

2 2

2 2

3 2

3 2

1 2

=

+

+

a a a a a a

I1

1 2

2 2

3 2

= + +a a a

456

CROSS-LINKED POLYMERS AND RUBBER ELASTICITY

Figure 9.16 Dependence of C2 on v2 for synthetic rubber vulcanizates (57). Polymers: , butadiene–styrene, (95/5); , butadiene–styrene, (90/10); , butadiene–styrene, (85/15); , butadiene–styrene, (75/25); , butadiene–styrene, (70/30); X, butadiene–acrylonitrile,(75/25).

which under the assumption of incompressibility equals unity. Alternate formulations have been proposed by Valanis and Landel (61) and by Ogden (62),which have been reviewed by Treloar (42).

Consider the deformation of a cube (Figure 9.17). The work that is stored in the body as strain energy can be written (63).

(9.55)where the s ’s are the stresses.

The work, in a more general form, can be expressed as a power series (56):

(9.56)

Equation (9.56) is written so that the strain energy term in question vanishes at zero strain.

For the lowest member of the series, i = 1, j = 0, and k = 0,

(9.57)which is functionally identical to the free energy of deformation expressed in equation (9.31). For the case of uniaxial extension,

(9.58)and noting equation (9.32) and equation (9.54),

a a

a

2

3

1 2

1

= = ÊËˆ¯

a a1 =

W C I= -( )100 1 3

W

C I

I

I

ijk

i

j

k

i j k

=

-

(

) -( ) -( )

=

•

Â

1

2

3

0

3

3

1

, ,

W

d

d

d

a s a s a s a( ) = + +Ú Ú Ú1 1 2 2 3 3

9.9 CONTINUUM THEORIES OF RUBBER ELASTICITY 457

Figure 9.17 An elastomeric cube. (a) Undeformed and (b) deformed states, showing principal stresses and strains.

Equation (9.57) can now be written

(9.59)

and the stress can be written [see equation (9.54)]

(9.60)

This equation is readily identiﬁed with equation (9.34), suggesting (for this case only) that

(9.61)

On retention of an additional term in equation (9.55), with i = 0, j = 1, and  k = 0,

(9.62)which leads directly to the Mooney–Rivlin equation, equation (9.49).

Interestingly, if we retain one more term, C200, an equation of the form (63)

(9.63)

can be written, where

(9.64)(9.65)and

(9.66)Equation (9.63), with two additional terms over the statistical theory of rubber elasticity, ﬁts the data quite well (see Figure 9.18) (64).

Because no particular molecular model was assumed, theoretical values cannot be assigned to C, C¢, and C≤, nor can any molecular mechanisms be assigned. These phenomenological equations of state, however, accurately express the form of the experimental stress–strain data.

¢¢ =

C

C4 200

¢ = +( )

C

C C

2 4 200

010

C C

C

= -( )2 6100 200

s

a

a a

a

= +¢+ ¢¢ÊËˆ¯ -ÊËˆ¯CCC 221 W C I

C I

= -( )+ -( )100 1 010 23 3 2 100

2

0 2

C

nRT

r r

i

=

s∂

∂a

a

a

= = -ÊËˆ¯WC21100 2 W C= +ÊËˆ¯1002 2aa

458

CROSS-LINKED POLYMERS AND RUBBER ELASTICITY

9.10 SOME REFINEMENTS TO RUBBER ELASTICITY

The statistical theory of rubber elasticity has undergone signiﬁcant and continuous reﬁnement, resulting in a series of correction terms. These are sometimes omitted and sometimes included in scientiﬁc and engineering research,as the need for them arises. In this section we brieﬂy consider some of these.

9.10.1 The Inverse Langevin Function

The Gaussian statistics leading to equation (9.34) are valid only for relatively small strains—that is, under conditions where the contour length of the chain is much more than its end-to-end distance. In the region of high strains, where the ratio of the two parameters approaches 1–3 to 1–2 , this limit is exceeded.

Kuhn and Grün (65) derived a distribution function based on the inverse Langevin function. The Langevin function itself can be written

(9.67)

and was ﬁrst applied to magnetic problems. In this case

(9.68)
