Repository: jeffsking/WKB-OB

File: RAW_FULL/ima_sync/个人知识库/WKB/Resources/Ebook/polymer-science-and-technology_compress.pdf.md (part 21 of 30)
---

c. Aluminum

Assume that the volume change is due essentially to the change in the core diameter.

Avg Molding

Speciﬁc

Heat of

Polymer

Temp. (°F) Heat (Btu/lb °F) Fusion (Btu/lb)

Polystyrene

500

0.45

0

Polyethylene

440

0.91

104

Nylon 6,6

530

0.63

56

Copyright 2000 by CRC Press LLC

UNIT OPERATIONS IN POLYMER PROCESSING

307

11.6. For crystalline polymers, high mold temperatures result in enhanced tensile strength but reduced clarity of the molded part. Explain.

11.7. Decide which of the two processes (continuous extrusion blow molding or intermittent extrusion blow molding) is more suitable for the production of bottles from:

a. Polyethylene

b. Poly(vinyl chloride)

Explain the basis of your decision.

REFERENCES

1. Richardson, P.N., Introduction to Extrusion, Society of Plastics Engineers, CT, 1974.

2. Weir, C.L., Introduction to Molding, Society of Plastics Engineers, CT, 1975.

3. Bernhardt, Ed., Processing of Thermoplastic Materials, Robert E. Krieger, New York, 1974.

4. Kaufman, H.S. and Falcetta, J.J., Eds., Introduction to Polymer Science and Technology, John Wiley & Sons, New

York, 1977.

5. 1989/90 Modern Plastics Encyclopedia, McGraw-Hill, New York, 1990.

6. Frados, J., Ed., The Story of the Plastics Industry, 13th ed., Society of the Plastics Industry, New York, 1977.

7. Chastain, C.E., A plastics primer, in 1969/70 Modern Plastics Encyclopedia, McGraw-Hill, New York, 1970.

8. Dunham, R.E., Plast. Eng., 48(8), 21, 1992.

9. Mock, J., Plast. Eng., 39(12), 17, 1983.

Copyright 2000 by CRC Press LLC

0-8493-????-?/97/$0.00+$.50© 1997 by CRC Press LLC

Chapter 12

Solution Properties of Polymers

I. INTRODUCTION

In order to gain insight into the polymer dissolution process, let us brieﬂy review the dissolution of lowmolecular-weight (simple) substances. We know, for example, that while oil will not mix with water, an

oil stain in clothing can be removed rather easily by using hydrocarbon solvents like naphtha. On the other hand, ordinary table salt, or sodium chloride, dissolves readily in water but not in gasoline. As

will become evident presently, the physical phenomena associated with the solubilities of various

substances in different solvents are intimately tied with the nature of the solutes and solvents. For example, in molecular crystals, the attractive forces are of the dipole–dipole or London dispersion type,which is relatively weak and therefore fairly easy to break apart. Consequently, this type of solid dissolves to an appreciable degree in nonpolar solvents, where the molecules are held together by London-type attractive forces also. However, crystals will not dissolve to any great extent in polar solvents since the strong attraction between the polar solvent molecules cannot be overcome by the much weaker solute–solvent interaction forces. By similar arguments, polar solutes and ionic solids are soluble only in polar solvents. They are insoluble in nonpolar solvents because the weak solute–solvent interaction is not strong enough to overcome the strong attractive forces between the solute molecules and hold them apart. In essence, therefore, when a solute dissolves in a solvent, solute–solute molecular contacts are replaced by solute–solvent contacts. Consequently, for solute particles to enter into solution, the solute–solvent forces of attraction must be sufﬁcient to overcome the forces that hold the solid together.

It follows from the above discussion that polymers, by virtue of their macromolecular nature, will

be soluble only in selected solvents. The polymer solution process is certainly more complex than that of simple compounds. The dissolution of both simple compounds and polymers depends on the nature of the solute and solvent, but in addition the dissolution of polymers is affected by the viscosity of the

medium, polymer texture, and molecular weight. Dissolution of a polymer is necessarily slow and is a

two-staged process: ﬁrst, the solvent molecules diffuse into the polymer producing a swollen gel; second,the gel breaks down slowly forming a true solution. In some cases and depending on the nature of the polymer, only the ﬁrst step occurs. However, if the polymer–polymer interaction forces can be overcome by polymer–solvent attraction, then the second stage will follow, albeit slowly. For example, unvulcanized

rubber will dissolve in solvents in which vulcanized rubber will only swell. In other cases, materials

with strong polymer–polymer intermolecular forces due to, say, cross-linking (phenolics), crystallinity

(Teﬂon), or strong hydrogen bonding (native cellulose) will not dissolve in any solvent at ordinary

temperatures and will exhibit only a limited degree of swelling.

II. SOLUBILITY PARAMETER (COHESIVE ENERGY DENSITY)

From thermodynamic considerations, it is possible to predict whether or not a given solute will be soluble in a given solvent using the relation:

(12.1)

where ∆Gm, ∆Hm, and ∆Sm are free energy, heat, and entropy of mixing, respectively. Solubility will

occur if the free energy of mixing ∆Gm is negative. The entropy of mixing is believed to be always

negative. Therefore, the sign and magnitude of ∆Hmdetermine the sign of ∆Gm. If we consider an ideal

solution of two small spherical molecules with identical size and intermolecular forces, molecules of one type can replace neighbors with molecules of another type without changing the total energy of the system. This interchangeability of neighbors is the source of the conﬁgurational entropy term or the entropy of mixing ∆Sm. Since we are dealing with ideal conditions, the heat of mixing ∆Hmis zero

∆

∆

∆

G

H T S

m

m

m

=

−

Copyright 2000 by CRC Press LLC

because the two types of molecules have the same force fields, and consequently, ∆ G m = -T ∆ S m . However, departure from ideality normally occurs because the intermolecular forces operative between similar and dissimilar molecules give rise to a finite heat of mixing. In this case, the energy of mixing associated with the formation of contact between two dissimilar molecules can be shown to be positive. Therefore, mixing is generally endothermic for nonpolar molecules in the absence of strong intermolecular attraction such as hydrogen bonding.

Using similar arguments, Hildebrand and Scott 1 showed that (12.2)

where V, V 1 , V 2 , are the volumes of the solution and components and the subscripts 1 and 2 denote the solvent and polymer, respectively. ∆ E v is the molar energy of vaporization and φ 1 and φ 2 are volume fractions. In terms of the heat of mixing per unit volume, Equation  12 .2 becomes (12.

3)

The quantity ∆ E/V is referred to as the cohesive energy density (CED): its square root is the solubility parameter ( δ ). Thus (12.4) Equation  12 .3 may be rewritten:

(12.5)

To a first approximation and in the absence of strong intermolecular forces like hydrogen bonding, a polymer is expected to be soluble in a solvent if δ 1 -δ 2 is less than 1.7-2.0. Equation  12 .5 is valid only when ∆ H m is zero or greater. It is invalid for exothermic mixing, that is, when ∆ H m is negative. Typical values of δ for various types of solvents are shown in Table  12 .1. Values for some polymers were listed in Table  3 .7. The magnitude of the enthalpy of mixing can be conveniently estimated from these tables.

∆

∆

∆ ∆ H V E V E V m v v = ( ) -( ) [ ] φ φ , 2 1 1 1 2 2 2 1 2 2 ∆ ∆ ∆ H V E V E V m v v = ( ) -( ) [ ]  φ φ , 2 1 1 1 2 2 2 1 2 2 CED E V = = ∆ δ 2 ∆H V m = - [ ] φ φ δ δ , 2 1 2 2

Copyright 2000 by CRC Press LLC

References

SOLUTION PROPERTIES OF POLYMERS

311

In addition, the solubility parameter can be estimated from the molar attraction constants, E, using the structural formula of the compound and its density (Table 12.2). For a polymer:

(12.6)

where ρ and M are the density and molecular weight, respectively, of the polymer repeating unit.

Example 12.1:Estimate the solubility parameters of the following polymers:

a. Low-density polyethylene (LDPE)

b. High-density polyethylene (HDPE)

c. Polypropylene (PP)

d. Polystyrene (PS)

Solution:From Equation 12.6,

Table 12.2Molar Attraction Constants, E (cal cm3)/mol

Group

E

Group

E

–CH3

148

NH2

226.5

–CH2–

131.5

–NH–

180

>CH–

86

–N–

61

>C<

32

C›N

354.5

CH2›

126.5

NCO

358.5

–CH›

121.5

–S–

209.5

>C›

84.5

Cl2

342.5

–CH› aromatic

117

Cl primary

205

–C› aromatic

98

Cl secondary

208

–O– ether, acetal

115

Cl aromatic

161

–O– epoxide

176

F

41

–COO–

326.5

Conjugation

23

>C–O

263

cis

–7

–CHO

293

trans

–13.5

(CO)2O

567

six-membered ring

–23.5

–OH–

226

ortho

9.5

OH aromatic

171

meta

6.5

–H acidic dimer

–50.5

para

40 From Hoy, K.L., J. Paint Technol., 42, 76, 1970. With permission.

Polymer Repeating Unit M

ρ

∑E

δ

a. LDPE

–CH2–CH2–

28 0.92

8.6

b. HDPE

–CH2–CH2–

28 0.95

8.9

c. PP

–CH2–CH–|CH3

42 0.90

7.8

d. PS

–CH2–CH–|

104 1.04

9.0

δ ρ2 = ΣEM

0 92 131 5 131 5 28

.

.

.

+

[

]

0 93 131 5 131 3 28

.

.

.

+

[

]

0 90 131 5 86 148 42

.

. + +

[

]

1 04 131 5 86 5 117 98 104

.

. + + ×

+

(

)

[

]

Copyright 2000 by CRC Press LLC

312

POLYMER SCIENCE AND TECHNOLOGY

III. CONFORMATIONS OF POLYMER CHAINS IN SOLUTION

Molecules in the dissolved, molten, amorphous, and glassy states of macromolecules exist as random coils. This is a result of the relative freedom of rotation associated with the chain bonds of most polymers and the myriad number of conformations that a polymer molecule can adopt. As a consequence of the random coil conformation, the volume of a polymer molecule in solution is many times that of its

segments alone. The size of the dissolved polymer molecule depends quite strongly on the degree of polymer–solvent contact. In a thermodynamically good solvent, a high degree of interaction exists

between the polymer molecule and the solvent. Consequently, the molecular coils are relatively extended.

On the other hand, in a poor solvent the coils are more contracted. Many properties of macromolecules are dictated by the random coil nature of the molecules. We now discuss brieﬂy the conformational

properties of polymer chains.

First, we need to develop a realistic physical picture of a polymer molecule. To do this, let us consider the properties of a single molecule in a dilute solution isolated from its neighbors by the molecules of

the solvent. Let us consider initially a short segment of this molecule consisting only of four methylene

groups, as shown in Figure 12.1. We deﬁne a plane by the ﬁrst three carbon atoms C1  C3. Since there

is free rotation about the C–C bond, the fourth carbon atom, C4, can be found in any position on the

circle shown in the ﬁgure. Of course, some positions are more probable than others since absolutely free rotation about bonds is precluded by steric hindrance. Each successive atom on the chain can, in turn, occupy any random position on similar cycles based on the position of the preceding atom. It is easy to visualize, therefore, that for a molecule composed of thousands of atoms, the number of possible conformations is virtually limitless. One of these conformations is the fully extended chain, in which

each successive carbon atom is coplanar and translocated with respect to the earlier atoms in the chain.

The conventional formula for polymethylene expressed this conﬁguration (Figure 12.2).

A. END-TO-END DIMENSIONS

Any physical property of a polymer molecule that depends on its conformation can ordinarily be

expressed as a function of some sort of average dimension. The polymer dimension that is most often used to describe its spatial character is the displacement length, which is the distance from one end of the molecule to the other. For the fully extended chain, this quantity is referred to as the contour length.

Given the extremely large number of possible conformations and number of chains, a statistical average,such as the root-mean-square end-to-end distance, (r2)1/2, is required to appropriately express this quantity.

Figure 12.1A segment of a polymer chain, showing four successive chain atoms. The ﬁrst three of these deﬁne a plane, and the fourth can lie anywhere on the indicated circle perpendicular to and bisected by the plane.

Figure 12.2Fully extended chain with every carbon atom in trans location and in the same plane.

Copyright 2000 by CRC Press LLC

SOLUTION PROPERTIES OF POLYMERS

313

Another way of expressing the effective size of a molecule is the radius of gyration, (S2)1/2. This is the

root-mean-square distance of the elements of the chain from its center of gravity. For linear polymers,the root-mean-square end-to-end distance has a simple relation with its radius of gyration (S2)1/2, given

by Equation 12.7:

(12.7)

B. THE FREELY JOINTED CHAIN

We begin by considering ﬁrst a hypothetical freely jointed chain consisting of n bonds of ﬁxed length l,

jointed in a linear sequence without any restriction on the magnitude of the bond angles. Since the bond angles are free to assume all values with equal probability and rotations about bonds are similarly free,a given bond can assume all directions with equal probability regardless of the directions of its neighbors in the chain. Such a chain is illustrated in Figure 12.3. We are aware, however, that no real polymer approximates this model. The problem of determining the end-to-end distance, r, is reduced to that of random ﬂight that occurs in diffusion theory. The question is determining the probability of ﬁnding one

end of the chain in a volume element dx dy dz at a distance r from the other end (Figure 12.4). It can be shown that the solution of this random ﬂight problem, for a very long chain unperturbed by selfinteractions of long-range and external constraints, the probability per unit volume W(r), is a Gaussian distribution function shown in Figure 12.5. This shows that there is a much greater chance of ﬁnding

the two ends close to each other and that as the two ends move farther apart, the probability decreases continuously. Another way of interpreting the curve is in terms of density distribution of chain ends.

That is, if one end of the chain is located at the origin, the probability of ﬁnding the other end in a unit

volume close to the origin is highest. On the other hand, granted that one end of the chain is at the origin, we want to ﬁnd out the probability that the other end of the chain is in a spherical shell of

thickness dr and at a distance r (Figure 12.6). This is given by Equation 12.8:

Figure 12.3Freely jointed model of a polymer molecule with ﬁxed and equal bond length and unrestricted value of bond angle.

Figure 12.4A highly schematic representation of a random-coil polymer chain, with one end at the origin of a coordinate system and the other in a volume element dx dy dz at a distance (x2 + y2 + z2)1/2 from the origin.

r

s

2

2

6

=

Copyright 2000 by CRC Press LLC

314

POLYMER SCIENCE AND TECHNOLOGY

(12.8)

The integral is equal to one since there is a deﬁnite chance of ﬁnding the desired end in space. However,since the chain length has a ﬁnite value, the upper limit of the integral should appropriately be the contour length. That is,

(12.9)

This is shown in Figure 12.7, which demonstrates that the maximum probability corresponds to the most probable dimension for the chain. Assuming the root-mean-square end-to-end distance represents the most probable chain dimension, then, according to random ﬂight theory,

(12.10)

Here r2 is the square of the magnitude of the end-to-end distance averaged over all conformations, and f denotes the result of random ﬂight calculation.

Figure 12.5The probability W(x, y, z) of ﬁnding the end of the chain of Figure 12.4 in the volume element dx dy dz as a function of r (in angstrom units) calculated for a chain of 104 links, each 2.5 Å long.

Figure 12.6Spherical shell thickness dr at distance r from origin.

W r r dr( ) π =∞

∫

4

1

2

0

W r r dr r( ) π =∞

∫

4 2

0

2

rf21 2

1 2

( ) = ln

Copyright 2000 by CRC Press LLC

SOLUTION PROPERTIES OF POLYMERS

315

C. REAL POLYMER CHAINS

The freely jointed model discussed in the previous section grossly underestimates the true dimensions of real polymer molecules because it ignores restrictions to completely free rotation arising from ﬁxed bond angles and steric effects (short-range interactions). Also, it fails to account for the effects of longrange interactions that result from the inability of two chain segments to physically occupy the same space at the same time.

1. Fixed Bond Angle (Freely Rotating)

In real polymer chains, the direction assumed by a given bond depends strongly on that of its immediate predecessor and to a smaller extent on the orientation of nearby bonds. While the structure of the chain unit determines the ultimate nature of the restrictions on given a bond, the overall effect of these shortrange interactions is to expand the conformation of the real polymer chain relative to that obtained from the random ﬂight model of the same contour length. The effect of ﬁxed bond angles is a modiﬁcation of the expression for the unrestricted bond angles from random ﬂight (Equation 12.11):

(12.11)

where θ is the bond angle.

2. Fixed Bond Angles (Restricted Rotation)

Restriction to free rotation about bonds due to steric interferences between successive units of the chain leads to a further expansion of chain dimensions. Let us amplify this by considering Figure 12.8. Hereθi is the valence (bond) angle between bonds i and i + 1; α i is its supplement (i.e., α i = 180 – θi) and

φi is the angle of rotation about i. It is a measurement of the dihedral angle between the planes deﬁned by the two planes i – 1, i; and i + 1. The direction of bond i + 1 is, as we have seen from the above discussion, a function of bond angle θi. In addition, it also depends on the direction of bond i – 1 through

the angle of rotation φi. However, as a result of hindrance to free rotation, φi cannot assume all values

from 0 to 2π with equal probability; it is limited to certain preferred values. The same argument holds

for each bond in relation to its predecessor. When some conformations are preferred over others as a result of restriction to free rotation, Equation 12.11 becomes

Figure 12.7 The probability of W(r) of ﬁnding the end of the chain of Figure 12.4 in a spherical shell of thickness dr at a distance r from the origin.

Figure 12.8 Rotation about bond i.

r nl2 2 11= −+coscosθθ

Copyright 2000 by CRC Press LLC

316

POLYMER SCIENCE AND TECHNOLOGY

(12.12)

The dimension obtained from random ﬂight calculation, which includes the effects of bond angles and hindrances to rotation about bonds, is referred to as the unperturbed dimension of the polymer chain.

It is represented by the symbol (r02)1/2. The subscript zero is used to emphasize the condition that the

molecule is subject only to local constraints involving the geometrical character of the bond structure and restricted rotation.

3. Long-Range Interactions

The freely jointed model assumes implicitly that two elements of the same molecule, possibly remote along the chain, can occupy the same position in space at the same time. In real polymer chains conformations in which this exists are impossible. Each segment of a real polymer chain exists within a volume that excludes all other segments. The number of such forbidden conformations that must be excluded is greater for the more compact arrangements with smaller values of r2. The net effect of such

long-range interaction is to expand the actual chain dimension (r2)1/2 over its unperturbed dimensions,

(r02)1/2 by an expansion coefﬁcient deﬁned by Equation 12.13:

(12.13)

The magnitude of α depends on the environment of the polymer molecule. In a thermodynamically

good solvent, where there is strong polymer–solvent interaction, α is large. By the same token, α is

small in a poor solvent. The value of α is therefore an indirect measure of the magnitude of the

polymer–solvent interaction forces, or the solvent power. When α is 1, these forces become zero and

by deﬁnition the polymer assumes its unperturbed conformation. However, polymer–solvent interaction forces and, consequently α, depend on temperature. For a given solvent, the temperature at which α = 1

is referred to as Flory temperature θ. When a solvent is used at T = θ, it is called theta (θ) solvent.

Alpha (α) increases with n (or M) with solvent power and with temperature. Other parameters for characterizing the dimensions of polymer molecules are summarized in Table 12.3. The physical significance of the parameters is illustrated by a brief discussion of the Flory characteristic ratio and the Stockmayer–Kurato ratio.

a. Flory’s Characteristic Ratio (C ∞)

The quantity α represents the effect of “long-range interactions.” It describes the osmotic swelling of

the chain due to polymer–solvent interaction. On the other hand, r02 rep esents the effect of “short-range

Table 12.3 Parameters Characterizing Chain Dimensions

Parameter

Relation to Unperturbed Dimension

Flory’s characteristic ratio (C∞)

Stockmayer–Kurato ratio (σ)

Characteristic length (a)

Kratky–Porod persistence length (ap)

r nl2 2 11

1 1

=

−+





+−





cos cos

cos cos

θθ

φφ

r

ro

21 2

21 2

( ) = ( )α

Crnl r

r

a C l j

alC

f

p

j

∞ =

=

=

( )

( )

= ∞ +( )

∞

=

0 2 2

0

21 2

0

2 1 2

1 2 1 2

2

1

σ

number of backbone bonds

per monomer unit (usually 2)

Copyright 2000 by CRC Press LLC

SOLUTION PROPERTIES OF POLYMERS

317

interactions” induced by bond angle restrictions and steric hindrances to internal rotation. Flory’s characteristic ratio, C∞, is deﬁned by

(12.14)

It is a measure of the effect of short-range interactions.

b. Stockmayer–Kurato Ratio ( σ)

The freely rotating state is a hypothetical state of the chain in which the bond angle restrictions are operative but in which there are no steric hindrances to internal rotation. The Stockmayer–Kurato ratio,α, reﬂects such rotational isomerism preferences. That is, it is a measure of the effect of steric hindrance to the average chain dimension. It is given by

(12.15)

Here (r0f2)1/2 is the root-mean-square end-to-end distance of the hypothetical chain with the same bond angles but with free rotation around valence cones. Table 12.4 lists the values of C∞ and α for some

polymers.

Example 12.2: A polyethylene molecule has a degree of polymerization of 2000. Calculate (a) the total

length of the chain and (b) the contour length of the planar zigzag if the bond length and valence angle are 1.54 Å and 110°, respectively.

(Str. 1)

Solution:

a. The total length of the chain, L, is the sum of the length of each bond, l. It is the total distance traversed going from one end of the chain to the other following the bonds.

Table 12.4 C∞ and σ for Some Polymers

Polymer

Solvent

Temperature (°C) C ∞

σ

Polyethylene

Decalin

140

6.8 1.84

Polypropylene Isotactic

Tetralin

140

5.2 1.61

Syndiotactic

Heptane

30

6.1 1.75

Atactic

Decalin

135

5.3 1.63

Poly(methylmethacrylate)

Benzene

21

9.0 2.12

Polystyrene Isotactic

Benzene

30

10.5 2.30

Atactic

Cyclohexane

34

10.4 2.28

From Kurata, M., Tsunashima, Y., Iwama, M., and Kamada, K., in Polymer Handbook,

2nd ed., Brandrup, J. and Immergut, E.H., Eds., John Wiley & Sons, New York, 1975.

With permission.

Crnl∞ = 022

σ =( )( )rrof21 2021 2

110°

1.54A°

r

Copyright 2000 by CRC Press LLC

318

POLYMER SCIENCE AND TECHNOLOGY

L = nl

where n = the number of bonds. Each monomer contributes the equivalent of 2 C–C bonds.

Therefore,

b. The contour length is that of the fully extended chain conformation.

(Str. 2)

r = n (1.54 cas 35)

= 2 × DP (1.54 cas 35)

= 2 × 2000 × 1.54 cas 35

= 5.05 × 103 A8

IV. THERMODYNAMICS OF POLYMER SOLUTIONS

As may be expected, polymers behave differently toward solvents than do low-molecular-weight compounds. Studies of the solution properties of polymers provide useful information about the size and shape of polymer molecules. In this section we discuss how some of the molecular parameters discussed in the previous sections are related to and can be calculated from thermodynamic quantities. We start with a discussion of the simplest case of an ideal solution. This is followed by a treatment of deviations from ideal behavior.

A. IDEAL SOLUTION

Consider a binary mixture of two types of molecules that are roughly identical in size, shape, and external force ﬁeld. Such a mixture constitutes an ideal solution. Thus, one of the components of an ideal solution may replace another without seriously disturbing the circumstances of immediate neighbors in the solution. Raoult’s law provides an appropriate basis for the treatment of an ideal solution. Raoult’s law states that the activity, a, of a solvent in the solution is equal to its mole fraction n1:

(12.16)

where N1, N2 are the number of solvent and solute molecules, respectively. The free energy of mixing∆Gmix is given by Equation 12.17:

(12.17)

For the ideal solution, since the intermolecular force ﬁelds around the two types of molecules are the same, ∆Hmix = 0. Thus Equation 12.17 becomes

(12.18)

n

DP

L

Å

Å

= ×= ×

=

=

×

=

×

2

2 2000 4000

1 54 4000 6 16 103. .

110

35

1.54A°

a

N

N Nn

1

1

1

2

1

=+=

∆

∆

∆

G

H T S

mix

mix

mix

=

−

∆

∆

G

T S

mix

mix

= −

Copyright 2000 by CRC Press LLC

The entropy of an ideal solution is greater than that of the pure components because the number of possible arrangements of the molecules of the components of a solution is much greater than that for the molecules of a pure components. If N 0 is total number of molecules (i.e., N 0 = N 1 + N 2 ), then the total number of possible combinations of N 0 taken N 1 at a time is According to Raoult's law, the partial vapor pressure of each component in a mixture is proportional to its mole fraction. Thus for a binary solution consisting of solvent and a polymer, the partial pressure of the solvent in the solution, P 1 , is related to that of the pure solvent P 1 0 by (12.23)

Since the molecular weight of a polymer is usually at least three orders of magnitude greater than that of the solvent, for a small weight fraction of the solvent N 1 @N 2 , consequently the mole fraction of the solvent approaches unity very rapidly. This, in effect, means that following Raoult's law, the partial pressure of the solvent in the solution should be virtually equal to that of the pure solvent over most of the composition range. Available experimental data do not confirm this expectation even if volume fraction is substituted for mole fraction. Polymer solutions exhibit large deviations from the ideal law except at extreme dilutions, where ideal behavior is approached as an asymptotic limit.

B. LIQUID LATTICE THEORY (FLORY-HUGGINS THEORY)

B. LIQUID LATTICE THEORY (FLORY-HUGGINS THEORY)

One of the reasons for the failure of the ideal solution law is the assumption that a large polymeric solute molecule is interchangeable with the smaller solvent molecule. The law also neglects intermolecular forces since the heat of mixing (∆H mix ) is assumed to be zero. The Flory-Huggins theory attempted to remedy these shortcomings in the ideal solution law. 5,6-8

1. Entropy of Mixing

1. Entropy of Mixing

In order to calculate the entropy of mixing of a polymer solution, the polymer chain is assumed to be composed of x chain segments, where x is the ratio of the molar volumes of the solute polymer and the solvent. Each chain segment represents the portion of the polymer molecule equal in size to a solvent molecule. This means that a polymer chain segment can replace a solvent molecule in the liquid lattice and vice versa. However, unlike a solution containing an equal proportion of a monomeric solute, a polymer solution requires a set of x contiguous or consecutive lattice cells to accommodate the polymer molecule (Figure  12 .9). A further assumption is that the solution is sufficiently concentrated that the occupied lattice sites are randomly distributed instead of being sparse and widely separated, which would exist in a very dilute solution.

References

320

POLYMER SCIENCE AND TECHNOLOGY

The entropy of mixing of a polymer solution is relatively smaller than that of an equivalent proportion

of a monomeric solute. This is because the macromolecular nature of the polymer molecule severely restricts the number of possible arrangements of polymer segments in the lattice sites. Once a given segment occupies a site, the number of sites available for adjacent segments becomes seriously limited.

The dissolution of the polymer is conceived to occur in two consecutive steps: ﬁrst, the polymer is

disoriented, and then the disoriented polymer mixes with the solvent. The entropy of mixing of the

disoriented polymer and solvent has been shown by Flory to be given by

(12.24)

where the subscripts 1 and 2 denote the solvent and polymer, respectively, and ν1 and ν2 are their volume

fractions deﬁned as

(12.25)

(12.26)

2. Heat and Free Energy of Mixing

To derive an expression for the heat of mixing of a polymer solution, the pure solvent and pure liquid

polymer are taken as reference states. The heat of mixing is considered to be the difference between the total interaction energy in the solution relative to that of the pure components. It arises from the

replacement of some of the solvent–solvent and polymer–polymer contacts in the pure components with solvent–polymer contacts in the solutions. As the distance between uncharged molecules increases, the forces between them decrease very rapidly. Consequently, interactions between elements that are not immediate neighbors can be safely neglected. If only the energies developed by ﬁrst-neighbor elements are considered, then the heat of mixing of polymer solution, like that of ordinary solutions, is given by

(12.27)

where χ characterizes the interaction energy per solvent molecule divided by kT. Combining

Equation 12.24 with that of the conﬁgurational entropy (Equation 12.27) gives the Flory–Huggins expression for the free energy of mixing of a polymer solution:

Figure 12.9 Binary solution of a monomer showing distribution of solute in lattice cells (a) compared with that of a polymer, which requires a set of contiguous cells to accommodate the solute (b).

∆S k N

N

mix =

+

[

]

1

1

2

2

ln

ln

ν

ν

ν1

1

1

2

=+NN xN

ν2

2

1

2

=+xNN xN

∆H

kTN

mix = χ

ν

1

1 2

Copyright 2000 by CRC Press LLC

Quantities that are determinable from experiments can be derived from Equation 12.28. For example, by differentiating the expression with respect to N 1 , the number of solvent molecules, and multiplying the result by Avogadro's number, the relative partial molar free energy ∆G 1 is obtained:

(12.29)

We note that ∆G 1 is expressed on a per mole basis. The activity of the solvent, a 1 , and the osmotic pressure of the solution, π, are given by Equations 12.30 and 12.31, respectively:

(12.30)  (12.31) where V 1 is the molar volume of the solvent. Expanding the logarithmic term and neglecting higher order terms, the expression for the osmotic pressure becomes (12.32)

The above thermodynamic expressions for a binary solution of a polymer in a solvent include the dimensionless parameter χ 1 . Its value can be determined by measuring any of the experimentally obtainable quantities, like solvent activity or the osmotic pressure of the solution. The constancy of χ 1 over a wide composition range would be a confirmation of the validity of the Flory-Huggins theory. Figure  12 .10 represents such a plot obtained by the measurement of solvent activities for various systems. Only in the case of the nonpolar rubber-benzene system was the predicted constancy of χ 1 observed; other systems showed marked deviations from theory.

Equation 12.29 can be separated into contributions from the heat of dilution and configurational entropy, as shown in Equations 12.33 and 12.34, respectively: (12.33)  (12.34) where ∆H 1 , is the relative partial molar heat content while ∆S 1 is the relative partial molar configurational entropy of the solvent in solution. ∆H 1 was determined from the heat of mixing obtained from calorimetric methods. The predicted concentration dependence of ∆H 1 was also not observed.

C. DILUTE POLYMER SOLUTIONS (FLORY-KRIGBAUM THEORY)

C. DILUTE POLYMER SOLUTIONS (FLORY-KRIGBAUM THEORY)

The Flory-Huggins lattice model assumed a uniform density of lattice occupation. This assumption holds only for concentrated solutions; it is invalid for dilute polymer solutions. According to the Flory-Krigbaum model, a very dilute polymer solution consists of loose domains or clusters of polymer chain segments separated by intervening regions of pure solvent. Each such cloud is assumed to be approximately spherical with an average density that is maximum at the center and that decreases with increasing distance from the center in an approximately Gaussian function. Each molecule within a domain or occupied volume tends to exclude all other molecules. Long-range thermodynamic interactions

∆G kT N N N mix = + + ( ) 1 1 2 2 1 1 2 ln ln ν ν χ ν ∆G RT x i = - ( ) + - ( ) + [ ]

References

322

POLYMER SCIENCE AND TECHNOLOGY

occur between segments within such an excluded volume. The expression for the excess, relative, partial molar-free energy for these interaction is given by the relation:

(12.35)

κ1 and χ1 are heat and entropy parameters also given by

(12.36)

(12.37)

If x is assumed to be inﬁnite, Equation 12.29 reduces to

(12.38)

Expanding the logarithmic term and, as before, neglecting terms of order higher than 2 (i.e., ln (1 – ν2) =

–ν2 – – …), Equation 12.38 becomes

(12.39)

By comparing Equations 12.35 and 12.39, it is obvious that

Figure 12.10 Experimentally observed variation of χ1 with concentrations: (a) poly(dimethylsiloxane) in benzene; (b) polystyrene in benzene; (c) rubber in benzene; curve (d) polystyrene in toluene. [Curve (a) from Newing,M.J., Trans. Faraday Soc., 46, 613, 1950; (b) and (d) from Bawn, C.E.H., Freeman, R.F.J., and Kamaliddin, A.R.,Trans. Faraday Soc., 46, 677, 1950; (c) from Gee, G. and Orr, W.J.C., Trans. Faraday Soc., 42, 507, 1946; and Gee, G., J. Chem. Soc., p. 280, 1947.]

∆G RT1 1

1 2 2

=

−

(

)

κ ψ ν

∆H RT1 1 22= κ ν∆S R1 1 22= ψ ν

∆G RT1

2

2

1 2 2

1

=

−

(

) + +

[

]

ln ν ν χ ν

ν22

2

∆G RT1

1 2 2

1 2

= −

−









χ ν

Copyright 2000 by CRC Press LLC

SOLUTION PROPERTIES OF POLYMERS

SOLUTION PROPERTIES OF POLYMERS

323

323

(12.40)

The deviations from ideality in a polymer solution can be eliminated by selecting a temperature where ∆H 1 = T∆S 1 or when κ 1 = ψ 1 . The temperature at which these conditions prevail is called the Flory or theta temperature, θ, and is defined by We note for emphasis (also from Equation  12 .43) that at the temperature T = θ the excess, relative, partial molar-free energy, ∆G 1 , due to polymer-solvent interactions is zero and deviations from ideality vanish.

The change in free energy δ (∆G) in a volume element when two molecules are brought together depends algebraically on the magnitude of ψ 1 -κ 1 or ψ 1 (1 -θ/T). Since the entropy of dilution is usually positive, the sign of the free energy change will depend on the relative magnitudes of ψ 1 and κ 1 or if θ/T is greater than unity. Table  12 .5 summarizes the expected behavior of polymer molecules with thermodynamic parameters.

It follows from the above discussion that as the solvent is made poorer, i.e., as ψ 1 (1 -θ/T) decreases, the excluded volume shrinks and at T = θ it disappears entirely. In other words, as the solvent becomes poorer, polymer-polymer repulsion diminishes and at the θ-point the net interaction becomes zero. Where T  <  θ, polymer molecules attract each other and the excluded volume is negative. When the temperature is much lower than the θ-point, precipitation occurs.

D. OSMOTIC PRESSURE OF POLYMER SOLUTIONS

D. OSMOTIC PRESSURE OF POLYMER SOLUTIONS

Osmotic pressure, as indicated earlier, is one of the quantities that can be obtained experimentally from the Flory-Huggins and Flory-Krigbaum theories. Before we illustrate how thermodynamic parameters characteristic of polymers can be derived from osmotic pressure measurements, let us first explain very briefly the basis of these measurements.  13 onsider the apparatus shown schematically in Figure  12 .11. The semipermeable membrane, represented by the dashed line, allows the passage of solvent but not the solute. Suppose in the first instance that both sides of the tube contain only the pure solvent. At equilibrium the levels of the liquid in both arms would be at the same height and the external pressure would be P A . In this case, the chemical potential of the solvent on both sides would be the same. Suppose a solute is now added to the right-

Table 12.5 Behavior of Polymer Molecules with Change in Thermodynamic Parameters

Table 12.5 Behavior of Polymer Molecules with Change in Thermodynamic Parameters

Thermodynamic

Thermodynamic

Parameter

Parameter

Behavior of Polymer Molecules κ 1 = 0 (θ = 0) A thermal solvent, δ∆G > 0; increase in segment concentration within volume element causes a decrease in entropy; solution wants to dilute itself; polymer coils move apart κ 1  >  0 (T  <  θ)

Polymer-polymer contacts preferred to polymer-solvent contacts; spontaneous concentration κ 1 = ψ 1 (T = θ) δ∆G = 0; excluded volume effects eliminated; polymer in an unperturbed state κ 1  <  0 (T  >  θ)

Exothermic solution; δ∆G = 0; spontaneous dilution; expansion of polymer coil occurs as a result of interaction with solvent κ ψ χ

References

324

POLYMER SCIENCE AND TECHNOLOGY

hand side. Since it cannot pass through the semipermeable membrane, it must remain on right-hand side. The chemical potential of the solvent on the right-hand side (solution) is now less than that of the solvent on the left-hand side (pure solvent). If the external pressure on the right-hand side is maintained at PA, the liquid level on the right-hand side will rise as the solvent passes from the left (higher chemical potential) to the right (lower chemical potential) to equalize the chemical potential on both sides.

However, this ﬂow of solvent can be prevented if the external pressure on the solution is increased so as to keep the liquid levels the same on both sides. The additional pressure is the osmotic pressure, π,of the solution. It arises as the driving force for solvent ﬂow in response to the reduction of the chemical potential of the solvent due to the addition of a solute.

From Equation 12.32, the osmotic pressure is given by

(12.32)

It is generally more convenient to replace volume fraction with the concentration, C, of the solution expressed in weight per unit volume:

(12.44)

where ν2 is the (partial) speciﬁc volume of the polymer. Since x = V2/V1, then

(12.45)

where M2 is the molecular weight or the polymer. For heterogeneous polymers, M2 i  replaced by the

number-average molecular weight Mn. From Equation 12.45

(12.46)

Figure 12.11 Schematic representation of an osmometer.

π =

+ − + +





RT

V x1

2

1 2 2

2 3

1 2

1 3

ν

χ ν

ν L

ν

ν

2

2

= C

ν

ν

2 1

2 1

2

xV

c xV

C M

=

=

ν2

1

2

= c x VM

Copyright 2000 by CRC Press LLC

SOLUTION PROPERTIES OF POLYMERS

SOLUTION PROPERTIES OF POLYMERS

325

325

(12.47) Substituting Equations 12.46 and 12.47 successively in Equation  12 .32 and rearranging terms yields  (12.48) In applications to osmotic data, Equation  12 .48 is most frequently preferred in the following forms:
