Repository: jeffsking/WKB-OB

File: RAW_FULL/ima_sync/个人知识库/WKB/Resources/Ebook/polymer-science-and-technology_compress.pdf.md (part 22 of 30)
---
(12.49)  (12.50) where A 1 = 1/M 2 and A 2 and Γ are the second virial coefficients given by (12.51) (12.52) Osmotic pressure data can, therefore, be used for the determination of the number-average molecular weight, M n , or the solvent-polymer interaction parameter χ 1 . This depends, of course, on knowing the values of the densities and specific volumes of the polymer and the solvent. In good solvents, g is approximately 1/4 in which case Equation  12 .50 becomes  (12.53) In poor solvents, g ≅ 0. In either case, an appropriate plot of π/c vs. c gives M 2 (M n ) and χ 1 .

Other thermodynamic parameters can be obtained from osmotic pressure. For example, the chemical potential of the solvent in the solution is given by -χ/πV 1 . From the foregoing discussion, it is evident that the thermodynamic behavior of the dilute polymer solution depends on the following factors:

1. Molecular weight 2. The interaction parameter ψ 1 and κ 1 or ψ 1 and θ, which characterize the segment-solvent interactions 3. The size or configuration of the molecules in solution The first factor is usually determined from the coefficient A 1 . A 2 (or Γ 2 ) depends on all three factors. Therefore, to evaluate the thermodynamic functions that depend on A 2 , it is necessary to determine the size of the molecule in solution independently. The parameter α is related to the thermodynamic quantities according to Equation 12.54:  (12.54) where C M represents all the numerical and molecular constants. The expansion factor α 3 and r 0 2  /M may be determined from suitable measurements of intrinsic viscosities. The quantity ψ 1 (1 -θ/T) may then

x M V = ν 2 2 1 π = + -     + +       c RT M M V c M V c 2 1 2 2 2 1 2 3 2 1 2 1 1 2 3 χ ν ν L π = + + + [ ] c RT A A c A c 1 2 3 2 L π = + + + [ ]  c RT M c g c 2 2 2 1 Γ Γ L Γ = -     ν χ 2 2 1 1 1 2 V g M V Γ 2 2 3 2 1 3 = ν π     =       +       c RT M c

References

326

POLYMER SCIENCE AND TECHNOLOGY

be deduced from the relevant equation. If measurements are made over a limited range of temperature in the vicinity of θ, ψ1(1 – θ/T) may be resolved into its components θ and ψ1 from a plot of A2 against

the reciprocal of the absolute temperature.

Typical results of osmotic pressure measurements are shown in Figure 12.12. The experimental data are in consonance with the predicted positive curvature in good solvents. However, these data also show that the quantity ψ1(1 – θ/T) decreases with increasing molecular weight. This is contrary to theory,

which predicts that these thermodynamic parameters should characterize the inherent segment–solvent interaction independent of the entire molecular structure. The theory predicts that α increases without

limit with molecular weight and that χ1 is constant over a wide range of polymer concentrations. However,

experimental data show that χ1 increases with increasing volume fraction ν2. In spite of these shortcomings, the Flory–Huggins intermolecular interaction theory is in reasonably satisfactory agreement with experimental data within the approximations made in the theory. It provides a semiquantitative description of polymer solutions from which parameters characteristic of polymers may be derived. Table 12.6 gives values of χ1 for some polymer–solvent systems.

Figure 12.12 Concentration dependence of osmotic pressure of solutions of polystyrene in toluene at 30°C.

Numbers on each curve denote polymer molecular weights. (From Flory, P.J., Principles of Polymer Chemistry,Cornell University Press, Ithaca, NY, 1953. With permission.)

Copyright 2000 by CRC Press LLC

SOLUTION PROPERTIES OF POLYMERS

327

Example 12.3: The data on the osmotic pressure of a sample of poly(vinyl acetate) in methyl ethyl

ketone at 25°C are shown below:

The densities of the polymer and solvent are 1.190 and 0.800, respectively; the solution densities can be calculated by assuming additivity of the volumes of the components. Using both linear and squareroot plots, calculate the polymer molecular weight and the second virial coefﬁcients, A2 and Γ.

Solution: Basis: 1 g of solution:

where ω2 = weight fraction of polymer; ρ1 and ρ2 are the densities of the solvent and polymer, respectively.

From these relations, data can be transformed into a Figure E12.3A,B. Now

Table 12.6 Polymer–solvent Interaction  Parameter at 25°C

Polymer

Solvent

χ1

Poly(dimethylsiloxane)

Cyclohexane

0.42

Chlorobenzene

0.47

Polyisoprene (natural rubber) Benzene

0.42

Poly(methyl methacrylate)

Chloroform

0.377

Tetrahydrofuran

0.447

Polystyrene

Ethylbenzene

0.40 Methyl ethyl ketone 0.47 Cyclohexane

0.505

From Wolf, B.A., in Polymer Handbook, 2nd ed., Brandrup, J.

and Immergut, E.M., Eds., John Wiley & Sons, New York, 1967.

With permission.

Weight Fraction of Polymer Pressure in cm of Solution

0.0021

0.40

0.0032

0.61

0.0057

1.23

0.0061

1.44

0.0082

2.10

0.0083

2.25

0.0093

2.52

0.0100

2.76

0.0114

3.54

0.0122

3.73

Vol of solution V

in cm

s = + − (

)

ωρ

ωρ

2 2

2

1

3

1

Concentration of Solution, C= (

)

ω2

3 Vg cms

π =

+ +

+





π





 =+[

]

cRTMA c A c

c

RT M

c

n

n

1

1 0 5

2

3

2

1 2

1 2

L

. Γ

Copyright 2000 by CRC Press LLC

328

POLYMER SCIENCE AND TECHNOLOGY

From Figure E12.3a,

= intercept on π/C as c → 0

Figure E12.3

400

375

350

325

300

275

250

225

2000.002

0.004

0.006

0.008

0.010

C (g/cm3)

(a)

20

18

16

14

12

100.002

0.004

0.006

0.008

0.010

C (g/cm3)

(b)

RT Mn

Intercept on c

solution g cm

intercept

solution g cm

3

3

π =

=

=

−



(

)







=

−

−



(

)

×









194

82 06

298

1

194

82 06

1033

298

1 194 0 8

3

3

2

2 3

cm

M

RT

cm atm mol K

K

cm

cm

cm H O mol K

K

cm H O g cm

n

.

.

.

Copyright 2000 by CRC Press LLC

V. SOLUTION VISCOSITY

V. SOLUTION VISCOSITY

Abstract

Since the solution is dilute it is assumed that the density of solution is approximately that of the solvent.

Abstract

From Figure  E12 .3b,

Abstract

Rheology by definition is the science of deformation and flow of matter. Rheological measurements provide useful behavioral and predictive information for various products in addition to knowledge of the effects of processing, formulation changes, and aging phenomena. Material processability can also be determined through rheological studies. Rheology deals with those properties of materials that determine their response to mechanical force. For solids, as we shall see in subsequent chapters, this involves elasticity and plasticity. For fluids, on the other hand, rheological studies involve viscosity measurements. Viscosity is a measure of the internal friction of a fluid. For example, it has been observed that even at low concentrations of a dissolved polymer, the viscosity of a solution relative to that of the pure solvent is increased appreciably. This is due to the unusual size and shape of polymer molecules and the nature of their solutions. Thus measurements of the viscosity of polymer solutions can provide information about monomer molecular weight, molecular weight distribution, and other material characterization parameters. Before we deal with the relation between solution viscosity and polymer characterization parameters, we discuss briefly the various terms used to describe viscosity.

A. NEWTON'S LAW OF VISCOSITY

A. NEWTON'S LAW OF VISCOSITY

Consider a fluid, which may be a gas or liquid, contained between two large parallel plates of area A and separated by the distance Y (Figure  12 .13). The system is initially at rest. Now suppose the lower plate is set in motion in the x-direction at a constant velocity. The fluid gains momentum with time, and

References

330

POLYMER SCIENCE AND TECHNOLOGY

at steady state a constant force, F, is required to maintain the motion of the lower plate. For laminarﬂow, this force is given by Equation 12.55:

(12.55)

According to this equation, the force per unit area is proportional to the velocity decrease in the distance Y. This constant of proportionality, η, is called the viscosity of the ﬂuid. It is desirable and convenient

to rewrite Equation 12.55 in a form that permits us to give a molecular interpretation to the meaning of viscosity (Equation 12.56):

(12.56)

Equation 12.56 states that the shear stress is proportional to the negative of the local velocity gradient.

This is Newton’s law of viscosity, and ﬂuids that exhibit this behavior are referred to as Newtonianﬂuids. According to this law, in the neighborhood of the surface of the moving plate (i.e., at y = 0), theﬂuid acquires a certain amount of x-momentum. This ﬂuid, in turn, transmits some of its momentum to the adjacent layer of ﬂuid causing it to remain in motion in the x-direction; in effect, the x-momentum

is transmitted in the y-direction. The velocity gradient is a measure of the speed at which intermediate layers move with respect to each other. For a given stress, ﬂuid viscosity determines the magnitude of the local velocity gradient. Fluid viscosity is due to molecular interaction; it is a measure of a ﬂuid’s

tendency to resist ﬂow, and hence it is usually referred to as the internal friction of a ﬂuid.

Using the chain rule, the velocity gradient in Equation 12.56 can be interpreted differently:

(12.57)

where γ is the strain rate. In a more general form, Equation 10.56 becomes

(12.58)

In this form, Newton’s law simply states that for laminar ﬂow, the shear stress needed to maintain the motion of a plane of ﬂuid at a constant velocity is proportional to the strain rate. At a given temperature, the viscosity of a Newtonian ﬂuid is independent of the strain rate (Figure 12.14). Fluids that do not obey Newton’s law of viscosity are known as non-Newtonian ﬂuids. For non-Newtonian

Figure 12.13 Laminar velocity proﬁle for ﬂuid between two plates.

F A

V Y

= η

τ

η

yx

x

dV dy

= −

dV dy

d dy

dx dt

d dt

dx dy

d dt

=  == =γ γ«

τ ηγ= − «

Copyright 2000 by CRC Press LLC

SOLUTION PROPERTIES OF POLYMERS

331

ﬂuids, when the strain rate is varied, the shear stress does not vary in the same proportion, i.e., the

viscosity is not independent of the strain rate. In physical terms, non-Newtonian behavior means that as molecules pass each other, their size, shape, and cohesiveness determine how much force is required to maintain the movement. When the strain rate is changed, molecular alignment may change also as will the force required to maintain motion. There are several types of deviation from Newtonian behavior.

Each is characterized by the way the ﬂuid viscosity changes in response to variations in the strain rate(Figure 12.15). Pseudoplastic ﬂuids display a decrease in viscosity with increasing strain rate, while a dilatant ﬂuid is characterized by an increase in viscosity with increasing strain rate. For ﬂuids that exhibit

plastic behavior, a certain amount of stress is required to induce ﬂow. The minimum stress necessary to induce ﬂow is frequently referred to as the yield value. In addition, some ﬂuids will show a change of

viscosity with time at a constant strain rate and in the absence of a chemical reaction. Two categories of this behavior are encountered: thixotropy and rheopexy. A thixotropic ﬂuid undergoes a decrease in viscosity, whereas a rheopectic ﬂuid displays an increase in viscosity with time under constant strain

rate (Figure 12.16). Table 12.7 gives examples of ﬂuids that display Newtonian and non-Newtonian

behavior.

Figure 12.14 Behavior of Newtonian ﬂuids.

Figure 12.15 Some types of non-Newtonian behavior.

Copyright 2000 by CRC Press LLC

332

POLYMER SCIENCE AND TECHNOLOGY

B. PARAMETERS FOR CHARACTERIZING POLYMER SOLUTION VISCOSITY 12

The viscous ﬂow of a polymer solution involves a shearing action in which different layers of the solution move with differing velocities. As we observed earlier, there is a pronounced increase in the viscosity of a polymer solution relative to that of the pure solvent even at low concentrations of the polymer. In this respect, the polymer solute behaves as a colloidal dispersion, which is known to retard the ﬂow of adjacent layers of a liquid under shearing force. For spherical colloidal particles, the viscosity of the solution, η, relative to that of the pure solvent, η0, is referred to as the relative viscosity, given by

(12.59)

The ﬂow of ﬂuids through a tube of uniform cross-section under an applied pressure is given by the Hagen–Poiseuille’s law:

(12.60)

Figure 12.16 Change of viscosity with time under constant strain rate.

Table 12.7 Examples of Newtonian and Non-Newtonian Fluids

Viscosity Type

Example

Newtonian

All gases, water, thin motor oils

Non-Newtonian

Pseudoplastic Paints, emulsions, dispersions

Dilatant

In ﬂuids containing high levels of deﬂocculated solids such as clay slurries, candy compounds, corn starch in water, sand/water mixtures

Plastic

Tomato catsup

Thixotropic

Greases, heavy printing inks, paints

Rheopectic

Rarely encountered

η η ηr = 0

QR PL= π 48∆η

Copyright 2000 by CRC Press LLC

SOLUTION PROPERTIES OF POLYMERS

333

where Q is the volume ﬂow rate, ∆P is the pressure drop across the tube of length L and radius R. Some of the assumptions made in the derivation of this law include

1. The ﬂow is laminar, which means that the dimensionless quantity called Reynold’s number, Re, < 2100.

2. The ﬂuid is incompressible, i.e., its density is constant.

3. The ﬂow is independent of time, i.e., steady-state conditions prevail.

4. The ﬂuid is Newtonian.

The viscosity of a liquid or solution can be measured by using a viscometer whose design is based on the Hagen–Poiseuille law. Essentially, this involves the measurement of the ﬂow rate of the liquid through a capillary tube which is part of the viscometer. Consequently, by measuring the ﬂow time of the solution, t, and that of the pure solvent, t0, the relative viscosity can be determined:

(12.61)

As indicated above, the viscosity of the polymer solution is always greater than that of the pure solvent.

This fractional increase in the viscosity resulting from the dissolved polymer in the solvent is referred to as the speciﬁc viscosity ηsp, given by

(12.62)

According to Einstein’s viscosity relation for rigid spherical particles in solution,

(12.63)

where n2/V is the number of polymer molecules per unit volume and Ve =  R3e; Re is the radius of an

equivalent hydrodynamic sphere that would enhance the viscosity of the solvent medium to the same extent as would the actual polymer molecule. The quantity n2/V may be written as

(12.64)

where C and M are the concentration and molecular weight, respectively, of the polymer, and NA is

Avogadro’s number. It is obvious from Equations 12.63 and 12.64 that both the relative viscosity and speciﬁc viscosity increase with increasing concentration of the polymer. The speciﬁc viscosity normalized with respect to the concentration, ηsp/C, is referred to as the reduced speciﬁc viscosity or, simply, reduced

viscosity. It measures that capacity with which a given polymer enhances the speciﬁc viscosity. The intrinsic viscosity [η] is the limiting value of the reduced viscosity at inﬁnite dilution:

(12.65)

Table 12.8 Various Viscosity Terms

Viscosity Term

Expression

Relative viscosity ηr = η/η0 = t/t0

Speciﬁc viscosity ηsp = (η – η0)/η0 = ηr – 1 Reduced viscosity ηsp/C = (ηr – 1)/C

Intrinsic viscosity [η] = lim ηsp/Cc→0

η η ηr t t= =0 0

ηη ηηηsp r=−= −001

η η

η

−= 0022 5.nVVe

4π 3------

n V

CN M

A

2 =

η

η

[ ] =→limc o sp c

Copyright 2000 by CRC Press LLC

When η r  <  2, it has been found that a linear relation exists between the reduced viscosity and polymer concentration. For a given polymer-solvent system, this linear dependence is described adequately by the equation  (12.66) where k 1 is referred to as the Huggins constant, with a value usually in the range 0.35 to 0.40. Table  12 .8 summarizes the various viscosity terms described above.

C. MOLECULAR SIZE AND INTRINSIC VISCOSITY

C. MOLECULAR SIZE AND INTRINSIC VISCOSITY

The Einstein viscosity relation given by Equation  12 .62 may be written as (12.67) or (12.68) Equation  12 .67 predicts that the specific viscosity is proportional to the volume of the equivalent hydrodynamic sphere. The Einstein viscosity relation was derived for rigid spherical particles in solution. However, real polymer molecules are neither rigid nor spherical. Instead the spatial form of the polymer molecule in solution is regarded as a random coil. Theories based on this characteristic form of polymer molecules have resulted in the expression  (12.69) where φ is considered to be a universal constant with a value of 2.1 (±0.2) × 10 23 , r 2 is the mean-square end-to-end distance of the polymer coil expressed in cm, and [η] is in cm 3 /g. According to Equation 12.68, the intrinsic viscosity is proportional to the ratio of the effective hydrodynamic volume of the molecule to its molecular weight. Specifically, it states that the effective volume is proportional to the linear dimensions of the randomly coiled polymer chain. Therefore, to understand the factors that influence the intrinsic viscosity, the quantity in Equation  12 .68 may be separated into its component parts. Recall from our discussion in Section III.B that the net effect of long-range interaction is to expand the actual chain dimension (r 0 2 ) 1/2 by an expansion factor α given by the relation:

(12.13) Equation  12 .69 may therefore be rewritten as

[ ]+ [ ]  1 2 η η η - =     0 0 2 5 . N C M V A e η η η η [ ]= - = = π 0 0 3 2 5 2 5 4 3 C N M V N M R A e A e

. . Copyright 2000 by CRC Press LLC

References

SOLUTION PROPERTIES OF POLYMERS

335

(12.72)

K is a constant independent of the polymer molecular weight and of the solvent.

From Equation 12.71, the intrinsic viscosity depends on the molecular weight as a result of the factor M1/2 and also through the dependence of the expansion factor α3 on molecular weight. By choosing a

theta-solvent or θ temperature, the inﬂuence of the molecular expansion due to intramolecular interactions can be eliminated. Under these conditions, α = 1, and the intrinsic viscosity depends only on the molecular

weight. Thus Equation 12.71 is reduced to:

(12.73)

This relation has been conﬁrmed experimentally. It follows, therefore, that since Φ is regarded as a

universal constant, the average dimensions of polymer molecules in solution can be estimated from knowledge of their intrinsic viscosities and molecular weight (Equation 12.71). Speciﬁcally, the unperturbed dimensions can be calculated from the value of K.

D. MOLECULAR WEIGHT FROM INTRINSIC VISCOSITY

Polymers possess the unique capacity to increase the viscosity of the solvent in which they are dissolved.

Within a homologous series of linear polymers, the higher the molecular weight the greater the increase in viscosity for a given polymer concentration. In other words, this capacity to enhance viscosity or intrinsic viscosity is a reﬂection of the molecular weight of the dissolved polymer. Consequently, intrinsic

viscosity measurements provide a tool for characterization of polymer molecular weight. However, since intrinsic viscosity does not provide absolute values of molecular weight, the relation between intrinsic viscosity and molecular weight has to be established empirically by comparison with molecular weights determined from absolute methods such as osmometry, light scattering, and ultracentrifugation. A linear relation has been found to exist between the logarithms of the intrinsic viscosities of different molecular weight fractions of a given polymer and the logarithms of the molecular weights of these fractions. This is illustrated for polyisobutylene in cyclohexane at 30°C and for polystyrene in cyclohexane at 35°C and in ethylethylketone at 25°C, as shown in Figure 12.17. The slopes of these curves for a given polymer depend on the solvent and, for a given polymer–solvent pair, on the temperature. It has also been

Figure 12.17 Intrinsic viscosity–molecular weight relationship. (From Allocock, H.R. and Lampe, F.W., Contemporary Polymer Chemistry, Prentice-Hall, Englewood Cliffs, NJ, 1981. With permission.)

K

r M

= (

)

Φ 02

3 2

η θ

[ ] = K M1 2

Copyright 2000 by CRC Press LLC

336

POLYMER SCIENCE AND TECHNOLOGY

established that the slopes of such plots for all polymer–solvent systems fall within the range of 0.5 to

1.0. The linear relation between log[η] and log M may then be written as

(12.74)

where K and a are constants determined from the intercept and slope of plots such as in Figure 12.17.

The relation given in Equation 12.74 is referred to as the Mark–Houwink equation. Using the equation,it is possible to calculate the molecular weight from intrinsic viscosity measurements as long as K and a have been established for a particular temperature.

It must be reemphasized that the Mark–Houwink equation applies to fractionated samples of a given polymer. This means that, strictly speaking, it covers only a narrow molecular weight range. However,it is relatively easier in practice to use intrinsic viscosity measurements for the determination of the molecular weights even for unfractionated polymers. For such molecularly heterogeneous polymers, the appropriate relation becomes

(12.75)

where Mν is the viscosity average molecular weight given by

(12.76)

Table 12.9 Intrinsic Viscosity–Molecular Weight Relationship, [η] = KMa

Polymer

Solvent

Temperature (°C) Mol-Wt Range × 10–4 K × 103 (ml/g)

a

Polybutadiene

Cyclohexane

40

4–17

28.2

0.70

Benzene

30

5–50

33.7

0.715

Toluene

30

5–16

29.4

0.753

Natural rubber

Benzene

30

8–28

18.5

0.74

Toluene

25

7–100

50.2

0.667

Polyethylene

Low pressure

Decalin

135

3–100

67.7

0.67

High pressure

Decalin

70

0.2–3.5

38.73

0.738

Polyisobutylene

Benzene

25

0.05–126

83.0

0.53

Cyclohexane

25

14–34

40.0

0.72

Diisobutylene

25

0.4–2.5

130.0

0.50

Toluene

25

14–34

87.0

0.56

Polypropylene (atactic)

Decalin

135

2–39

15.8

0.77

Benzene

25

6–31

27.0

0.71

Cyclohexane

25

6–31

16.0

0.80

Polypropylene (isotactic) Decalin

135

2–62

11.0

0.80

Poly(methyl methacrylate) Acetone

25

2–780

5.3

0.73

Benzene

25

2–740

5.5

0.76

Chloroform

25

40–330

3.4

0.83

Polystyrene (atactic)

Benzene

20

0.6–520

12.3

0.72

Cyclohexane

34.5

14–200

84.6

0.50

Polystyrene (isotactic)

Benzene

30

4–37

10.6

0.735

Toluene

30

15–71

9.3

0.72

Chloroform

30

9–32

25.9

0.734

From Kurata, M., Tsunashima, Y., Iwama, M., and Kamada, K., in Polymer Handbook, 2nd ed., Brandrup, J. and Immergut,E.H., Eds., John Wiley & Sons, New York, 1975. With permission.

η

[ ] = K M a

η

ν

[ ] = K M a

M

M

N M N M

i i a

a

i i

a

i i

a

ν

ω

=[

] =





∑

∑∑

+

1

1

1

Copyright 2000 by CRC Press LLC

SOLUTION PROPERTIES OF POLYMERS

337

where ωi = ci /c = weight fraction of species i; Ni, Mi, and Ci are the number of molecules, molecular

weight, and concentration, respectively, of the same species; and C = ∑ci is the total concentration of

all species. Table 12.9 lists the values for K and a for some selected polymer–solvent systems.

Example 12.4: Explain the variation in the value of K with temperature for polystyrene measured in

different solvents.

Solution: K is a constant that is essentially independent of the molecular weight of the polymer and

the character of the solvent medium, as amply demonstrated by the above data. However, K shows a decrease with increasing temperature. From Equation 12.72, K is proportional to the factor r20/M. We

recall that the unperturbed root-mean-square end-to-end distance (r20)1/2 is expanded invariably to greater

dimensions relative to completely free rotation as a result of the effects of hindrances to free rotation.

As the temperature is increased, the tendency to completely free rotation is enhanced as the effects of these hindrances are diminished. Consequently, K also decreases.

Example 12.5: Given the following values of ηr for a polyisobutylene sample of molecular weight

1,500,000:

a. Determine [η] and k′ in each solvent.

b. Calculate (r20/M)1/2, C∞ and the value αn in each solvent. Note that 25°C is the θ-temperature

in benzene and assume Φ = 2.6 × 1021 in this case.

Solution:

From the plot of ηsp/C vs. C, i.e., Figure E12.5

Solvent

θ(K) K × 104 (at T = θ)

Cyclohexane

307

8.2

Methycyclohexane 343.5

7.6

Ethylcyclohexane 343

7.5

Solvent

Temp (°C) C = 0.05 0.10 0.15 0.20g/dl

Cyclohexane

30

1.282

1.611 1.988

2.412

Diisobutylene

20

1.173

1.365 1.578

1.809

Benzene

25

1.066

1.136 1.209

1.287

η ηsp r= −1

Copyright 2000 by CRC Press LLC

338

POLYMER SCIENCE AND TECHNOLOGY

b. Since 25°C θ is the temperature in benzene,

or

Figure E12.5

[η ] Slope

k′ ′′

Hexane

5.15 9.75 0.368 Diisobutylene 3.20 4.25 0.415 Benzene

1.28 0.8

0.488

Hexane

slope k

k

:

.

. .

.

η

η

[ ] = ⋅

= ′ [ ] =

′ =

( ) =

5 15

9 75

9 75 5 15 0 368

2

2

η

η

θ

θ

[ ] =

=

=[ ]=

×

(

)=

×

=





−

KM

KM

K

r M

1 2

1 2

6 1 2

3

0

23 2

1 28

1 28 1 5 10

1 045 10

.

.

.

.

Φ

r M

K

r M

0

23 2

3

21

24

0

21 2

8

1 045 10 2 6 10

0 402 10

0 738 10





 = =

××

=

×





 =

×

−

−

−

Φ

.

.

.

.

Copyright 2000 by CRC Press LLC

SOLUTION PROPERTIES OF POLYMERS

339

(Str. 3)

Molecular weight of monomer = 56 = Mo.

Cyclohexane:

Dilsobutylene:

Benzene:

VI. PROBLEMS

12.1. Which of the following is the most suitable solvent for (a) natural rubber and (b) polyacrylonitrile:n-pentane, toluene, o-dichlorobenzene, nitroethane, and nitromethane? The densities of natural rubber and polyacrylonitrile are 1.1 and 1.15, respectively.

12.2. Explain the following observations.

a. An excellent example of a homogeneous polymerization is the bulk polymerization of methyl methacrylate, while heterogeneous polymerization is exempliﬁed by bulk polymerization of vinyl chloride.

Crnl

r

M

∞

−

−

−

=

=

×

(

)

=

×

(

)

×

(

)

=

×

0 2 2

0 2

8 2

8 2

6

10

0 738 10

0 738 10 1 5 10 0 817 10

.

.

.

.

C CH3

n

CH2

CH3

Polyisobutylene:

.

.

.

.

.

.

.

n DPMM

l

cm

C

o

=

=

= × ×

=

×

= ×=

×× ×

×

=

−

∞

−

−

2

2

2 1 5 10 56

5 357 10

1 54 10

0 817 10

5 357 10 2 372 10 6 43

6

4

8

10

6

16

η η α

α η η

θ

θ

[ ] = [ ]

= [ ] [ ]( ) =  =

n

n

3

0

1 3

1 3

5 15

1 281 59...

α n =  =3 201 281 361 3...

α n =  =1 281 281 01 3...

Copyright 2000 by CRC Press LLC

340

POLYMER SCIENCE AND TECHNOLOGY

b. Polyacrylonitrile is prepared industrially either by precipitation polymerization of acrylonitrile in

water or its solution polymerization in dimethyl formamide.

12.3. Show that the end-to-end distance of the freely jointed chain is expanded by a factor of  when there is restriction to bond angles. Assume that the bond angle is tetrahedral.

12.4. The root-mean-square end-to-end distance of poly(acrylic acid) with molecular weight 1,000,000 in aθ solvent at 30°C is 670 Å. Taking the C–C bond length as 1.53 Å and all backbone bond angles as tetrahedral, calculate:

a. Flory’s characteristic ratio

b. The Stockmayer–Kurata ratio

c. The Kratky–Porod persistence length

d. The contour length of the planar zigzag

12.5. How does the root-mean-square end-to-end distance of a ﬂexible polymer depend on:

a. Molecular weight at the Flory temperature θ

b. Temperature at the Flory point

c. Molecular weight, well above the Flory temperature for a good solvent

12.6. Calculate the vapor pressure over a 50% solution (by volume) of poly(vinyl acetate) in methylethyl ketone at 25°C using the lattice theory and assuming that the value of χ1 derived from the dilute solution

data is valid in the concentrated solution. The vapor pressure of pure methylethyl ketone at 25°C is 100 mm Hg.

12.7. The size of a polyisobutylene molecule in the pure material is given experimentally as

where r0 is in angstroms and M is molecular weight. Compare these results to those obtained by assuming free rotation about the valence bonds. Explain why the experimental values:

a. Are higher than the calculated values

b. Decrease with increasing temperature

If the root-mean-square end-to-end distance of the polymer molecule is 1000 Å, what is its molecular weight at 24°C?

12.8. Compute the root-mean-square end-to-end length for a polystyrene molecule having a molecular weight of 106. Assume free rotation on the valence cone.

12.9. Polyisobutylene has a molecular weight of 885,000 and density 0.8 g/cm3. If

a. What is the approximate contour length of this polymer molecule (length of the planar zigzag

structure)?

b. What is the approximate size of the molecule if a compact shape is assumed? Compact shape density is 0.8 g/cm3 (what is the radius of an equivalent sphere).

c. What is the approximate size of the molecule if a hindered random coil is assumed?

d. Discuss the relative magnitudes of parts b and c.

2

r M

at C at C

0

21 2

0 795 24 0 757 95





 =

°

=

°

.

.

r M

0

21 2

11

800 10





 = × −

Copyright 2000 by CRC Press LLC

341

341

Abstract

12.10. The ratios of the unperturbed end-to-end dimensions measured at 60°C to that calculated assuming completely free rotation (r 2 0 /-r 2 0f ) 1/2 for natural rubber and gutta-percha are 1.71 and 1.46, respectively. Explain.

Abstract

12.11. The following data are for a narrow molecular weight fraction of poly(methyl methacrylate) in acetone at 30°C (density acetone = 0.780 g/cm 3 ). Plot appropriately and estimate [η], k′ (Huggins constant),

Abstract

M n , and the second virial coefficient. Knowing that [η] θ = 4.8 × 10 -4 M 0. 5 for this polymer in a theta solvent at 30°C, calculate from these data (r 2 0 ) 1/2 , (r 2 2 ) 1/2 and α, the expansion factor.

Abstract

12.12. The following data are available for polymers A and B in the same solvent at 27°C.

Abstract

Solvent density = 0.85 g/cm 3 ; polymer density = 1.15 g/cm 3 .

Abstract

a. Estimate M n and the second virial coefficient for each polymer. b. Estimate M n for a 25:75 mixture of A and B. c. If M w /-M n = 2.00 for A and for B, what is M w /-M n for the mixture in part b?

References

13. Klotz, M., Chemical Thermodynamics, Prentice-Hall, Englewood Cliffs, NJ, 1950.

14. Flory, P.J., Principles of Polymer Chemistry, Cornell University Press, Ithaca, NY, 1953.

15. Wolf, B.A. in Polymer Handbook, 2nd ed., Brandrup, J. and Immergut, E.M., Eds., John Wiley & Sons, New York,

1967.

16. Bird, R.B., Stewart, W.E., and Lightfoot, E.N., Transport Phenomena, John Wiley & Sons, New York, 1960.

17. Anon., More Solutions to Sticky Problems, Brookﬁeld Engineering Laboratories, Stoughton, MA, 1985.

18. Allocock, H.R. and Lampe, F.W., Contemporary Polymer Chemistry, Prentice-Hall, Englewood Cliffs, NJ, 1981.

-

Copyright 2000 by CRC Press LLC

0-8493-????-?/97/$0.00+$.50© 1997 by CRC Press LLC

Chapter 13

Mechanical Properties of Polymers

I. INTRODUCTION

In Chapter 1, we observed that plastics have experienced a phenomenal growth since World War II, when they assumed enhanced commercial importance. This explosive growth in polymer applications derives from their competitive costs and versatile properties. Polymers vary from liquids and soft rubbers to

hard and rigid solids. The unique properties of polymers coupled with their light weight make them

preferable alternatives to metallic and ceramic materials in many applications. In the selection of a polymer for a speciﬁc end use, careful consideration must be given to its mechanical properties. This consideration is important not only in those applications where the mechanical properties play a primary role, but also in other applications where other characteristics of the polymer such as electrical, optical,or thermal properties are of crucial importance. In the latter cases, mechanical stability and durability of the polymer may be required for the part to perform its function satisfactorily.

The mechanical behavior of a polymer is a function of its microstructure or morphology. Polymer

morphology itself depends on many structural and environmental factors. Compared with those of metals and ceramics, polymer properties show a much stronger dependence on temperature and time. This strong time and temperature sensitivity of polymer properties is a consequence of the viscoelastic nature of polymers. This implies that polymers exhibit combined viscous and elastic behavior. For example, depending on the temperature and stress levels, a polymer may show linear elastic behavior, yield phenomena,plastic deformation, or cold drawing. An amorphous polymer with Tg below ambient temperature may

display nonlinear but recoverable deformation or even exhibit viscous ﬂow. Given the complexity of polymer

response to applied stresses or strains, it is imperative that, for their judicious use, those who work with polymers have an elementary knowledge of how polymer behavior is inﬂuenced by structural and environmental factors. We have already dealt with the structures of polymers in earlier chapters. We devote succeeding sections to discussing the mechanical properties of polymers in the solid state.

II. MECHANICAL TESTS

Polymer components, like other materials, may fail to perform their intended functions in speciﬁc

applications as a result of

1. Excessive elastic deformation

2. Yielding or excessive plastic deformation

3. Fracture

Polymers show excessive elastic deformation, particularly in structural, load-bearing applications, due to inadequate rigidity or stiffness. For such failure, the controlling material mechanical property is the elastic modulus. As we shall see in subsequent discussions, the elastic moduli of some polymers are subject to some measure of control through appropriate structural modiﬁcation.

Failure of polymers in certain applications to carry design loads or occasional accidental overloads may be due to excessive plastic deformation resulting from the inadequate strength properties of the polymer. For the quantiﬁcation of such failures, the mechanical property of primary interest is the yield strength and the corresponding strain. The ultimate strength, along with the associated strain, also provides useful information.

Cracks constitute regions of material discontinuity and frequently precipitate failure through fracture.

Fracture may occur in a sudden, brittle manner or through fatigue (progressive fracture). Brittle fracture occurs in materials where the absence of local yielding results in a build-up of localized stresses, whereas fatigue failure occurs when parts are subjected to alternating or repeated loads. Fatigue fractures occur without visible signs of yielding since they occur at strengths well below the tensile strength of the

material.

Copyright 2000 by CRC Press LLC

344

POLYMER SCIENCE AND TECHNOLOGY

As we said earlier, polymers will continue to be used in a variety of end-use situations. Therefore,

to ensure their successful performance in these applications, it is necessary to clearly understand their mechanical behavior under a variety of stress conditions. Particular cognizance must be taken of the relatively high sensitivity of polymer failure modes to temperature, time, and loading history. For good

design, it is important to be able to relate design load and component dimensions to some appropriate material property that deﬁnes the limits of the load-bearing capability of the polymer material. A variety

of test methods exist for predicting mechanical performance limits under a variety of loading conditions.

These range from simple tension, compression, and shear tests to those designed to test complex stress states and polymer time–temperature response. Elaborate treatment of polymer deformation behavior under complex stress states would require complex mathematical analysis, which is beyond the scope of this volume. Our discussion emphasizes problems of a one-dimensional nature, and cases of nonlinear deformation will be treated in an elementary fashion.

A. STRESS–STRAIN EXPERIMENTS

Stress–strain experiments have traditionally been the most widely used mechanical test but probably the least understood in terms of interpretation. In stress–strain tests the specimen is deformed (pulled) at a constant rate, and the stress required for this deformation is measured simultaneously (Figure 13.1). As we shall see in subsequent discussions, polymers exhibit a wide variation of behavior in stress–strain tests, ranging from hard and brittle to ductile, including yield and cold drawing. The utility of stress–strain

tests for design with polymeric materials can be greatly enhanced if tests are carried out over a wide range of temperatures and strain rates.

B. CREEP EXPERIMENTS

In creep tests, a specimen is subjected to a constant load, and the strain is measured as a function of time. The test specimen in a laboratory setup can be a plastic ﬁlm or bar clamped at one end to a rigid support while the load is applied suddenly at the other end (Figure 13.2). The elongation may be measured at time intervals using a cathetometer or a traveling microscope. Measurements may be conducted in an environmental chamber.

Creep tests are made mostly in tension, but creep experiments can also be done in shear, torsion,ﬂexure, or compression. Creep data provide important information for selecting a polymer that must

sustain dead loads for long periods. The parameter of interest to the engineer is compliance (J), which is a time-dependent reciprocal of modulus. It is the ratio of the time-dependent strain to the applied constant stress [J(t) = ε(t)/σ0]. Figure 13.3 shows creep curves for a typical polymeric material.

Figure 13.1Schematic of stress–strain test.

Copyright 2000 by CRC Press LLC

MECHANICAL PROPERTIES OF POLYMERS

345

Figure 13.2Schematic representation of creep experiment.

Figure 13.3Creep of cellulose acetate at 45°C. (From Findley, W.N., Mod. Plast., 19(8), 71, 1942. With permission.)

Copyright 2000 by CRC Press LLC

346

POLYMER SCIENCE AND TECHNOLOGY

C. STRESS RELAXATION EXPERIMENTS

In stress relaxation experiments, the specimen is rapidly (ideally, instantaneously) extended a given amount, and the stress required to maintain this constant strain is measured as a function of time(Figure 13.4). The stress that is required to maintain the strain constant decays with time. When this stress is divided by the constant strain, the resultant ratio is the relaxation modulus (Er(t,T), which is a

function of both time and temperature. Figure 13.5 shows the stress relaxation curves for PMMA at

Figure 13.4Schematic of stress relaxation experiment.

Figure 13.5Log Er(t) vs. log t for unfractionated poly(methyl methacrylate). (From McLoughlin, J.R. and Tobolsky, A.V., J. Colloid Sci., 7, 555, 1952. With permission.)

Copyright 2000 by CRC Press LLC

MECHANICAL PROPERTIES OF POLYMERS

347

different temperatures. Stress relaxation data provide useful information about the viscoelastic nature of polymers.

D. DYNAMIC MECHANICAL EXPERIMENTS

In dynamic mechanical tests, the response of a material to periodic stress is measured. There are many types of dynamic mechanical test instruments. Each has a limited frequency range, but it is generally possible to cover frequencies from 10–5 to 106 cycles per second. A popular instrument for dynamic

mechanical measurements is the torsion pendulum (Figure 13.6A). A polymer sample is clamped at one end, and the other end is attached to a disk that is free to oscillate. As a result of the damping characteristics of the test sample, the amplitude of oscillation decays with time (Figure 13.6B).

Dynamic mechanical tests provide useful information about the viscoelastic nature of a polymer. It
