Repository: jeffsking/WKB-OB

File: RAW_FULL/ima_sync/个人知识库/WKB/Resources/Ebook/polymer-science-and-technology_compress.pdf.md (part 23 of 30)
---
is a versatile tool for studying the effects of molecular structure on polymer properties. It is a sensitive

test for studying glass transitions and secondary transitions in polymer and the morphology of crystalline

polymers.

Data from dynamic mechanical measurements can provide direct information about the elastic

modulus and the viscous response of a polymer. This can be illustrated by considering the response of elastic and viscous materials to imposed sinusoidal strain, ε:

(13.1)

where ε0 is the amplitude and ω is the frequency (in radians per second, ω = 2πf; f is in cycles per

second). For a purely elastic body, Hooke’s law is obeyed. Consequently,

(13.2)

where G is the shear modulus. It is evident from Equations 13.1 and 13.2 that for elastic bodies, stress and strain are in phase.

Now consider a purely viscous ﬂuid. Newton’s law dictates that the shear stress is given by σ =ηε·,

that is,

(13.3)

In this case, the shear stress and the strain are 90° out of phase. The response of viscoelastic materials falls between these two extremes. It follows that the sinusoidal stress and strain for viscoelastic materials are out of phase by an angle, say δ. The behavior of these classes of materials is illustrated in Figure 13.7.

Figure 13.6Torsion pendulum (A) is used to get data for typical response curve (B), indicating decreasing amplitude of oscillation. (From Fried, J.R., Plast. Eng., 38(7), 27, 1982. With permission.)

ε ε ω= ( )0 sin t

σ ε ω= ( )G t0 sin

σ ηε ω ω= ( )0 cos t

Copyright 2000 by CRC Press LLC

348

POLYMER SCIENCE AND TECHNOLOGY

The lag angle between stress and strain is deﬁned by the dissipation factor or tan δgiven by

(13.4)

where G′ is the real part of the complex modulus (G″ = G′ + iG″), and G″ is the imaginary part of the

modulus. In physical terms, tan δ denotes material damping characteristics. It is a measure of the ratio of the energy dissipated as heat to the maximum energy stored in the material during one cycle of oscillation.

A convenient measure of damping is in terms of quantities determined from experiment. Thus,

(13.5)

where A1, and A2 are the amplitudes of two consecutive peaks (Figure 13.7). Alternatively, this may be expressed in terms of log decrement (∆) for free vibration instruments like the torsional pendulum.

(13.6)

It follows from Equations 13.5 and 13.6 that

(13.7)

E. IMPACT EXPERIMENTS

Polymers may also fail in service due to the effects of rapid stress loading (impact loads). Various test methods have been proposed for assessing the ability of a polymeric material to withstand impact loads.

These include measurement of the area under the stress–strain curve in the high-speed (rapid) tensile test; the measurement of the energy required to break a specimen by a ball of known weight released from a predetermined height, the so-called falling ball or dart test; and the Izod and Charpy tests. The most popular of these tests methods are the Izod and Charpy impact strength tests. Essentially, the Izod test involves the measurement of the energy required to break a H × Hin. notched cantilever specimen

that is clamped rigidly at one end and then struck at the other end by a pendulum weight. In the case of the Charpy test, a hammerlike weight strikes a notched specimen that is rigidly held at both ends.

The energy required to break the specimen is obtained from the loss in kinetic energy of the hammer

Figure 13.7The phase relation is shown between dynamic strain and stress for viscous, elastic, and viscoelastic materials.

tanδ = ′′′GG

tan

ln

δ =π1

1 2

A A

∆ =

=

=

+

ln

ln

ln

A A

A

A n

A A

i i n

1 2

2 3

1

∆ = π tanδ

Copyright 2000 by CRC Press LLC

MECHANICAL PROPERTIES OF POLYMERS

349

(Figure 13.8). Another test that is emerging as a substitute for the impact test is the measurement of fracture toughness, which in essence measures the resistance to failure of a material with a predetermined crack.

Impact tests provide useful information in the selection of a polymer for a speciﬁc application, such

as determining the suitability of a given plastic as a substitute for glass bottles or a replacement for window glass. Table 13.1 gives values of impact energies for some polymers. It can be seen that, in

Figure 13.8Schematic representation of impact test. (From Fried, J.R., Plast. Eng., 38(7), 27, 1982. With permission.)

Table 13.1Impact Energies of Some Polymers

Polymer

Grade

Impact Energy (J)

Polystyrene

General purpose

0.34–0.54

Polystyrene

Impact

0.68–10.80

Poly(vinyl chloride)

Rapid

0.54–4.07

Poly(vinyl chloride)

Plasticized

1.36–20.33

Polypropylene

Unmodiﬁed

0.68–2.71

Poly(methyl methacrylate) Molding

0.41–0.68

Poly(methylmethacrylate) High impact

1.90

Polyoxymethylene

1.90–3.12

Nylon 6,6

1.36–3.39

Nylon 6

1.36–4.07

Poly(propyleneoxide)

6.78

Polycarbonate

16.26–24.39

Polyethylene

Low density

21.70

Polyethylene

High density

0.68–27.10

Polytetraﬂuoroethylene

4.07

Polypropylene

0.68–2.71

Copyright 2000 by CRC Press LLC

350

POLYMER SCIENCE AND TECHNOLOGY

general, brittle polymers like general-purpose polystyrene have low impact resistance, while most engineering thermoplastics like polyamides, polycarbonate, and polyoxymethylene and some commodity thermoplastics like polyethylene, polypropylene, and polytetraﬂuoroethylene have high impact strength.

III. STRESS–STRAIN BEHAVIORS OF POLYMERS

In stress–strain experiments, a polymer sample is pulled (deformed) at a constant elongation rate, and stress is measured as a function of time. Figure 13.9 shows a typical tensile specimen (ASTM D638M).

Generally the polymer specimen, which may be rectangular or circular in cross-section, is molded or

cut in the form of a dog bone. It is clamped at both ends and pulled at one of the clamped ends (usually downward) at constant elongation. The shape of the test specimen is designed to encourage failure at the thinner middle portion. The central section between clamps is called the initial gauge length, L0.

The load or stress is measured at the ﬁxed end by means of a load transducer as a function of the elongation, which is measured by means of mechanical, optical, or electronic strain gauges. The experimental data are generally stated as engineering (nominal) stress (σ) v . engineering (nominal) strain

(ε). The engineering stress is deﬁned as

(13.8)

where F = the applied load

A0= the original cross-sectional area over the specimen

The engineering strain is given by

(13.9)

where L0= original gauge length

∆L = elongation or change in the gauge length

L = instantaneous gauge length

Engineering stress and strain are easy to calculate and are used widely in engineering practice. However,engineering stress–strain curves generally depend on the shape of the specimen. A more accurate measure of intrinsic material performance is plots of true stress vs. true strain. True stress σt is deﬁned as the

ratio of the measured force (F) to the instantaneous cross-sectional area (A) at a given elongation, that is,

(13.10)

True strain is the sum of all the instantaneous length changes, dL, divided by the instantaneous length L.

(13.11)

Figure 13.9Typical tensile specimen.

σ = FA0

ε =−=L LLLL00 0∆

σt F A=

εt

L

L dL L

L L

=

=

∫0

0

ln

Copyright 2000 by CRC Press LLC

MECHANICAL PROPERTIES OF POLYMERS

351

Some relation exists between true strain and engineering strain and between true stress and engineering stress. From Equation 13.11,

(13.12)

Up to the onset of necking, plastic deformation is essentially a constant volume process such that any extension of the original gauge length is accompanied by a corresponding contraction of the gauge diameter. Thus,

(13.13)

That is,

(13.14)

But from Equation 13.12 it follows that

(13.15)

Now

That is,

(13.16)

For small deformations, true stress and engineering stress are essentially equal. However, for large deformations the use of true strain is preferred because they are generally additive while engineering strain is not.

A. ELASTIC STRESS–STRAIN RELATIONS

When a material is subjected to small stresses, it responds elastically. This means that

1. The strain produced is reversible with stress.

2. The magnitude of the strain is directly or linearly proportional to the magnitude of the stress for material

that exhibits Hookean behavior. This relation between stress and strain is known as Hooke’s law and may be written as

(13.17)

Since stress may act on a plane in different ways, this constant is deﬁned in different ways depending on the applied force and the resultant strain. Two of the most important types of stress are shear stress,which acts in a plane, and tensile stress, which acts normally or perpendicular to the plane. Normal stresses may be tensile or compressive.

ε

ε

t

L L

L L

L

=

=

+= +( )

ln

ln

ln

0

0

0

1

∆

AL A L= 0 0

L

L

A A

0

0

=

ε

ε

t

A A

A A

=

= +

ln 0

0 1

and

σtFAFAAA= = ⋅00

σ σ εt = +( )1

Stress

StrainConstant=

Copyright 2000 by CRC Press LLC

352

POLYMER SCIENCE AND TECHNOLOGY

Consider a parallelepiped that has been deformed by application of a force τ (Figure 13.10). The

elastic shear strain γ is the amount of their ∆X divided by the distance, h, over which the shear has

occurred:

(13.18)

For small strains, this is simply the tangent of the angle of deformation. In pure shear, Hooke’s law is expressed as

(13.19)

where τ is the shear stress and G is the shear modulus. Deformation due to pure shear does not result in a change in volume, but produces a change in shape.

Now suppose the parallelepiped is subjected to equal normal pressure (compressive stress, –σ) in such

a way that its shape remains unchanged but the volume, V, is changed by the amount ∆V (Figure 13.11).

Deformation of this type is called pure dilatation, and Hooke’s law for elastic dilatation is written as

(13.20)

where K is the bulk modulus and D is the dilatation strain given by ∆V/V. We reemphasize that pure

dilatation does not produce a change in shape but produces a change in volume.

In a majority of cases, a body under stress experiences neither pure shear nor pure dilatation. Generally,a mixture of both occurs. Such a situation is exempliﬁed by uniaxial loading which, of course, may be tensile or compressive. Here a test specimen is loaded axially resulting in a change in length, ∆L. The

axial strain, ε, is related to the applied stress in an elastic deformation by Hooke’s law:

Figure 13.10Generation of shear strain from simple shear.

Figure 13.11Pure dilatation.

γ = ∆xh

τ γ = G

σ = KD

Copyright 2000 by CRC Press LLC

MECHANICAL PROPERTIES OF POLYMERS

353

(13.21)

where E is Young’s modulus (modulus of elasticity).

During extension, specimen elongation in the axial or longitudinal direction is accompanied by a contraction in the perpendicular transverse directions, given by the compressive strains εy = εz as shown

in Figure 13.12. Poisson’s ratio, denoted by the parameter ν, is the ratio of the induced transverse strains

to the axial strain.

(13.22)

The negative sign indicates that the strains εz and εy are due to contractions.

For incompressible materials, the volume of the specimen remains constant during deformation, andν is 0.5. This is generally not true, although it is approached by natural rubber with ν = 0.49. For most

polymeric materials, there is a change in volume ∆V, which is related to Poisson’s ratio by

(13.23)

or, in general,

where V0 is the initial (unstrained) volume and ∆V is the difference between the volume V at a given

strain ε and the initial volume.

For materials that are isotropic and under deformations where Hooke’s law is valid, the elastic constants and ν are related according to the following equations:

(13.24)

(13.25)

Figure 13.12 Axial elongation accompanied by transverse contractions.

σ ε= E

νεε

εε

= − = −y x

z x

∆V

V

= −( )1 2 0ν ε

ν

ε

= − ∂∂1211VV

E G= +( )2 1 ν E K= −( )3 1 2ν

Copyright 2000 by CRC Press LLC

354

POLYMER SCIENCE AND TECHNOLOGY

Example 13.1: In a tension test, a brittle polymer experienced an elastic engineering strain of 2% at a stress level of 35 MN/m2. Calculate

a. The true stress

b. The true strain

c. The fractional change in cross-sectional area

Solution: Under elastic conditions, deformation is a constant-volume process, hence:

Example 13.2: Polypropylene has an elastic modulus of 2 × 105 psi and Poisson’s ratio of 0.32. For a

strain of 0.05, calculate the shear stress and the percentage change in volume.

Solution:

σ σ εε

σ

t

t

MN m

MN m

= +( )=

=

+

(

)

=

1

0 02

35 1 0 02 35 7

2

2

.

.

.

ε

ε

t = +( )

= +( )=

ln ln

.

.

1

1 0 02 0 0198

A A A

A A

A A

0

0

0

0

1

111

1

111 02 0 0196

−= − = −+

= +

= −=

ε

ε

since

.

.

E G

G

E

G

E

psi

=

+

( )

=+( )

= =+( )= ×+( ) ×=

×

2 1

2 1

2 1

2 10

2 1 0 320 05 3 79 10

5

3

ν

ν

τ γ

νγ

.

.

.

∆∆

V

V

V V

= −( )

= −( )

= − ( )[ ]=

1 2

1 2

1 2 0 32 0 05 1 8

0

0

ν γν γ

.

.

. %

Copyright 2000 by CRC Press LLC

MECHANICAL PROPERTIES OF POLYMERS

355

IV. DEFORMATION OF SOLID POLYMERS

To relieve stress, all materials under the inﬂuence of external load undergo some deformation. In some cases, this deformation may be quite large and perceptible, like the boughs of a mango tree under the weight of its fruit. In some other cases, deformation may be imperceptibly small, for example, a ﬂy

perching uninvitedly on the dining table. Irrespective of our ability to observe it, some deformation

always occurs when stresses are imposed on a material.

It is known that up to a certain limiting load, a solid will recover its original dimensions on the

removal of the applied loads. This ability of deformed bodies to recover their original dimensions is

known as elastic behavior. Beyond the limit of elastic behavior (elastic limit), a material will experience

a permanent set or deformation even when the load is removed. Such a material is said to have undergone plastic deformation. For most materials, Hooke’s law is obeyed within the elastic limit, that is, stress

proportional to strain. However, proportionality between stress and strain does not always hold when a material exhibits elastic behavior. A typical example is rubber, which is elastic but does not show Hookean behavior over the entire elastic region.

Figure 13.13 illustrates the basic data on mechanical properties that are obtainable from stress–strain experiments. The gradient of the initial linear portion of the curve, within which Hooke’s law is obeyed,

gives the elastic, or Young’s, modulus. The determination of the elastic limit is tedious and very frequently

depends on the sensitivity of the strain-measuring devices employed. Consequently, it is common practice to replace it with the proportional limit, which deﬁnes the point where the nonlinear response is observed on the stress–strain curve. The maximum on the curve denotes the yield strength. For engineering purposes, this marks the limit of usable elastic behavior or the onset of plastic deformation. The stress at which fracture occurs (material breaks apart) is referred to as the ultimate tensile strength or, simply,tensile strength σB. The strains associated with the yield point or the fracture point are referred to as the

elongation at yield and elongation at break, respectively. Typical values of these mechanical properties for selected polymers are shown in Table 13.2.

To emphasize the usefulness of stress-strain measurements, it is necessary to highlight the physical signiﬁcance of the parameters deﬁned above or the mechanical quantities derivable from these parameters:4

• Stiffness — Deﬁnes the ability to carry stress without changing dimension. The magnitude of the

modulus of elasticity is a measure of this ability or property.

• Elasticity — Stipulates the ability to undergo reversible deformation or carry stress without suffering

a permanent deformation. It is indicated by the elastic limit or, from a practical point of view, the

proportional limit or yield point.

• Resilience — Deﬁnes the ability to absorb energy without suffering permanent deformation. The area

under the elastic portion of the stress-strain curve gives the resilient energy.

Figure 13.13 Engineering data from stress–strain tests.

Copyright 2000 by CRC Press LLC

356

POLYMER SCIENCE AND TECHNOLOGY

• Strength — Indicates the ability to sustain dead load. It is represented by the tensile strength or the stress at which the specimen ruptures σB.

• Toughness — Indicates the ability to absorb energy and undergo extensive plastic deformation without

rupturing. It is measured by the area under the stress-strain curve.

The response of material to applied stress may be described as ductile or brittle depending on the extent to which the material undergoes plastic deformation before fracture. Ductile materials possess the ability to undergo plastic deformation. For engineering purposes, an appropriate measure of ductility is important, because this property assists in the redistribution of localized stresses. On the other hand, brittle materials fail with little or no plastic deformation. Brittle materials have no ability for local yielding;

hence local stresses build up around inherent ﬂaws, reaching a critical level at which abrupt failure occurs.

Figure 13.14 shows the broad spectrum of stress-strain behavior of polymeric materials, while Table 13.3

lists the general trends in the magnitude of various mechanical parameters typical of each behavior.

From the preceding discussion (Figure 13.14 and Table 13.3), it is obvious that polymers have a broad range of tensile properties. It is therefore instructive to examine these properties more closely and present current molecular interpretation at the observed properties. Figure 13.15 is a schematic representation of the macroscopic changes that occur in polymers that exhibit cold drawing during a tensile test.

At small strains, polymers (both amorphous and crystalline) show essentially linear elastic behavior.

The strain observed in this phase arises from bond angle deformation and bond stretching; it is recoverable on removing the applied stress. The slope of this initial portion of the stress–strain curve is the elastic modulus. With further increase in strain, strain-induced softening occurs, resulting in a reduction of the instantaneous modulus (i.e., slope decreases). Strain-softening phenomenon is attributed to uncoiling

Table 13.2 Typical Mechanical Properties of Selected Polymers

Elastic

Yield

Ultimate Elongation Poisson Modulus Strength Strength to Fracture

Polymer

Ratio

(10 3 psi) (10 3 psi) (10 3 psi)

(%)

Polypropylene

0.32

1.5–2.25

3.4

3.5–5.5

200–600

Polystyrene

0.33

4–5

—

5.5–8

1–2.5

Poly(methylmethacrylate)

0.33

3.5–5

7–9

7–10

2–10

Polyethylene (LDPE)

0.38

0.2–0.4

1–2

1.5–2.5

400–700

Polycarbonate

0.37

3.5

8–10

8–10

60–120

Poly(vinyl chloride (PVC), rigid

0.40

3–6

8–10

6–11

5–60

Polytetraﬂuoroethylene

0.45

0.6

1.5–2

2–4

100–350

From Fried, J.R., Plast. Eng., 38(7), 27, 1982. With permission.

Figure 13.14 Typical stress–strain curves for polymeric materials. (From Winding, C.C. and Hiatt, G.D., Polymer Materials, McGraw-Hill, New York, 1961. With permission.)

Copyright 2000 by CRC Press LLC

MECHANICAL PROPERTIES OF POLYMERS

357

and straightening of polymer chains, and the associated strain is recoverable. For hard, rigid polymers like polystyrene that show little or no yielding, a further increase in stress results in brittle failure

(curve 1). In the case of ductile polymers, including engineering thermoplastics (polyamides, high-impact

polystyrene), the stress–strain curve exhibits a maximum: the stress reaches a maximum value called the yield stress (more precisely, upper yield stress) and then decreases to a minimum value (drawing stress or lower yield stress). At this point, the sample may either rupture or experience strain hardening before failure. At the drawing stress, polymers that strain-harden require no further increase in applied

stress to induce further elongation. It is believed that at the yield stress some slippage of polymer chains past each other occurs. The attendant deformation is recovered partially and slowly on the removal of the applied stress. What happens after the upper yield stress depends on the ability of the polymer material to strain-harden. The onset of necking is associated with an increase in the local stress at the necked region due to the reduction in the load-bearing cross-sectional area. This results in extensive deformation of the polymer material in the vicinity of the necked region, and the polymer chains in the

amorphous regions undergo conformational changes and become oriented (stretched) in the direction of the applied tensile stress. The extended chains resist further deformation. If this orientation-induced

hardening or resistance is sufﬁciently high to sustain or overcome the increased stress due to the reduction in the cross-sectional area (following the onset of necking), then further deformation (extension) of the

specimen will occur only through the propagation of the neck along the sample. On the other hand, if

the increased stress at the neck region increases faster than orientation hardening, then the necked region deepens continuously, leading ultimately to local failure at that region.

Table 13.3 Characteristic Features of Polymer Stress–Strain Behavior

Material Stress-Strain Behavior

Elastic

Yield

Tensile Elongation

Modulus

Point

Strength at Break

Soft and weak (polymer gels)

Low

Low

Low

Moderate

Hard and brittle (PS)

High

Practically  nonexistent

High

Low

Hard and strong (PVC)

High

High

High

Moderate

Soft and tough (rubbers and plasticized PVC)

Low

Low

Moderate

High

Hard and tough (cellulose acetate, nylon)

High

High

High

High

Figure 13.15 Schematic representation of macroscopic changes in tensile specimen shape during cold drawing.

(From Fried, J.R., Plast. Eng., 38(7), 27, 1982. With permission.)

Copyright 2000 by CRC Press LLC

358

POLYMER SCIENCE AND TECHNOLOGY

The molecular orientation of polymer chains is reﬂected in the observed changes of shape of the specimen (curve 3, Figure 13.15). Up to the yield stress, specimen deformation is essentially homogeneous. This means that deformation occurs uniformly over the entire gauge length of the specimen. At the yield stress, local instability ensues and the specimen begins to neck at some point along its gauge length. For specimens that exhibit orientation hardening before failure, the neck stabilizes; that is, the specimen shows no further reduction in cross-sectional area, but the neck propagates along the length of the gauge section until the specimen ﬁnally ruptures. The process of neck propagation is referred to as cold drawing.

Example 13.3: The mechanical properties of nylon 6,6 vary with its moisture content. A nylon specimen

with a moisture content (MC) of 2.5% has an elastic modulus of 1.2 GN/m2, while that for a sample of

moisture content of 0.2% is 2.8 GN/m2. Calculate the elastic energy or work per unit volume in each

sample subjected to a tensile strain of 10%.

Solution:

In the elastic region, Hooke’s law holds, i.e., σ = Eε.

Sample 1 (2.5% MC):

Sample 2 (0.2% MC):

Example 13.4: Two nylon samples of moisture contents 2.5% and 0.2% have εB of 300% and 60%,

respectively. Calculate the toughness of each sample if the stress-strain curve of nylon for plastic deformation is given by

σ = 8500 ε0.1 psi

Comment on your results.

Work

increment of extension, dL

Work per unit volume

=

( )

[

]

( )

[

]

=

= ∫

Force F

FdL AL

d

,

σ ε

ε

0

Work per volume=

=

∫E dEε ε εε022

Elastic energy

-

=×(

)( )

= × ×=

−

1 2 10

0 1

2 0 6 10 10 6

9

2

2

9

2

3

3

.

.

.

N m

N m m

MJ m

Elastic energy=×(

)( )

=

2 8 10

0 1

2

14

9

2

2

3

.

.

N m

MJ m

Copyright 2000 by CRC Press LLC

MECHANICAL PROPERTIES OF POLYMERS

359

Solution:

As MC increased from 0.2 to 2.5%, toughness increased by about 500%.

V. COMPRESSION VS. TENSILE TESTS6

Recall that normal stresses can be either tensile or compressive. However, the main focus of our discussion so far has been on tensile tests. Let us now examine the behavior of polymers in compression.

Figures 13.16 and 13.17 are plots of the compressive stress–strain data for two amorphous and two crystalline polymers, respectively, while Figure 13.18 shows tensile and compressive stress–strain behavior of a normally brittle polymer (polystyrene). The stress–strain curves for the amorphous polymers are characteristic of the yield behavior of polymers. On the other hand, there are no clearly deﬁned yield points for the crystalline polymers. In tension, polystyrene exhibited brittle failure, whereas in compression it behaved as a ductile polymer. The behavior of polystyrene typiﬁes the general behavior of polymers. Tensile and compressive tests do not, as would normally be expected, give the same results.

Strength and yield stress are generally higher in compression than in tension.

Figure 13.16 Compressive stress–strain data for two amorphous polymers: polyvinyl chloride (PVC) and cellulose acetate (CA). (From Kaufman, H.S. and Falcetta, J.J., Eds., Introduction to Polymer Science and Technology, John Wiley & Sons, New York, 1977. With permission.)

Work per unit volum toughness

-

Nylon 2.5% MC, toughness

-

Nylon 0.2% MC, toughness

-

(

) =

===

( )

==

( )

=

∫∫

σ ε

ε ε

ε

ε

ε

d

d

in lb in

in lb in

in lb in

B

B

0

0 1

0

1 1

3

1 1

3

1 1

3

8500

7727

7727 3 25 873 7727 0 6 4405

.

.

.

.

.

.

,

.

.

.

.

.

Copyright 2000 by CRC Press LLC

360

POLYMER SCIENCE AND TECHNOLOGY

The tensile properties of brittle materials depend to a considerable extent on the cracks and otherﬂaws inherent in the material. As we shall see later, for a material in tension, brittle fracture occurs

through the propagation of one of these cracks. Since load cannot be transmitted through free surfaces,the presence of cracks essentially creates concentrations of stress intensity. When this tensile stress exceeds the fracture strength of the material, fracture occurs. It is apparent, therefore, that in contrast to tensile stresses, which open cracks, compressive stresses tend to close them. This could conceivably enhance the tensile strength.

Figure 13.17 Compressive stress–strain data for two crystalline polymers: polytetraﬂuoroethylene (PTFE) and polychlorotriﬂuoroethylene (PCTFE). (From Kaufman, H.S. and Falcetta, J.J., Eds., Introduction to Polymer Science and Technology, John Wiley & Sons, New York, 1977. With permission.)

Figure 13.18 The stress–strain behavior of a normally brittle polymer, polystyrene, under tension and compression. (From Nielsen, L.E., Mechanical Properties of Polymers and Composites, Vol. 2, Marcel Dekker, New York, 1974. With permission.)

Copyright 2000 by CRC Press LLC

MECHANICAL PROPERTIES OF POLYMERS

361

The conditions for fracture are dictated by the magnitude of the imposed tensile stresses. On the other hand, the extent of permanent (plastic) deformation produced by a given load depends primarily

on the magnitude of the shear stresses induced by the load. For example, the application of a uniaxial load, F, on a material generates shear stresses, τ, in certain geometric planes in particular directions.

The magnitude of the generated shear stresses depends on the orientations of the planes and directions to the tensile axis. This can be illustrated by considering Figure 13.19.

Let us compute the shear stresses generated on the sectional plane A′ in a direction of angle θ to the

tensile axis.8 The normal to plane A′ makes an angle φ with the tensile axis. The load on A′ in the

direction of deformation (slip) is F cos θ. Therefore, the stress generated on A′ is given by

(13.26)

But by deﬁnition, F/A = σ, hence

(13.27)

For a ﬁxed value of φ, the minimum value of θ is π/2 – φ. Thus Equation 13.27 becomes

(13.28)

The maximum value of τ occurs when φ = π/4, that is,

(13.29)

Figure 13.19 Generation of shear stress due to uniaxial loading.

τ

θφ

= FAcoscos

τ σ θ φ= cos cos

τ σ φ

φ σ φ φ

=

π −



 =

cos cos

cos sin

2

τ

σ

σ

( ) = (

) =

max

.0 70722

Copyright 2000 by CRC Press LLC

362

POLYMER SCIENCE AND TECHNOLOGY

Plastic deformation occurs when τmax is at least equal to the yield strength of the material, i.e., for

yielding to occur.

(13.30)

The yield criterion for simple uniaxial stress dictates theoretically that for plastic deformation to occur,

the imposed tensile stress must be at least twice the magnitude of the shear stresses generated. In othe words, the tensile strength must be at least twice the shear strength. This is often not the case in practice;tensile strength is generally less than twice the shear strength. Also, the fact that contrary to theoretical prediction, the yield value for a given material is not the same in tension and in compression suggests that for polymers, plastic deformation may not be due entirely to shear stresses alone.

VI. EFFECTS OF STRUCTURAL AND ENVIRONMENTAL FACTORS  ON MECHANICAL PROPERTIES

As we saw in the preceding discussion, several mechanical parameters can be derived from stress-strain tests. Two of these parameters are of particular signiﬁcance from a design viewpoint. These are strength and stiffness. For some applications, the ultimate tensile strength is the useful parameter, but most polymer products are loaded well below their breaking points. Indeed, some polymers deform excessively before rupture and this makes them unsuitable for use. Therefore, for most polymer applications, stiffness(resistance to deformation under applied load) is the parameter of prime importance. Modulus is a measure of stiffness. We will now consider how various structural and environmental factors affect

modulus in particular and other mechanical properties in general.

A. EFFECT OF MOLECULAR WEIGHT

In contrast to materials like metals and ceramics, the modulus of polymers shows strong dependence on temperature. Figure 13.20 is a schematic modulus–temperature curve for a linear amorphous polymer like atactic polystyrene. Five regions of viscoelastic behavior are evident: a hard and glassy region followed by a transition from the glassy to rubbery region. The rubbery plateau, in turn, is followed by

a transition to the melt ﬂow region. The glassy-to-rubbery transition is denoted by Tg, while the rubberto-melt-ﬂow transition is indicated by Tfl. There is a drop in modulus of about three orders of magnitude

near the Tg. There is a further modulus drop at Tfl. If the Tg is above room temperature, the material

will be a rigid polymer at room temperature. If, however, the Tg occurs below room temperature, the

material will be rubbery and might even be a viscous liquid at room temperature.

Figure 13.20 Schematic representation of the effect of molecular weight on shear modulus–temperature curve.

Tg is the glass transition temperature while Tﬂ is the ﬂow temperature. Tﬂ′, Tﬂ″, Tﬂ- represent low-, medium-, and high-molecular-weight materials, respectively.

τ

σ

max ≥ y

Copyright 2000 by CRC Press LLC

MECHANICAL PROPERTIES OF POLYMERS

363

The molecular weight has practically no effect on the modulus in the glassy region (below Tg); the

drop in modulus and the location of the Tg are also almost independent of the molecular weight. We

recall that Tg is the onset of cooperative motion of chain segments. It is therefore to be expected that the number of chain entanglements (which increases with increasing molecular weight) will hardly affect such segmental mobility, and consequently Tg is independent of molecular weight. In contrast to the Tg,

Tfl is strongly dependent on the molecular weight. Movement of entire molecules is associated with viscous ﬂow. This obviously will depend on the number of entanglements. The higher the molecular weight (the higher the number of entanglements), the higher must be the temperature at which viscousﬂow becomes predominant over rubbery behavior. Consequently, for high molecular weight polymer,Tfl is high and the rubbery plateau long, whereas for low-molecular-weight polymers the rubbery plateau is absent or very short.

B. EFFECT OF CROSS-LINKING

Figure 13.21 shows the effect of cross-linking on the modulus of natural rubber cross-linked using electron irradiation. Mc is the average molecular weight between cross-links. It is a measure of the crosslink density; the smaller the value of Mc, the higher the cross-link density. In the glassy region, the

increase in modulus due to cross-linking is relatively small. Evidently the principal effect of cross-linking

is the increase in modulus in the rubbery region and the disappearance of the ﬂow regions. The crosslinked elastomer exhibits rubberlike elasticity even at high temperature. Cross-linking also raises the glass transition temperature at high values of cross-link density. The glass-to-rubber transition is also considerably broadened.

Cross-linking involves chemically connecting polymer molecules by primary valence bonds. This

imposes obvious restrictions on molecular mobility. Consequently, relative to the uncross-linked polymer,cross-linking increases polymer ability to resist deformation under load, i.e., increases its modulus. As would be expected, this effect is more pronounced in the rubbery region. In addition, the ﬂow region is eliminated in a cross-linked polymer because chains are unable to slip past each other. Since Tg represents

the onset of cooperative segmental motion, widely spaced cross-links will produce only a slight restriction on this motion. However, as the cross-link density is increased, the restriction on molecular mobility becomes substantial and much higher energy will be required to induce segmental motion (Tg increases).

Figure 13.21 Effect of cross-linking on shear modulus of natural rubber: (———) cross-linked, the approximate mean number of chain atoms between successive cross-links is indicated; (– – – –) noncross-linked. (From Heijboer, J., Br. Polym. J., 1, 3, 1969. With permission.)

Copyright 2000 by CRC Press LLC

364

POLYMER SCIENCE AND TECHNOLOGY

Example 13.5: The densities of hard and soft rubbers are 1.19 and 0.90 g/cm3, respectively. Estimate

the average molecular weight between cross-links for both materials if their respective moduli at room temperature are 106 and 108 dynes/cm2.

Solution: The average molecular weight between cross-links, Mc is given by

where ρ = density, R = gas constant, T = absolute temperature, and G = shear modulus.

Soft rubber:

C. EFFECT OF CRYSTALLINITY

Crystallinity in a polymer is the result of ordered molecular aggregation, with molecules held together

by secondary valence bonds. Therefore, crystallinity may be viewed as a form of physical cross-linking which is thermoreversible. Since crystallites have much higher moduli than the amorphous segments,crystallites can also be regarded as rigid ﬁllers in an amorphous matrix. The effect of crystallinity on

modulus becomes readily understandable on the basis of these concepts. Figure 13.22 is an idealized modulus–temperature curve for various degrees of crystallinity. We observe that crystallinity has only a small effect on modulus below the Tg but has a pronounced effect above the Tg. There is a drop in modulus

at the Tg, the intensity of which decreases with increasing degree of crystallinity. This is followed by a

much sharper drop at the melting point. Crystallinity has no signiﬁcant effect on the location of the Tg,

but the melting temperature generally increases with increasing degree of crystallinity. These features are evident for two polyethylenes of different crystallinities (Figure 13.23). Alkathene is branched with

a density of 0.92 g/cm3, while the Ziegler polyethylene is linear and has a density of 0.95 g/cm3. The

greater crystallinity of the Ziegler polyethylene results in a higher modulus, especially above 0°C.

D. EFFECT OF COPOLYMERIZATION

In discussing the effect of copolymerization on modulus, it is necessary to make a distinction between random and alternating copolymers and block and graft comonomers. Random and alternating copolymers are necessarily homogeneous, while block and graft copolymers with sufﬁciently long sequences exhibit phase separation. Random and alternating copolymers show a single transition that is intermediate between those of the two homopolymers of A and B (Figure 13.24). Copolymerization essentially shifts

M

RT

G

c = ρ

M

g cm

erg mol K

K

dyne cm

g mol

erg cm

cm dyne

g mol

erg cm

cm

dyne cm

g mol

c =(

)

×

(

)(

)

(

)

= 



= 



=

1 19

8 31 10

300

10

300

300

300

3

7

8

2

2

3

3

3

.

.

-

M

g cm

erg mol K

K

dyne cm

g mol

c =(

)

×

(

) (

)

=

0 90

8 31 10

300

10

2250

3

7

7

2

.

.

Copyright 2000 by CRC Press LLC

MECHANICAL PROPERTIES OF POLYMERS

365

Figure 13.22 Effect of crystallinity on the modulus–temperature curve. The numbers of the curves are rough approximations of the percentage of crystallinity. Modulus units = dynes/cm2. (From Nielsen, L.E., Mechanical Properties of Polymers and Composites, Vol. 2, Marcel Dekker, New York, 1974. With permission.)

Figure 13.23 Shear modulus (a) and damping (b) at I Hz as a function of temperature for a branched and a linear polyethylene: (– – – –) Ziegler polyethylene; (———) Alkathene. (From Heijboer, J., Brit. Polymer J., 1, 3,

1969. With permission.)

Copyright 2000 by CRC Press LLC

366

POLYMER SCIENCE AND TECHNOLOGY

the modulus–temperature curve the same way as Tg. In addition, there is a broadening of the transition

due to polymer composition heterogeneity. We recall that in copolymer the reactivities of the monomers are generally different. Consequently, the initial polymer formed is richer in the more reactive monomer

while that formed later is richer in the less reactive monomer. This leads overall to a polymer of

heterogeneous composition and consequently a distribution of glass transitions (broad transition region).

Block and graft copolymers, which exist as a two-phase system, have two distinct glass transitions,one for each of the homopolymers. Consequently, the modulus–temperature curve shows two steep drops. The value of modulus in the plateau between the two glass transitions depends upon the ratio of the components and upon which of the two phases is dispersed in the other. These features are illustrated in Figure 13.25 for a styrene–butadiene–styrene block copolymer. The glass transition of the butadiene phase near –80°C and that for the styrene phase near 110°C are clearly evident. Between the Tg of

butadiene and the Tg of styrene, the value of the modulus is determined by the amount of polystyrene;

the rubbery butadiene phase is cross-linked physically by the hard and glassy polystyrene phase. It is noteworthy that while styrene–butadiene–styrene block copolymers have high tensile strength, butadiene–styrene–butadiene copolymers have a very low tensile strength, showing that strength properties are dictated by the dispersed phase.
