Repository: jeffsking/WKB-OB

File: RAW_FULL/ima_sync/个人知识库/WKB/Resources/Ebook/polymer-science-and-technology_compress.pdf.md (part 25 of 30)
---
0-8493-????-?/97/$0.00+$.50© 1997 by CRC Press LLC

Chapter 14

Polymer Viscoelasticity

I. INTRODUCTION

Traditional engineering practice deals with the elastic solid and the viscous liquid as separate classes of materials. Engineers have been largely successful in the use of materials like motor oil, reinforced

concrete, or steel in various applications based on design equations arising from this type of material classiﬁcation. However, it has become increasingly obvious that elastic and viscous material responses to imposed stresses represent the two extremes of a broad spectrum of material behavior. The behavior of polymeric materials falls between these two extremes. As we said in Chapter 13, polymers exhibit

viscoelastic behavior. The mechanical properties of solid polymers show marked sensitivity to time

compared with traditional materials like metals and ceramics. Several examples illustrate this point.

(1) The stress–strain properties of polymers are extremely rate dependent. For traditional materials, the stress–strain behavior is essentially independent of strain rate. (2) Under a constant load, the deformation of polymeric material increases with time (creep). (3) When a polymer is subjected to a constant

deformation, the stress required to maintain this deformation decreases with increasing time (stress relaxation). (4) The strain resulting from a polymer subjected to a sinusoidal stress has an in-phase component and an out-of-phase component. The phase lag (angle) between the stress and strain is a measure of the internal friction, which in principle is the mechanical strain energy that is convertible to

heat. Traditional materials, for example, metals close to their melting points, exhibit similar behavior.

However, at normal temperatures, creep and stress relaxation phenomena in metals are insigniﬁcant and are usually neglected in design calculations. In choosing a polymer for a particular end-use situation,particularly structural applications, its time-dependent behavior must be taken into consideration if the

polymer is to perform successfully.

Our discussion of the viscoelastic properties of polymers is restricted to the linear viscoelastic behavior of solid polymers. The term linear refers to the mechanical response in which the ratio of the overall

stress to strain is a function of time only and is independent of the magnitudes of the stress or strain(i.e., independent of stress or strain history). At the onset we concede that linear viscoelastic behavior is observed with polymers only under limited conditions involving homogeneous, isotropic, amorphous

samples under small strains and at temperatures close to or above the Tg. In addition, test conditions

must preclude those that can result in specimen rupture. Nevertheless, the theory of linear viscoelasticity,in spite of its limited use in predicting service performance of polymeric articles, provides a useful

reference point for many applications.

To aid our visualization of viscoelastic response we introduce models that represent extremes of the material response spectrum. This is followed by the treatment of mechanical models that simulate viscoelastic response. These concepts are developed further by discussion of the superposition principles.

II. SIMPLE RHEOLOGICAL RESPONSES

A. THE IDEAL ELASTIC RESPONSE

The ideally elastic material exhibits no time effects and negligible inertial effects. The material responds instantaneously to applied stress. When this stress is removed, the sample recovers its original dimensions completely and instantaneously. In addition, the induced strain, ε, is always proportional to the applied

stress and is independent of the rate at which the body is deformed (Hookean behavior). Figure 14.1 shows the response of an ideally elastic material.

The ideal elastic response is typiﬁed by the stress–strain behavior of a spring. A spring has a constant modulus that is independent of the strain rate or the speed of testing: stress is a function of strain only.

For the pure Hookean spring the inertial effects are neglected. For the ideal elastic material, the mechanical response is described by Hooke’s law:

Copyright 2000 by CRC Press LLC

390

POLYMER SCIENCE AND TECHNOLOGY

(14.1)

where σ is the applied stress, ε is the strain, and E is Young’s modulus.

B. PURE VISCOUS FLOW

Fluids have no elastic character; they cannot support a strain. The dominant characteristic of ﬂuids is their viscosity, which is equivalent to elasticity in solids. According to Newton’s law, the response of a

ﬂuid to a shearing stress τ is viscous ﬂow, given by

(14.2)

where η is viscosity and dγ/dt is strain rate. Thus in contrast to the ideal elastic response, strain is a

linear function of time at an applied external stress. On the release of the applied stress, a permanent set results. Pure viscous ﬂow is exempliﬁed by the behavior of a dashpot, which is essentially a piston moving in a cylinder of Newtonian ﬂuid (Figure 14.2). A dashpot has no modulus, but the resistance to motion is proportional to the speed of testing (strain rate).

However, no real material shows either ideal elastic behavior or pure viscous ﬂow. Some materials,for example, steel, obey Hooke’s law over a wide range of stress and strain, but no material responds without inertial effects. Similarly, the behavior of some ﬂuids, like water, approximate Newtonian

response. Typical deviations from linear elastic response are shown by rubber elasticity and viscoelasticity.

Figure 14.1Ideal elastic response.

σ ε= E

τ η γ= ddt

Copyright 2000 by CRC Press LLC

POLYMER VISCOELASTICITY

391

C. RUBBERLIKE ELASTICITY

The response of rubbery materials to mechanical stress is a slight deviation from ideal elastic behavior.

They show non-Hookean elastic behavior. This means that although rubbers are elastic, their elasticity is such that stress and strain are not necessarily proportional (Figure 14.3).

III. VISCOELASTICITY

Viscoelastic material such as polymers combine the characteristics of both elastic and viscous materials.

They often exhibit elements of both Hookean elastic solid and pure viscous ﬂow depending on the experimental time scale. Application of stresses of relatively long duration may cause some ﬂow and irrecoverable(permanent) deformation, while a rapid shearing will induce elastic response in some polymeric ﬂuids. Other examples of viscoelastic response include creep and stress relaxation, as described previously.

Figure 14.2Pure viscous behavior.

Figure 14.3Rubber elasticity.

Copyright 2000 by CRC Press LLC

392

POLYMER SCIENCE AND TECHNOLOGY

It is helpful to introduce mechanical elements as models of viscoelastic response, but neither the spring nor the dashpot alone accurately describes viscoelastic behavior. Some combination of both elements is more appropriate and even then validity is restricted to qualitative descriptions; they provide valuable visual aids. In most polymers, mechanical elements do not provide responses beyond strains greater than about 1% and strain rates greater than 0.1 s–1.

IV. MECHANICAL MODELS FOR LINEAR VISCOELASTIC RESPONSE

A. MAXWELL MODEL

To overcome the poor description of real polymeric materials by either the spring or the dashpot, Maxwell

suggested a simple series combination of both elements. This model, referred to as the Maxwell element,is shown in Figure 14.4. In the Maxwell model, E, the instantaneous tensile modulus, characterizes the response of the spring while the viscosity, η, deﬁnes viscous response. In the following description we

make no distinction between the types of stress. Thus, we use the symbol E even in cases where we are actually referring to shearing stress for which we have previously used the symbol G. This, of course,does not detract from the validity of the arguments.

In the Maxwell element, both the spring and the dashpot support the same stress. Therefore,

(14.3)

where σs and σd are stresses on the spring and dashpot, respectively. However, the overall strain and strain rates are the sum of the elemental strain and strain rates, respectively. That is,

(14.4)

or

(14.5)

But

(14.6)

where·εT is the total strain rate, while·εs and·εd are the strain rates of the spring and dashpot, respectively.

The rheological equation of the Maxwell element on substitution of Equation 14.6 in 14.5 becomes

(14.7)

Figure 14.4The Maxwell element.

σ σ σ= =a d

ε ε εT s d= +

« « «ε ε εT d= +6

«««ε σ ε σ ηs dE= = and

«

«

ε

σησ T E= +1 1

Copyright 2000 by CRC Press LLC

POLYMER VISCOELASTICITY

393

As Equation 14.7 shows, the Maxwell element is merely a linear combination of the behavior of an ideally elastic material and pure viscous ﬂow. Now let us examine the response of the Maxwell element to two typical experiments used to monitor the viscoelastic behavior of polymer.

1. Creep Experiment

In creep, the sample is subjected to an instantaneous constant stress, σo, and the strain is monitored as

a function of time. Since the stress is constant, dσ/dt is zero and therefore, Equation 14.7 becomes

(14.8)

Solving the equation and noting that the initial strain is σo/E, the equation for the Maxwell element for

creep can be written as

(14.9)

(14.10)

On removal of the applied stress, the material experiences creep recovery. Figure 14.5 shows the creep and the creep recovery curves of the Maxwell element. It shows that the instantaneous application of a constant stress, σo, is initially followed by an instantaneous deformation due to the response of the spring

by an amount σo/E. With the sustained application of this stress, the dashpot ﬂows to relieve the stress.

The dashpot deforms linearly with time as long as the stress is maintained. On the removal of the applied stress, the spring contracts instantaneously by an amount equal to its extension. However, the deformation due to the viscous ﬂow of the dashpot is retained as permanent set. Thus the Maxwell element predicts that in a creep/creep recovery experiment, the response includes elastic strain and strain recovery, creep and permanent set. While the predicted response is indeed observed in real materials, the demarcations are nevertheless not as sharp.

2. Stress Relaxation Experiment

In a stress relaxation experiment, an instantaneous strain is applied to the sample. The stress required to maintain this strain is measured as a function of time. When the Maxwell element is subjected to an

Figure 14.5Creep and creep recovery behavior of the Maxwell element.

«εησT = 10

εσ σηtEt( ) = +0 0

ε σ

η

t

E

t

( ) =

+





0

1

Copyright 2000 by CRC Press LLC

394

POLYMER SCIENCE AND TECHNOLOGY

instantaneous strain, only the spring can respond initially. The dashpot will relax gradually, and consequently, the stress decreases with increasing time.

The rheological equation for the Maxwell element from Equation 14.7 is

(14.7)

Since the strain is constant, εT is zero, thus Equation 14.7 is reduced to

(14.11)

The solution to this ﬁrst-order differential equation with the boundary condition that σ = Eε0 at t = 0 is

(14.12)

We deﬁne the quantity τas the relaxation or response time and it is given as the ratio η/E. Equation 14.12

thus becomes

(14.13)

The relaxation time from Equation 14.13 is the time required for the stress to decay to 1/e or 37% of its initial value (Figure 14.6). If we divide the stress by the constant strain, ε0, Equation 14.13 becomes

or

(14.14)

Er is the relaxation modulus. For the Maxwell element in a stress relaxation experiment, all the initial deformation takes place in the spring. The dashpot subsequently starts to relax and allows the spring to contract. For times considerably shorter than the relaxation time, the Maxwell element behaves essentially like a spring; while for times much longer than the relaxation time, the element behaves like a dashpot.

For times comparable to the relaxation time, the response involves the combined effect of the spring and the dashpot.

Figure 14.6Relaxation time for the Maxwell element.

«

«

ε

σησ T E= +1 1

1 10E«σησ+ =

σ σ

η

=

−





0 expEt

σ σ

τ

=

−

( )

0 exp t

σε

σε

τ

t

t

( ) =

−

0

0 0

e

E t Eert( ) = − τ

Copyright 2000 by CRC Press LLC

POLYMER VISCOELASTICITY

395

Example 14.1:A polystyrene sample of 0.02/m2 cross-sectional area is subjected to a creep load of

105 N. The load is removed after 30 s. Assuming that the Maxwell element accurately describes the behavior of polystyrene and that viscosity is 5 ×1010 P, while Young’s modulus is 5 × 105 psi, calculate:

a. The compliance

b. The deformation recovered on the removal of the dead load

c. The permanent

Solution:a. The creep equation for the Maxwell element is

b. The deformation recovered on the removal of load is due to the spring εs.

c. The permanent set is due to the viscous ﬂow εd.

3. Dynamic Experiment

Let us consider the response of a Maxwell element subjected to a sinusoidal stress. The corresponding strain will be sinusoidal but out of phase with the stress by an angle δ, as discussed in Chapter 13. Thus,

(14.15)

ε σ

η

εσ

η

η

t

E

t

or

t

E

t

psi

psi

N m psi

N m

P

N s m

J

m N

( ) =

+





( ) = +



×

= ×

×

× (

)

= ×= ×

= ×

⋅

=

×+×

⋅ =

0

0

5

3

2

9

2

10

9

2

9

9

2

1

1

5 10

6894 10

3 45 10

5 10

5 10

1

3 45 10

30 5 10

6

.

.

.

.

or compliance.

E = 5 105

29 109 2× ⋅− m N

εσ

σ

ε

s

s

E P A

N m

N m

=

= =

= ×= ××= × −

0

0

0

5

2

6

2

6

9

3

10 0 02

5 10

5 10

3 45 101 45 10.

.

.

εσηd t

N m Ns m

s

=

=× (

)

× (

) × ( )

=

0

6

2

9

2

5 10 5 10

30

0 03.

σ σ

ω

=

⋅

0 sin t

Copyright 2000 by CRC Press LLC

396

POLYMER SCIENCE AND TECHNOLOGY

Now the rheological equation for the Maxwell element is

(14.16)

Integration of Equation 14.16 between two time limits and noting that ε(o) is not necessarily zero yields

(14.17)

(14.18)

where τ = η/E.

B. THE VOIGT ELEMENT

Since, as we saw above, the Maxwell element is not perfect, it seems logical to consider a parallel arrangement of the spring and the dashpot. This is the so-called Voigt or Voigt–Kelvin element

(Figure 14.7).

The Voigt element has the following characteristics:

• The spring and the dashpot always remain parallel. This means that the strain in each element is the same.

• The total stress supported by the Voigt element is the sum of the stresses in the spring and the dashpot.

(14.19)

Thus, the rheological equation for the Voigt element is given by

(14.20)

Figure 14.7The Voigt element.

«

«

cos

sin

ε

σησ

ε σ ωωσηω

tE d

dt E

t

t

( ) = +

=

+

1 1

0

0

tanδτω

τ ωω τ

=

=+

1

1

1

2 2 2 2

EE

E

E

11

2 2

1

=+τωω τ

σ σ σT s d= +

σ ε η εT Eddt= +

Copyright 2000 by CRC Press LLC

POLYMER VISCOELASTICITY

397

1. Creep Experiment

In a creep experiment, the applied stress is constant; consequently, Equation 14.20 becomes

(14.21)

This is a linear differential equation with solution [integrate between the limits ε(o) = 0 and ε(τ) = ε(t)]:

(14.22)

or

where

The creep and creep recovery curves for the Voigt elements are shown in Figure 14.8.

Figure 14.8Creep and creep recovery curves for the Voigt element.

σ ε η ε0 = +Eddt

εσ

εσ

η

τ

tEe tEe

Et

t

( ) =

−

[

]

( ) =

−

[

]

−

−

0

0

1

1

J t

tJ e t

( ) = ( ) = −[ ]−εστ01

JE= =1reciprocal of modulus

Copyright 2000 by CRC Press LLC

398

POLYMER SCIENCE AND TECHNOLOGY

On the application of a sudden constant stress in a creep experiment, only the spring offers the initial

resistance to deformation; the spring would elongate instantaneously if possible, but its deformation is

constrained by that of the dashpot. Recall that for the Voigt element both the spring and the dashpot

have equal strains. Therefore, the initial total stress is borne by the dashpot. Under the inﬂuence of the constant force, the dashpot begins to ﬂow thus transferring part of the load to the spring. The transfer

of load to the spring results in a concomitant decrease in the stress on the dashpot and hence a decrease in the strain rate, which is proportional to the magnitude of the stress experienced by the dashpot.

Eventually, the element comes to its equilibrium strain. At this point the strain rate is zero; the resistance

of the dashpot is therefore also zero which means that the entire stress is now supported by the spring.

The equilibrium strain is simply the strain due to the spring (σ0/E). If the load is removed after

equilibrium, the strain decays exponentially.

We note that the Voigt model predicts that strain is not a continuous function of stress; that is, the

element does not deform continuously with the sustained application of a constant stress. The strain

approaches an asymptomatic value given by (σ0/E). The strain of the element at equilibrium is simply

that of an ideal elastic solid. The only difference is that the element does not assume this strain

instantaneously, but approaches it gradually. The element is shown to exhibit retarded elasticity. In creep

recovery, the Maxwell element retracts instantaneously but not completely, whereas the Voigt element

exhibits retarded elastic recovery, but there is no permanent set.

2. Stress Relaxation Experiment

In a stress relaxation experiment (ε = constant), the rheological equation for the Voigt element reduces to

(14.23)

This is essentially Hooke’s law. The Voigt model is not suited for simulating a stress relaxation experiment. The application of an instantaneous strain induces an inﬁnite resistance in the dashpot. It would require an inﬁnite stress to overcome the resistance and get the dashpot to strain instantaneously. This is obviously unrealistic.

3. Dynamic Experiment

Now consider the response of a Voigt element subjected to a sinusoidal strain:

The stress response of the Voigt element is

(14.24)

Since the sine term is the component in phase with the strain and the cosine term denotes the 90° outof-phase term, then

(14.25)

Consequently,

(14.26)

σ

ε

t E

( ) =

ε ε ω= 0 sin t

σ σ σ

σ ε ε ω

σ ηε ηωε

ω

σ ε

ηωε

= += =

= =

=

+

s

d

s

d

E E

t

t

E

wt

wt

0

0

0

0

0

sin ,

«

cos

sin

cos  and

′ = ′

′′ = ′′

σ ε σ ηωεE  and

′ = ′′= ′′ = ′′′′=

= ′′′

= =

E

E

E E

E

σε

σ

εηω

δ

δ ηω τω

tan

tan

Copyright 2000 by CRC Press LLC

POLYMER VISCOELASTICITY

399

Example 14.2: Comment on the physical signiﬁcance of the quantities measured in dynamic mechanical

(oscillating) experiments.

Solution:  To appreciate the physical signiﬁcance of the quantities measured in oscillatory experiments,we consider the energy changes in a sample undergoing cyclic deformation. We start by noting that in viscoelastic and purely viscous materials, the stress and strain are out of phase. Figure E.14.2 shows stress–strain representation of a viscoelastic material. The oscillatory strain is ε = ε0 sin ωt.

a. Purely elastic body: the work per unit volume is

For purely elastic body,

Therefore, the work done over the ﬁrst quarter cycle of applied strain is given by

For the second quarter (i.e., integrating from π/2 to π, the result is exactly the same except that

the sign is negative. Thus for a full cycle, in the case of an elastic body, the energy stored in the ﬁrst and third quarter cycles is recovered completely in the second and fourth cycles.

b. Completely viscous ﬂow: in this case,

For a viscous body, the energy imparted is completely dissipated over the full cycle.

c. Viscoelastic material: here there is a phase angle δ between the stress and strain. Thus,

Figure E.14.2 Quantities in oscillatory experiments.

W d d

t d t

==

( )

σ εε ε

ω ω

0 cos

σ ε ε ω= =E E t0 sin

W E

t

t d t

E

t

t d t

WE

=

( )

=

( )

=

π

π

∫

∫

ε ω ε

ω ω

ε

ω ω ω

ε

sin

cos

sin cos

0

0

2

0

2

0

2

0 2

2

σ ηε

ηε ω ω ε

ω ω

ηωε

==

( )

= π

π

∫

W

t

t d t

0

0

0 2

0 2

cos

cos

σ σ

ω δ

=

+

(

)

* sin t

Copyright 2000 by CRC Press LLC

400

POLYMER SCIENCE AND TECHNOLOGY

Therefore,

Integration of this equation shows that for the elastic component of the work per unit volume,there is no net energy lost or gained. The viscous component becomes

This is the net energy loss through viscous heat generation in material.

Example 14.3: A Voigt element has parameters E = 108 N/m2 and η = 5 × 1010 N · s/m2. Sketch the

creep curve for this element if the imposed constant stress is 108 N/m2.

Solution:

Using this equation a creep curve for several decades of time is shown in Figure E14.3.

Figure E.14.3 Creep curve for Voigt element.

W

d

t dos t d t

=

=

+

(

)

( )

π

π

∫

∫

σ ε σ ε

ω δ ω ω

0 2

0

0 2

* sin

W

E

E

= π ′′ = π ′ε ε δ0202 tan

J t

tJ e

JE

m N

E

Ns m N m

s

J t

t

e

E t

e

e

t

o

t

o

t

t

o

( ) = ( ) = −( )

= =

=

= =

= ×

=

( ) = ( ) =

−

(

)

( ) =

−

(

)

= −

=

−

−

−

−

−

−

−

εσ

τ η

εσ

σ

σ

τ

0

8 2

10

2

8

2

8

500

8

500

500

8

1

1

10

5 10

10

500

10 1

10 1

1

10

compliance

retardation time

since

Copyright 2000 by CRC Press LLC

POLYMER VISCOELASTICITY

401

Example 14.4: Figure E.14.4 shows the loss modulus–temperature curves for the two materials A and B. Select either A or B for use as

a. Car tire

b. Engine mount

Explain the basis of your selection.

Solution: The area under the loss modulus–temperature curve is a measure of the damping capacity or ability to absorb energy of the material. Obviously, A has a higher damping capacity than B.

a. In car tires, temperature buildup contributes to rapid deterioration and wear of tire and loss of traction. Consequently, material B will be more suitable for use as a car tire since it will absorb less energy and hence result in less temperature buildup.

b. A critical requirement for an engine mount is the ability to absorb the vibrational loads from

the engine. In this case, a material with the ability to dissipate the vibrational energy as heat would be preferable; that is, material A.

C. THE FOUR-PARAMETER MODEL

Neither the simple Maxwell nor Voigt model accurately predicts the behavior of real polymeric materials.

Various combinations of these two models may more appropriately simulate real material behavior. We start with a discussion of the four-parameter model, which is a series combination of the Maxwell and Voigt models (Figure 14.9). We consider the creep response of this model.

Under creep, the total strain will be due to the instantaneous elastic deformation of the spring of modulus E, and irrecoverable viscous ﬂow due to the dashpot of viscosity η2, and the recoverable retarded

elastic deformation due to the Voigt element with a spring of modulus E3 and dashpot of viscosity η3.

Thus, the total strain is the sum of these three elements. That is,

(14.27)

(14.28)

Figure E.14.4 Energy absorption proﬁles for two materials.

ε ε ε εt( ) = + +1 2 3εσ σησ

τ

tE

t

E

t

( ) = + +

−

[

]

−

0 1

0 2

0 3

1

3

exp

Copyright 2000 by CRC Press LLC

402

POLYMER SCIENCE AND TECHNOLOGY

where σ0 is the imposed constant stress and τ3 equals η3/E3 and is referred to as the retardation time.

In creep recovery, say, the load is removed at time t1; the deformation, σ0/E1, due to the spring of

modulus E1 is recovered instantaneously. This will be followed by the retarded elastic creep recovery due to the Voigt element given by ε3 or

(14.29)

Only the deformation due to the dashpot of viscosity η2 is retained as a permanent set. The creep and

creep recovery curve of this model is shown in Figure 14.10.

The four-parameter model provides a crude qualitative representation of the phenomena generally observed with viscoelastic materials: instantaneous elastic strain, retarded elastic strain, viscous ﬂow,instantaneous elastic recovery, retarded elastic recovery, and plastic deformation (permanent set). Also,the model parameters can be associated with various molecular mechanisms responsible for the viscoelastic behavior of linear amorphous polymers under creep conditions. The analogies to the molecular mechanism can be made as follows.

1. The instantaneous elastic deformation is due to the Maxwell element spring, E1. The primary valence

bonds in polymer chains have equilibrium bond angles and lengths. Deformation from these equilibrium

values is resisted, and this resistance is accompanied by an instantaneous elastic deformation.

2. Recoverable retarded elastic deformation is associated with the Voigt element. This arises from the

resistance of polymer chains to coiling and uncoiling caused by the transformation of a given equilibrium

conformation into a biased conformation with elongated and oriented structures. The process of coiling

and uncoiling requires the cooperative motion of many chain segments, and this can only occur in a

retarded manner.

3. Irrecoverable viscous ﬂow is due to the Maxwell element dashpot η3. This is associated with slippage

of polymer chains or chain segments past one another.

Figure 14.9 Schematic of the four-parameter model.

εσ

τ

3

0 3

3

1

=

− −

[

]

E

ti

exp

Copyright 2000 by CRC Press LLC

POLYMER VISCOELASTICITY

403

Example 14.5: The constants for a four-parameter model are

For creep and creep recovery experiments calculate:

a. The instantaneous elastic strain

b. The recoverable retarded elastic strain

c. The permanent set

Assume that the creep experiment lasted for 200 s and that the imposed stress is 108 N/m2.

Solution:

a. Instantaneous elastic strain

b. Recoverable retarded elastic strain given by

Figure 14.10 Creep response of the four-parameter model.

E

N m

N s m E

N m

N s m

1

8

2

2

10

2

3

8

2

3

8

2

5 10

5 10

10

5 10

= ×

= ×

⋅

=

= ×

⋅

,

,

,

η

η

and

εσ10 1

8

2

8

2

10 5 10

0 2

=

=×

=

E

N m

N m.

εσ

τη

ε

τ

3

0 3

3

3 3

8

2

8

2

3

8 8

200 5

18

1

5 10

10

5

10

101

1 0 4 25 10 1 0

3

=

−

[

] = = ×

⋅

=

=

−

[

]

= − ×

=

−

−

−

Ee

E

N s m N m

s

e

t ;

. .

.

Copyright 2000 by CRC Press LLC

404

POLYMER SCIENCE AND TECHNOLOGY

c. Permanent set

V. MATERIAL RESPONSE TIME — THE DEBORAH NUMBER

A physical insight into the viscoelastic character of a material can be obtained by examining the material response time. This can be illustrated by deﬁning a characteristic time for the material — for example,the relaxation time for a Maxwell element, which is the time required for the stress in a stress relaxation experiment to decay to e–1 (0.368) of its initial value. Materials that have low relaxation times ﬂow easily

and as such show relatively rapid stress decay. This, of course, is indicative of liquidlike behavior. On the other hand, those materials with long relaxation times can sustain relatively higher stress values.

This indicates solidlike behavior. Thus, whether a viscoelastic material behaves as an elastic solid or a viscous liquid depends on the material response time and its relation to the time scale of the experiment or observation. This was ﬁrst proposed by Marcus Reiner, who deﬁned the ratio of the material response time to the experimental time scale as the Deborah number, Dn. That is,

(14.30)

A high Deborah number that is a long response time relative to the observation time implies viscoelastic solid behavior, whereas a low value of Deborah number (short response time relative to the time scale of experiment) is indicative of viscoelastic ﬂuid behavior. From a conceptual standpoint, the Deborah number is related to the time one must wait to observe the onset of ﬂow or creep. For example, the Deborah number of a wooden beam at 30% moisture is much smaller than that at 10% moisture content.

For these materials the onset of creep occurs within a reasonably ﬁnite time. At the other extreme, the Deborah number of a mountain is unimaginably high. Millions of years must elapse before geologistsﬁnd evidence of ﬂow. This apparently is the genesis of Marcus Reiner’s analogy (“The mountains ﬂowed before the Lord” from the Song of Deborah, Book of Judges V).

It must be emphasized, however, that while the concept of the Deborah number provides a reasonable qualitative description of material behavior consistent with observation, no real material is characterized by a simple response time. Therefore, a more realistic description of materials involves the use of a distribution or continuous spectrum of relaxation or retardation times. We address this point in the following section.

VI. RELAXATION AND RETARDATION SPECTRA

Real polymers are not characterized by a simple response time. Instead, a distribution or continuous spectrum of relaxation or retardation times is required for a more accurate description of real polymers.

Many complex models have been proposed to simulate the viscoelastic behavior of polymeric materials.

We discuss two of these models.

A. MAXWELL–WEICHERT MODEL (RELAXATION)

The generalized model consists of an arbitrary number of Maxwell elements in a parallel arrangement(Figure 14.11).

Consider the generalized Maxwell model in a stress relaxation experiment. The strain in all the

individual elements is the same, and the total stress is the sum of the stress experienced by each element.

Thus,

(14.31)

εση202

8

2

10

2

10

200

5 10

0 4

==(

) ( )

×

⋅

=

t

N m

s

N s m

.

Dn =

(

)

material response time

experimental time scale observation time

σ σ σ σ

σ σ

= + + +…+ +−1 2 3 1n n

Copyright 2000 by CRC Press LLC

POLYMER VISCOELASTICITY

405

The individual stress in each element is given by

(14.32)

This gives the stress relaxation of an individual element under a constant strain ε0 as

(14.33)

where τ i = η i /Ei . For the Maxwell-Reichert model under a constant strain, ε0,

(14.34)

or

(14.35)

If n is large, the summation in the equation may be approximated by the integral of a continuous distribution of relaxation times E(r).

(14.36)

If one of the Maxwell elements in the Maxwell–Weichert model is replaced with a spring or a dashpot of inﬁnite viscosity, then the stress in such a model would decay to a ﬁnite value rather than zero. This would approximate the behavior of a cross-linked polymer.

B. VOIGT–KELVIN (CREEP) MODEL

The generalized Voigt element or the Voigt–Kelvin model is a series arrangement of an arbitrary number of Voigt elements (Figure 14.12). Under creep, the creep response of each individual element is given by

(14.37)

or

(14.38)

Figure 14.11 The Maxwell–Weichert model.

σ σ

τ

i

t

e i

=

−

0

σ

ε

τ

i

i

t

t

E e i

( ) =

−

0

σ ε

τ

t

E eit

i

n

i

( ) =

−

=

∑

0

1

E t

E eit

i

n

i

( ) =

−

=

∑

τ

1

E t E e dt( ) = ( ) −∞∫ τ ττ0

ε

σ

τ

i

i

t

t

J e i

( ) =

−

(

)

−

0 1

J t

tJ e

i

i

i

t i( ) = ( ) = −( )−εστ01

Copyright 2000 by CRC Press LLC

406

POLYMER SCIENCE AND TECHNOLOGY

where Ji =  and is creep compliance. The response of a series of elements subjected to the same constant stress σ0 becomes

(14.39)

For a large value of n (i.e., n  →  ∞), the discrete summation in Equation 14.39 may be replaced by an

integration over all the retardation times:

(14.40)

where J(t) is the continuous distribution of retardation times. If the generalized Voigt model is to represent a linear polymer (viscoelastic liquid), then the modulus of one of the springs must be zero. This element has inﬁnite compliance and represents a simple dashpot in series with all the other Voigt elements.

Example 14.6: A polymer is represented by a series arrangement of two Maxwell elements with

parameters E1 = 3 × 109 N/m2, t1 = 1 s, E2 = 5 × 105 N/m2, and t2 = 103 s. Sketch the stress relaxation

behavior of this polymer over several decades (at least seven) of time.

Solution:

Determining log Er(t) when t varies from 0.01 to 104, a plot of log Er(t) vs. log t is shown in Figure E14.6.

Figure 14.12 Voigt-Kelvin model.

1 Ei----

J t

t

J eit

i

n

i

( ) = ( ) =

−

(

)

−

=

∑

εσ

τ

0

1

1

J t

J

e td

( ) = ( ) −( )−∞∫ τ ττ10

E t

E e

r

i

t

i

i

( ) =

−

=

∑

τ

1 2

Copyright 2000 by CRC Press LLC

POLYMER VISCOELASTICITY

407

VII. SUPERPOSITION PRINCIPLES

In the following sections we discuss the two superposition principles that are important in the theory of viscoelasticity. The ﬁrst is the Boltzmann superposition principle, which is concerned with linear viscoelasticity, and the second is time–temperature superposition, which deals with the time–temperature equivalence.

A. BOLTZMANN SUPERPOSITION PRINCIPLE

As discussed earlier for a Hookean solid, stress is a linear function of strain, while for a Newtonian

ﬂuid, stress is a linear function of strain rate. The constants of proportionality in these cases are modulus and viscosity, respectively. However, for a viscoelastic material the modulus is not constant; it varies

with time and strain history at a given temperature. But for a linear viscoelastic material, modulus is a

function of time only. This concept is embodied in the Boltzmann principle, which states that the effects

of mechanical history of a sample are additive. In other words, the response of a linear viscoelastic material to a given load is independent of the response of the material to any load previously on the material. Thus the Boltzmann principle has essentially two implications — stress is a linear function of

strain, and the effects of different stresses are additive.

Let us illustrate the Boltzmann principle by considering creep. Suppose the initial creep stress, σ0,

on a linear, viscoelastic body is increased sequentially to σ1, σ2…σn at times t1, t2…tn, then according

to the Boltzmann principle, the creep at time t due to such a loading history is given by

(14.41)

Here J is compliance, whose functional dependence on time is denoted by the parentheses. The square brackets denote multiplication. For a continuous loading history, then, the creep is expressed by the integral:

Figure E.14.6 Behavior of a 2-component Maxwell-Reichert model.

ε

σ

σ σ

σ σ

t J t

J t t

J t tn

n

n

( ) = ( ) + −( ) −[ ] +…+ −( ) −[ ]−0 1 1 0 1

Copyright 2000 by CRC Press LLC

408

408

POLYMER SCIENCE AND TECHNOLOGY  (14.42) where • σ(θ) describes the stress history. A similar expression can be derived for stress relaxation. In this case, the initial strain is changed sequentially to ε 1 , ε 2 , and ε n at times t 1 , t 2 …t n ; then the resultant stress is  (14.43) For a continuous strain history, the Boltzmann expression becomes (14.44) Linear viscoelasticity is valid only under conditions where structural changes in the material do not induce strain-dependent modulus. This condition is fulfilled by amorphous polymers. On the other hand, the structural changes associated with the orientation of crystalline polymers and elastomers produce anisotropic mechanical properties. Such polymers, therefore, exhibit nonlinear viscoelastic behavior.

B. TIME-TEMPERATURE SUPERPOSITION PRINCIPLE

B. TIME-TEMPERATURE SUPERPOSITION PRINCIPLE

Structural engineering design with engineering materials usually requires that the structures maintain their integrity for long periods of time. In such designs the elastic modulus of structural components is an important parameter for relating design stresses to component dimensions. We know, of course, that the modulus of polymeric materials decreases with increasing time. Therefore, to ensure a safe and proper design, it is necessary to know the lower limit of modulus. Ideally, the most reliable information on modulus changes of a polymeric material should be developed over a long period in which test samples are subjected to conditions comparable to those that will be experienced by the material in realtime service. Accumulation of such long-term data is obviously inconvenient, expensive, and indeed hardly practical. Consequently, in engineering practice, reliance has to be placed necessarily on shortterm data for the design for long-term applications.

Fortunately for linear amorphous polymers, modulus is a function of time and temperature only (not of load history). Modulus-time and modulus-temperature curves for these polymers have identical shapes; they show the same regions of viscoelastic behavior, and in each region the modulus values vary only within an order of magnitude. Thus, it is reasonable to assume from such similarity in behavior that time and temperature have an equivalent effect on modulus. Such indeed has been found to be the case. Viscoelastic properties of linear amorphous polymers show time-temperature equivalence. This constitutes the basis for the time-temperature superposition principle. The equivalence of time and temperature permits the extrapolation of short-term test data to several decades of time by carrying out experiments at different temperatures.

Time-temperature superposition is applicable to a wide variety of viscoelastic response tests, as are creep and stress relaxation. We illustrate the principle by considering stress relaxation test data. As a result of time-temperature correspondence, relaxation curves obtained at different temperatures can be superimposed on data at a reference temperature by horizontal shifts along the time scale. This generates a simple relaxation curve outside a time range easily accessible in laboratory experiments. This is illustrated in Figure  14 .13 for polyisobutylene. Here, the reference temperature has been chosen arbitrarily to be 25°C. Data obtained at temperature above 25°C are shifted to the right, while those obtained below 25°C are shifted to the left.

The procedure for such data extrapolation is not arbitrary. The time-temperature superposition principle may be expressed mathematically for a stress relaxation experiment as  (14.45) This means that the effect on the modulus of changing the temperature from T 1 to T 2 is equivalent to multiplying the time scale by a shift factor a r which is given by

References

POLYMER VISCOELASTICITY

409

(14.46)

where tT is the time required to reach a particular mechanical response (modulus in this case) at temperature T, and tT0 is the time required to produce the same response at the reference temperature T0. An important empirical relation correlating the shift factor with temperature changes has been developed by Williams, Landel, and Ferry, the so-called WLF equation.3 The WLF equation, which is

valid between Tg and Tg + 100°C, is given by the general expression

(14.47)

where T0 is the reference temperature and C1 and C2 are constants to be determined experimentally. The

temperatures are in degrees Kelvin. It is common practice to choose the glass transition temperature,Tg, as the reference temperature. In this case, the WLF equation is given by

(14.48)

Before shifting the curves to generate the master curve, it is necessary to correct the relaxation modulus at each temperature for temperature and density with respect to the reference temperature. That is,

(14.49)

ρo = density at To

ρ = density at T

This correction is based on the theory of rubber elasticity, which postulates that the elastic modulus of rubber is proportional to the absolute temperature T and to the density of the material. It can be argued,of course, that this correction may only be necessary in the rubbery region, where the predominant

Figure 14.13 Time–temperature superposition for polyisobutylene. (From Tobolsky, A.V. and Catsiff, E., J. Polym.

Sci., 19, 111, 1956. With permission.)

a t tT T To

T To

T To

=

=

=

τ τ η η

log10

1

0

2

0 aC T TC T TT =− −( )+ −

log

.

.

10

17 44 51 6

a

T T T T

T

g

g

=−

−

(

)

+ −

E

T T

E t

t

o

o

r

reduced

( ) = ( )ρρ

Copyright 2000 by CRC Press LLC

410

POLYMER SCIENCE AND TECHNOLOGY
