Repository: jeffsking/WKB-OB

File: RAW_FULL/ima_sync/个人知识库/WKB/Resources/Ebook/polymer-science-and-technology_compress.pdf.md (part 26 of 30)
---
response mechanism is chain coiling and uncoiling. It may not apply in the glassy region, where the mechanical response is governed essentially by the stretching of bonds and deformation of bond angles,or the viscous region, which involves chain slippage.

Example 14.7: In a stress relaxation experiment conducted at 25°C, it took 107 h for the modulus of

the polymer to decay to 105 N/m2. Using the WLF equation, estimate how long will it take for the

modulus to decay to the same value if the experiment were conducted at 100°C. Assume that 25°C is the Tg of the polymer.

Solution:

VIII. PROBLEMS

14.1. The following three-parameter model is assumed to simulate the behavior of a certain polymer:

In a creep and creep recovery experiment:

a. What is the rheological equation that describes this model?

b. Sketch the creep and creep recovery curve.

14.2. Calculate the relaxation modulus after 10 s of the application of stress for a polymer represented by three Maxwell elements in parallel where:

E1 = 105 N/m2, τ1 = 10 s

E2 = 106 N/m2, τ2 = 20 s

E3 = 107 N/m2, τ3 = 30 s

log

log

.

.

.

.

.

.

10

100 25

100 25

11

100

11

7

4

17 44 100 25 51 6 100 25

10 33

4 66 10

4 66 10 10 4 66 10

a

t t

t t

h

t

h

h

T =

= −

−

(

)

+ −

= −=

×

=

×

×

=

×

−

−

−

Copyright 2000 by CRC Press LLC

POLYMER VISCOELASTICITY

411

14.3. A Voigt–Kelvin model consists of four elements with the following parameters:

In a creep experiment, if the imposed stress is 108 N/m2, determine the strain after 100 s.

14.4. The initial stress on a polymer in a creep experiment is 108 N/m2. This load is increased by 107 N/m2

and 106 N/m2 after 102 and 103 s, respectively. Assuming that the Boltzmann superposition principle

holds for this material, ﬁnd the strain after 104 s. The creep compliance for the material is given by 10–8

(1 – e–10–4t).

14.5. In a stress relaxation experiment the modulus of polyisobutylene relaxed to 106 N/m2 in 104 h at 0°C.

If it is desired to cut the experimental time to 10 h, use the WLF equation to estimate the temperature at which the experiment must be conducted. The Tg for PIB is –70°C.

14.6. The relaxation time for a material that obeys the WLF equation at 0°C is 104 s. Its relaxation time at

Tg is 1013 s. What is the relaxation time of this material at 25°C?

14.7. In a forced vibration experiment, the damping peak for polycarbonate occurred at 150°C at a frequency of 1 Hz. What would be the location of this peak if the frequency were 1000 Hz? Polycarbonate has a Tg of 150°C.

14.8. A tactic polystyrene has a Tg of 100°C. What are the relative rates of stress relaxation of this polymer

at 150°C and 125°C?

REFERENCES

1. Reiner, M., Phys. Today, p. 62, January 1964.

2. Tobolsky, A.V. and Catsiff, E., J. Polym. Sci., 19, 111, 1956.

3. Williams, M.L., Landel, R.F., and Ferry, J.D, Am. Chem. Soc., 77, 3701, 1955.

4. Ferry, J.D., Viscoelastic Properties of Polymers, John Wiley & Sons, New York, 1980.

5. Tobolsky, A.V., Properties and Structures of Polymers, John Wiley & Sons, New York, 1960.

6. Aklonis, J.J. and MacKnight, W.J., Introduction to Polymer Viscoelasticity, John Wiley & Sons, New York, 1983.

7. Nielson, L.E., Mechanical Properties of Polymers and Composites, Vol. 1, Marcel Dekker, New York, 1974.

Element No. E(N/m 2) η (N.s/m 2)

1

5 × 108

5 × 1010

2

1010 5 × 1010

3

5 × 108

5 × 109

4

108

5 × 1010

Copyright 2000 by CRC Press LLC

0-8493-????-?/97/$0.00+$.50© 1997 by CRC Press LLC

Chapter 15

Polymer Properties and Applications

I. INTRODUCTION

Many of the products we enjoy every day are derived from polymers even though we may not readily appreciate this. Polymers inﬂuence the way we live, work, and play. The evidence is all around us. There is no room in our house, no vehicle we ride in, no sports activity we participate in that does not use products made from polymers; the list of polymer products is virtually endless. In fact, the products are so diverse, so prevalent, and so ingrained in our lifestyles that we tend to take them for granted.

There are currently more than 40 families of polymers, many of whose uses still go unrecognized because of their diversity. Most consumers many be familiar with polymers in the form of housewares,toys, appliance parts, knobs, handles, electrical ﬁxtures, toothbrushes, cups, lids, and packages. But few are aware that

•the lifelines of communications — television, radio telephone, radar — are based on polymers for

insulation and other vital components;

•foams made from polymers have changed modern concepts of cushioning and insulation;

•polymers are vital to the electrical/electronics industry; and

•the practice of replacing heart valves, sockets and joints, and other defective parts of the body owes it success to the availability of suitable polymer materials.1

Polymers are true man-made materials that are the ultimate tribute to man’s creativity and ingenuity. It is now possible to create different polymers with almost any quality desired in the end product — some similar to existing conventional materials but with greater economic value, some representing signiﬁcant property improvements over existing materials, and some that can only be described as unique prime materials with characteristics unlike any previously known.1

The use of polymers has permeated every facet of our lives. Polymers contribute to meeting our basic human needs, including food, shelter, clothing, health, and transportation. It is hard to imagine what the world was like before the advent of synthetic polymers. It is difﬁcult to contemplate what the world,

with all its luxury and comfort, would be like without polymers. In this chapter we discuss the properties

and applications of a number of them. First, however, the structure of and the raw materials for the polymer industry are brieﬂy highlighted.

II. THE STRUCTURE OF THE POLYMER INDUSTRY1

The polymer industry is generally made up of a large number of companies. Some of these companies produce basic raw materials, others process these materials into end-use products, and still others ﬁnish these products in some way that may sometimes make them unrecognizable as polymers. The activities or functions of these companies are not mutually exclusive; indeed, they frequently overlap. For example,automotive and packaging, which depend on polymer products for their operations, may themselves be large processors of polymers. In addition, within the industry itself, polymer materials manufacturers

may also be engaged in processing and ﬁnishing operations. In any case, the structure of the polymer industry can be resolved essentially into the following categories.

A. POLYMER MATERIALS MANUFACTURERS

As has been discussed in Chapter 1, polymers are high-molecular-weight compounds (macromolecules)built up by the repetition of small chemical units. These units, or repeating units as they are called, are derived from monomers. Monomers, as we shall see in the Section III, are obtained largely from fractions of petroleum or gas recovered during the petroleum reﬁning process. The reaction of monomers, referred to as polymerization, leads to the polymer formation. The polymer materials manufacturer or supplier is involved in the transformation of monomers or basic feedstocks into polymer materials, which are

Copyright 2000 by CRC Press LLC

414

POLYMER SCIENCE AND TECHNOLOGY

then sold in the form of granules, powder, pellets, ﬂakes, or liquids for subsequent processing into

ﬁnished products.

A number of polymerization techniques are used in the transformation of monomers into plastics

(Chapter 10). These include bulk, solution, suspension, and emulsion polymerization processes. Each of these polymerization techniques has its advantages and disadvantages and may be more appropriate for the production of certain types of polymer materials. For example, bulk polymerization is ideally

suited for making pure polymer products, as in the manufacture of optical-grade poly(methyl methacrylate) or impact-resistant polystyrene, because of minimal contamination of the product. On the other

hand, solution polymerization ﬁnds ready application when the end use of the polymer requires a solution,as in certain adhesives and coating processes.

B. MANUFACTURERS OF CHEMICALS, ADDITIVES, AND MODIFIERS

Very frequently, the polymer material from the materials manufacturer does not go directly to the processor. There is often an intermediate step that involves the addition of other materials (chemicals,additives, modiﬁers) that serve to impart special properties or enhance the qualities of the polymers or resin. For example, polymers can be integrally colored (with polymers or dyes), made more ﬂexible(with plasticizers), more heat and light resistant (with stabilizers), or stronger and more impact resistant(with ﬁber reinforcements). These modiﬁers may be supplied by the companies that manufacture the plastics themselves or by companies that specialize in the production of one or more modiﬁers.

C. COMPOUNDING/FORMULATING

As we said above, various types of modiﬁers, chemicals, and additives are compounded with the base resin or polymer material before processing. The compounding is usually done by the materials manufacturer;however, this is also performed by a group within the polymer industry. Such companies buy the base resin from the materials manufacturer and then compound it specially for resale to the processor. The processor may also buy the base polymer, modiﬁers, chemicals, and additives for in-house compounding.

D. THE PROCESSOR

The heart of the polymer industry is the processor, who is responsible for turning polymer materials into secondary products like ﬁlm, sheet, rod and tube, component parts, or ﬁnished end products.

Processors may be classiﬁed into three general categories depending on the target market for their products:

•Custom processors, who do processing on a custom basis for end users

•Proprietary processors, who manufacture polymer products such as housewares and toys for direct sale to consumers

•Captive processors, who possess in-house production facilities; they are usually manufacturers that consume large volumes of polymer parts

A number of processing techniques are employed in the plastics industry to shape the plastic material into the desired end product. In fact, processors are more often categorized on the basis of the type of processing operations they perform. Polymer processing operations include molding (injection, blow,rotational, compression, and transfer); extrusion; calendering; thermoforming; and casting (Chapter 11).

E. THE FABRICATOR

Some of the products from the processor are not directly usable by the consumer. The fabricator in the polymers industry is engaged in turning secondary products such as ﬁlm, sheet, rods, and tubes into end products. Using conventional machine tools and simple bending techniques, the fabricator creates products like jewelry, signs, and furniture from rigid polymers. Similarly, products like shower curtains,

rainwear, inﬂatables, upholstery, and packaging overwrap are obtained from ﬂexible ﬁlm and sheeting by employing various die cutting and sealing methods.

F. THE FINISHER

A number of uses of polymers are not easily recognizable as such because the appearance of polymers is similar to that of conventional materials. Examples of such polymer products include plastic furniture

Copyright 2000 by CRC Press LLC

POLYMER PROPERTIES AND APPLICATIONS

415

with integral wood grain patterns and plastic automotive grilles that can be electroplated with a metallic surface. Production of such polymer products, including the large-volume printing of plastic ﬁlm and

sheets, is done by the ﬁnisher. The ﬁnishing of polymers includes the different methods of adding either decorative or functional surface effects to the polymer product. Color and decorative effects can be added to polymers prior to and during manufacturing.

Also, polymer parts, whether ﬁlm and sheeting or rigid products, can be postﬁnished in a number of ways. Some companies within the polymers industry specialize in various ﬁnishing techniques. On the other hand, ﬁnishing, decorating, and assembly of the polymer end product can be done in-house by the processor or fabricator.

III. RAW MATERIALS FOR THE POLYMER INDUSTRY2,3

A ﬁnished polymer article may be made entirely from the neat or pure resin. More often, however, it is necessary to compound the resin with additives to improve its processing behavior and/or enhance product quality and service performance. In this section we examine, in a global way, the various feedstocks for the polymers industry. The raw materials can be divided essentially into the base polymers and the various additives. Polymer additives and reinforcements have been treated in Chapter 9. Therefore, only base polymers are discussed here.

The ﬁrst plastic made was cellulose nitrate, which is a derivative of cellulose, obtained from wood pulp. The ﬁrst truly synthetic polymer material was phenolic resin, which was synthesized from phenol and formaldehyde derived from coal. Today, the source of organic chemicals for the production of polymers has shifted from these traditional sources to petroleum and natural gas. Petroleum as a raw material for organic chemicals (petrochemicals) is relatively cheap, readily available in large tonnages,and more easily processed than the other main source of organic chemicals — coal.

There are two stages involved in the production of petrochemicals from petroleum. The ﬁrst is the separation of petroleum, which is a mixture of hydrocarbons, into various fractions (mainly liquid fuels)

by a process called fractional distillation. The second is the further reﬁnement of certain fractions from the distillation process to form petrochemicals. Most petrochemicals are derived from three sources:

1. Various mixtures of carbon monoxide and hydrogen, known as synthesis gas, obtained from steam

reforming of natural gas (methane) or, in a few cases, steam reforming of naphtha.

2. Oleﬁns obtained by steam cracking (pyrolysis) of various feedstocks, including ethane, propane–butane

(LPG), distillates (naphtha, gas oil), and even crude oil.

3. Aromatics — benzene, toluene, and xylene (BTX) — obtained from catalytic reforming.

These routes are the sources of the eight building blocks — ammonia, methanol, ethylene, propylene,butadiene, benzene, toluene, and xylene — from which virtually all large tonnage petrochemicals are derived. Figure 15.1 represents a simpliﬁed version of the production of these chemicals from petroleum and natural gas. Simpliﬁed ﬂow diagrams for the production of some polymers from these basic petrochemicals are shown in Figures 15.2–15.9.

IV. POLYMER PROPERTIES AND APPLICATIONS

The rapid growth and widespread use of polymers are due largely to the versatility of their properties.

As we saw in Chapter 3, polymer properties are attributable to their macromolecule nature and the gross conﬁguration of their component chains as well as the nature and magnitude of interactions between the constituent chain atoms or groups. The major uses of polymers as elastomers, ﬁbers, and plastics are a consequence of a combination of properties unique to polymers. For example, the elasticity of elastomers, the strength and toughness of ﬁbers, and the ﬂexibility and clarity of plastic ﬁlms reﬂect their different molecular organizations. Throughout the discussion in the previous chapters, we have consistently emphasized the structural basis of the behavior of polymeric materials. We have discussed the variables necessary to deﬁne the mechanical, physical, and other properties of polymers. We now focus attention on the properties and applications of polymers. We start the discussion with the largevolume polymers — so-called general-purpose or commodity thermoplastics. The selection of polymers for discussion is based on convenience rather than on a consistent classiﬁcation scheme.

Copyright 2000 by CRC Press LLC

416

POLYMER SCIENCE AND TECHNOLOGY

A. POLYETHYLENE

(Str. 1)

Ethylene may be polymerized by a number of processes to produce different varieties of polyethylene.

The most commercially important of these polymers are low-density polyethylene (LDPE); high-density

polyethylene (HDPE); and, more recently, linear low-density polyethylene (LLDPE) and ultra-highdensity polyethylene (UHDPE).

The ﬁrst commercial ethylene polymer (1939) was low-density, low-crystalline (branched) polyethylene

(LDPE), which is the largest of the thermoplastics produced in the U.S. LDPE is produced by free-radical

bulk polymerization using traces of oxygen or peroxide (benzoyl or diethyl) and sometimes hydroperoxide

and azo compounds as the initiator. To obtain a high-molecular-weight product, impurities such as hydrogen

and acetylene, which act as chain transfer agents, must be scrupulously removed from the monomer.

Polymerization is carried out either in high-pressure, tower-type reactors (autoclaves) or continuous tubular

reactors operating at temperatures as high as 250°C and at pressures between 1000 and 3000 atm (15,000 to 45,000 psi). The exothermic heat of polymerization (about 25 kcal/mol) is controlled by conducting

the polymerization in stages of 10 to 15% conversion. Solution polymerization of ethylene with benzene

and chlorobenzene as solvents is also possible at the temperatures and pressures employed.

Polyethylene with limited branching, that is, linear or high-density polyethylene (HDPE), can be

produced by the polymerization of ethylene with supported metal–oxide catalysts or in the presence of

Figure 15.1Base petrochemicals from petroleum and gas.

n

CH2 CH2

Copyright 2000 by CRC Press LLC

POLYMER PROPERTIES AND APPLICATIONS

417

coordination catalysts. The ﬁrst class of metal–oxide catalyst (Phillips type) consisted of chromium oxide (CrO3) supported on alumina (Al2O3) or silica–alumina base. Polymerization is carried out at

100 atm and 60 to 200°C in hydrocarbon solvents in which the catalysts are insoluble using either ﬁxedbed, moving bed, ﬂuidized-bed, or slurry processes. The coordination polymerization of ethylene utilizes Ziegler-type catalysts. These are complexes of aluminum trialkyls and titanium or other transition-metal halides (e.g., TiCl4). Coordination polymerization of ethylene generally requires lower temperatures and

pressures than those that involve the use of supported metal–oxide catalysts, typically 60 to 70°C and 1 to 10 atm. Linear, low-to-medium-density polyethylene (LLDPE) with shorter chain branches than

LDPE is made also by a low-pressure process (Dow Chemical).

Low-density polyethylene is a partially crystalline solid with a degree of crystallinity in the 50 to

70% range, melting temperature of 100 to 120°C, and speciﬁc gravity of about 0.91 to 0.94 (Table 15.1).

Free-radical polymerization of ethylene produces branched polymer molecules. Branches act as defects,and as such the level of side chain branching determines the degree of crystallinity, which in turn affects a number of polymer properties. The number of branches in LDPE may be as high as 10 to 20 per 1000 carbon atoms. Branching is of two different types. The ﬁrst and predominant type of branching, which arises from intermolecular chain transfer, consists of short-chain alkyl groups such as ethyl and butyl.

The second type of chain branching is produced by intermolecular chain transfer. This leads to longchain branches that, on the average, may be as long as the main chain. High-density polyethylene, on the other hand, has few side chains, typically 1 per 200 carbon main chain atoms. Linear polyethylenes are highly crystalline, with a melting point over 127°C — usually about 135°C — and speciﬁc gravity

in the 0.94 to 0.97 range.

The physical properties of LDPE depend on three structural factors. These are the degree of crystallinity (density), molecular weight (MW), and molecular weight distribution (MWD). The degree of

crystallinity and, therefore, density of polyethylene is dictated primarily by the amount of short-chain

branching. Properties such as opacity, rigidity (stiffness), tensile strength, tear strength, and chemical

Figure 15.2Some polymers from ethylene.

Copyright 2000 by CRC Press LLC

418

POLYMER SCIENCE AND TECHNOLOGY

resistance, which depend on crystallinity, increase as density increases (i.e., the amount of short-chain branching decreases). On the other hand, permeability to liquids and gases decreases and toughness decreases with increasing crystallinity.

Copolymerization with polar monomers such as vinyl esters (e.g., vinyl acetate, acrylate esters,

carboxylic acids, and vinyl ethers) can be used to adjust crystallinity and modify product properties.

Ester comonomers provide short-chain branches that reduce crystallinity. For example, LDPE ﬁlms with

increased toughness, clarity, and gloss have been obtained by the incorporation of less than 7% vinyl acetate. Films made from ethylene and ethyl acrylate (EEA) copolymers have outstanding tensile strength,elongation at break, clarity, stress cracking resistance, and ﬂexibility at low temperatures. As we shall

see later, ionomers display extreme toughness and abrasion resistance and improved tensile properties.

With HDPE, control of branching is usually achieved by adding comonomers such as propylene, butene,and hexene during polymerization.

Figure 15.3Some polymers from propylene.

Copyright 2000 by CRC Press LLC

POLYMER PROPERTIES AND APPLICATIONS

419

The molecular weight of LDPE is typically in the range of 6000 to 40,000. Melt index (MI) is used

as a convenient measure of average molecular weight. Melt index designates the weight (in grams) of polymer extruded through a standard capillary at 190°C in 10 min (ASTM D 1238). Consequently, melt

index is inversely related to molecular weight. Typical melt index values for LDPE are in the range of

0.1 to 109. As molecular weight increases, tensile and tear strength, softening temperatures, and stress cracking and chemical resistance increase, while processibility becomes more difﬁcult and coefﬁcient of friction (ﬁlm) decreases.

The ratio Mw/Mn is a measure of molecular weight distribution (MWD). The breadth of MWD is

used to evaluate the inﬂuence of long-chain branching on the properties of polyethylene. Polyethylene with a narrow MWD has high impact strength, reduced shrinkage and warpage, enhanced toughness and environmental stress cracking resistance, but shows a decrease in the ease of processing.

Polyethylene and its copolymers ﬁnd applications in major industries such as packaging, housewares,appliances, transportation, communications, electric power, agriculture, and construction. The majority of LDPE is used as thin ﬁlm for packaging. Other uses include wire and cable insulation, coatings, and injection-molded products (Table 15.2).

Figure 15.4Some polymers from butadiene.

Copyright 2000 by CRC Press LLC

420

POLYMER SCIENCE AND TECHNOLOGY

Example 15.1:Explain the following observations.

a. LDPE is used mainly as thin ﬁlm for packaging and sheets while HDPE is used predominantly in injection molding of crates, pails, tubs, and automobile gas tanks. EVA copolymer containing a high percentage of the ester comonomer is used in ﬁlm applications such as disposable protective gloves.

b. EVA and EEA copolymers are sometimes preferable to conventional LDPE for wire and cable insulation, particularly for outdoor applications.

Solution:

a. LDPE is used when clarity, ﬂexibility, and toughness are desired. LDPE possesses the desired combination of low density, ﬂexibility, resilience, high tear strength, and moisture and chemical resistance, which are characteristics of a good ﬁlm material. HDPE is used where hardness,rigidity, high strength, and high chemical resistance are required. EVA copolymers are used in articles requiring extreme ﬂexibility and toughness and rubbery properties.

Figure 15.5Some polymers from methanol.

Copyright 2000 by CRC Press LLC

POLYMER PROPERTIES AND APPLICATIONS

421

b. LDPE, on exposure to light and O2, ages with a consequent loss of strength and a reduction in

some other physical properties. It is therefore usual to protect LDPE from the effects of environmental degradation by the addition of carbon black and ﬁllers/stabilizers. Cross-linking of

the polyethylene insulating jacket either through chemical or radiation means can also prevent

environmental aging. For example, incorporation of relatively stable peroxides provides a chemical means of cross-linking polyethylene. The peroxides, which are stable at normal processing

temperatures, decompose and initiate cross-linking in post-processing reactions.

EVA and EEA copolymers as insulating materials show relatively easier acceptance of carbon

black and other stabilizers than does conventional LDPE. They are also easier to cross-link

presumably because of the greater preponderance of tertiary hydrogens (on the chain at branch

points), which are regarded as the probable points of attack during cross-linking. In addition,

the low melting points of the copolymers permit a greater ease of incorporation of peroxides by

minimizing the risk of premature cross-linking during compounding.

B. POLYPROPYLENE (PP)

(Str. 2)

Polypropylene is the third-largest volume polyoleﬁn and one of the major plastics worldwide(Table 15.3). The commercial plastic was ﬁrst introduced in 1957.

Polypropylene is made by polymerizing high-purity propylene gas recovered from cracked gas streams in oleﬁn plants and oil reﬁneries. The polymerization reaction is a low-pressure process that utilizes Ziegler–Natta catalysts (aluminum alkyls and titanium halides). The catalyst may be slurried in a hydrocarbon mixture to facilitate heat transfer. The reaction is carried out in batch or continuous reactors operating at temperatures between 50 and 80°C and pressure in the range of 5 to 25 atm.

Figure 15.6Some polymers from ammonia.

n

CH2 CH CH3

Copyright 2000 by CRC Press LLC

422

POLYMER SCIENCE AND TECHNOLOGY

Polypropylene can be made in isotactic (i-PP), syndiotactic (s-PP), and atactic (a-PP) forms. Ziegler–Natta-type catalysts are used to produce stereoregular polypropylene. Usually 90% or more of the polymer is in the isotactic form, which is the form with properties of commercial interest. Isotactic

polypropylene is essentially linear, with an ordered arrangement of propylene molecules in the polymer chain. Unlike polyethylene, isotactic polyethylene does not crystallize in a planar zigzag conformation due to steric hindrance from the relatively bulky methyl groups. Instead i-PP crystallizes in a helical

form with three monomer units per turn of the helix. Isotactic polyethylene is highly crystalline with a

melting point of 165 to 171°C (Table 15.1). With a density in the range of 0.90 to 0.91 g/cc, polypropylene is one of the lightest of the widely used commercial thermoplastics.

Polypropylene has excellent electrical and insulating properties, chemical inertness, and moisture resistance typical of nonpolar hydrocarbon polymers. It is resistant to a variety of chemicals at relatively high temperatures and insoluble in practically all organic solvents at room temperature. Absorption of solvents by polypropylene increases with increasing temperature and decreasing polarity. The high crystallinity of polypropylene confers on the polymer high tensile strength, stiffness, and hardness.

Polypropylene is practically free from environmental stress cracking. However, it is intrinsically less stable than polyethylene to thermal, light, and oxidative degradation. Consequently, for satisfactory

Figure 15.7Some polymers from benzene.

Copyright 2000 by CRC Press LLC

POLYMER PROPERTIES AND APPLICATIONS

423

processing and weathering, polypropylene must be stabilized by the incorporation of thermal stabilizers,UV absorbers, and antioxidants.

Polypropylene is used in applications ranging from injection-molded and blow-molded products andﬁbers and ﬁlaments to ﬁlms and extrusion coatings. Injection molding uses, which account for about half of polypropylene produced, include applications in the automotive and appliance ﬁelds. Polypropylene can be designed with an integral hinge fabricated into products ranging from pillboxes to cabinet doors. Extruded polypropylene ﬁbers are used in products such as yarn for carpets, woven and knitted fabrics, and upholstery fabrics. Nonwoven polypropylene fabrics are used in applications such as carpet backing, liners for disposable diapers, disposable hospital fabrics, reusable towels, and furniture dust covers. Polypropylene ﬁlaments are employed in rope and cordage applications. Nonwoven polypropylene soft ﬁlm is suited for overwrap of such products as shirts and hose, while oriented polypropyleneﬁlm is used as overwrap of such items as cigarettes, snacks, and phonograph records.

C. POLYSTYRENE

(Str. 3)

Figure 15.8Some polymers from toluene.

n

CH2 CH

Copyright 2000 by CRC Press LLC

424

POLYMER SCIENCE AND TECHNOLOGY

Figure 15.9Some polymers from xylene.

Table 15.1Properties of Commodity Polymer

Polyethylene

Polystyrene

PVC

Property

LDPE

HDPE Polypropylene GP-PS

HIPS

SAN

Rigid Flexible

Speciﬁc gravity 0.912–0.94 0.941–0.965 0.902–905 1.04–1.065 1.03–1.06 1.07–1.08 1.30–158 1.16–135 Crystallinity (%)

50–70

80–95

40–68

—

—

—

—

—

Melting

temperature (°C)

98–120 127–135

165–174

—

—

—

—

—

Tensile strength (MPa)

15.2–78.6 17.9–33.1

29.3–38.6 36.5–54.5 22.1–33.8 62.0–82.7 41.4–51.7 10.3–24.1

Tensile modulus (MPa)

55.1–172 413–1034

1032–1720 24.3–3378 1792–3240758–3861 2413–4136  —

Elongation at  break (%)

150–600

20–130

500–900

1–2

13–50

1–4

40–80 200–450

Impact strength (Izod)

(ft-lb/in. notch)

716

0.8–14

0.4–6.0

0.25–0.40 0.5–11 0.35–0.50 0.4–20

—

Heat deﬂection  temperature (°C at 66 psi)

38–49

60–88

107–121

75–100

77–93

—

57–82

—

Copyright 2000 by CRC Press LLC

POLYMER PROPERTIES AND APPLICATIONS

425

Polystyrene is one of the largest volume thermoplastics. It is a versatile polymer whose principal characteristics include transparency, ease of coloring and processing, and low cost. It is usually available in general-purpose or crystal (GP-PS), high impact (HIPS), and expanded grades. Some members of this family of styrene polymers are copolymers of styrene with other vinyl monomers.

Commercial atactic polystyrene is made by free-radical bulk or suspension polymerization of styrene with peroxide initiators. The reaction exotherm in bulk or mass polymerization of styrene is controlled

by using a two-stage polymerization process. In the ﬁrst stage, inhibitor-free styrene is subjected to low conversion in a stirred tank reactor (prepolymerizer). This is then followed by high conversion in a

cylindrical tower (about 40 ft long by 15 ft diameter) with increasing temperature gradient (Chapter 9).

The pure molten polymer that emerges from the reactor goes through spinnerets or an extruder to provide the desired ﬁnished product.

Polystyrene is a linear polymer that, in principle, can be produced in isotactic, syndiotactic, and atactic forms. The commercial product or general-purpose polystyrene is atactic and as such amorphous:isotactic polystyrene is more brittle and more difﬁcult to process than atactic polystyrene. It is therefore not of commercial interest.

GP-PS is a clear, rigid polymer that is relatively chemically inert. Polystyrene, as produced, has outstanding ﬂow characteristics and consequently is very easy to process. Its excellent optical properties,including high refractive index, make it useful in optical applications. However, GP-PS has a number of limitations, including its brittleness, low heat-deﬂection temperature (Table 15.1), poor UV resistance,and susceptibility to attack by a variety of solvents. Polystyrene is sensitive to foodstuffs with high fat

or oil content; it crazes and turns yellow during outdoor exposure.

Many of the problems associated with GP-PS can be alleviated, or at least minimized, through copolymerization, blending, or proper formulation. For example, polystyrene with enhanced impact

resistance and toughness is produced by the incorporation of butadiene rubber. High-impact polystyrene

Table 15.2Typical Applications of Polyethylene

Product  Type

Typical Applications

Film extrusion LDPE ﬁlms used in packaging (bags and wrappings for frozen and perishable foods, produce and textile  products); construction cover (moisture barriers and utility covering material); agriculture (greenhouse; ground cover; tank, pond, and canal liners); garment and stripping bags. HDPE ﬁlm used for ﬂoral

wrapping, grocery bags, snack and food packaging; EVA ﬁlm used as produce bags, heavy-duty shipping  bags, disposable protective gloves

Extrusion

coating

Laminates of foil, paper and used in milk-type cartons (LDPE) for a variety of foods and drinks. Some  HDPE used in extrusion coatings over ﬂexible foil packages either as a glue layer between paper on  plastics ﬁlm and aluminum foil or as a heat-seal layer

Wire and cable  insulation

LDPE used as insulation of high-frequency electrical cables, insulation materials for television, radar, and multicircuit long-distance telephones

Blow molding Squeeze bottles, toys, housewares, lids, containers made from LDPE. Blow-molded HDPE used as

containers for bleaches, liquid detergents, milk and other beverages, automobile and truck gas tanks, crates and pails

Injection

molding

Packaging containers, pails and lids, houseware dishpans, and waste baskets, molded furniture seats, medical labware. HDPE is used in molded structural foam pallets, and crates, underground conduits and  housings

Table 15.3Typical Applications of Polypropylene

Product Type

Typical Applications

Injection molded Automotive and appliance ﬁelds: distributor caps, radiator fans, accelerator pedals, battery casings, pillboxes, cabinet doors, bottle crates, jerry cans, cups, plates, ﬁle jackets, toys, food and drug

containers

Extruded

Yarn for carpets, woven sacks and upholstery fabrics, hoses, drinking straws, hypodermic syringes, reusable towels, overwrap for cigarettes and phonograph records, liners for disposable diapers,

furniture dust covers, geotextiles for road stabilization and erosion control

Copyright 2000 by CRC Press LLC

426

POLYMER SCIENCE AND TECHNOLOGY

(HIPS) is produced commercially by the emulsion polymerization of styrene monomer containing dispersed particles of polybutadiene or styrene–butadiene (SBR) latex. The resulting product consists of a glassy polystyrene matrix in which small domains of polybutadiene are dispersed. The impact strength of HIPS depends on the size, concentration, and distribution of the polybutadiene particles. It is inﬂuenced by the stereochemistry of polybutadiene, with low vinyl contents and 36% cis-1,4-polybutadiene providing

optimal properties. Copolymers of styrene and maleic anhydride exhibit improved heat distortion temperature, while its copolymer with acrylonitrile, SAN — typically 76% styrene, 24% acrylonitrile —

shows enhanced strength and chemical resistance. The improvement in the properties of polystyrene in the form of acrylonitrile–butadiene–styrene terpolymer (ABS) is discussed in Section VII.A.

The expandable grade of styrene homopolymer is used to make foamed products that are beads generally foamed in place during application. Expandable polystyrene beads may be prepared by the suspension polymerization of styrene monomer in the presence of a volatile organic blowing or foaming agent. The foaming agent, such as pentane or hexane, is normally a liquid under polymerization conditions, but volatilizes during subsequent heating to soften the polymer thus forming a foamed product. Requirements for various types of products are satisﬁed by varying bead size, foaming agent level and composition, polymer molecular weight, and molecular weight distribution. The larger beads,which generally have the lowest density, ﬁnd uses in thermal insulation, ceiling tiles, and loose-ﬁll

applications. On the other hand, the smaller beads, which provide better mechanical properties and surface ﬁnish, are employed in custom packaging, insulated drinking cups, and structural and semistructural applications.

The applications for all grades of polystyrene include packaging, housewares, toys and recreational products, electronics, appliances, furniture, and building and construction insulation (Table 15.4).

D. POLY(VINYL CHLORIDE) (PVC)

(Str. 4)

Poly(vinyl chloride) is one of the largest volume thermoplastics in the world. It is chemically inert

and versatile, ranging from soft to rigid products that are available at economic costs. PVC is available in essentially two grades — rigid and ﬂexible.

Commercial grade PVC is produced primarily by free-radical-initiated suspension and emulsion polymerization of vinyl chloride. Suspension polymerization accounts for over 80% of PVC produced.

Solution and bulk polymerization are also employed to some extent. However, there are difﬁculties with bulk polymerization because PVC is insoluble in its monomer and therefore precipitates. In suspension polymerization, vinyl chloride droplets are suspended in water by means of protective colloids such as poly(vinyl alcohol), gelatin, or methyl cellulose in pressure vessels equipped with agitators and heat

Table 15.4Some Applications of Different Grades of Polystyrene

Processing  Method

Typical Products

Extrusion

Containers, tubs and trays for food packaging, mirror and picture frames, refrigerator breaker strips, room dividers, shower doors, glazings, lighting

Thermoforming

Refrigerator door liners, signs, horticultural trays, luggage; furniture panels, glove compartment

boxes; meat, poultry, and egg containers; fast-food containers, blister packs, container lids; cookie, candy, pastry and other food packages

Injection molding Packaging and nonpackaging disposables; air conditioner grilles; refrigerator and freezer components; small appliance housings

Others

Consumer electronics such as cassettes, reels, radio, television; and stereo dust covers; business  machine housings, smoke detectors, display racks, toys, disposable tumblers, cutlery, bottles, combs, brush blocks

n

CH2 CH Cl

Copyright 2000 by CRC Press LLC

POLYMER PROPERTIES AND APPLICATIONS

427

removal systems. Polymerization is conducted at temperatures of 40 to 70°C, typically around 60°C.

Higher temperatures can result in minor branching and excessive formation of HCl through dehydrochlorination. Lower temperatures produce a high content of syndiotactic polymers. At a predetermined end point, unreacted vinyl chloride monomer is stripped from the slurry under vacuum. As a result of

environmental and health concerns, stringent control of the escape of vinyl chloride monomer into the atmosphere is becoming an important issue.

Poly(vinyl chloride) is partially syndiotactic; it has a low degree of crystallinity due to the presence

of structural irregularities. PVC is relatively unstable to heat and light. Unstabilized PVC undergoes

dehydrochlorination when heated above its Tg (about 87°C) — for example, during melt processing.

This leads to the production of hydrochloric acid, formation of intense color, and deterioration of polymer

properties. Consequently, in practice, a number of ingredients must be added to PVC to enhance thermal stability and hence improve processing and product performance. Heat stabilizers are the most important additive. These are generally organometallic salts of tin, lead, barium–cadmium, calcium, and zinc. Other additives include lubricants, plasticizers, impact modiﬁers, ﬁllers, and pigments.
