Repository: jeffsking/WKB-OB

File: RAW_FULL/ima_sync/个人知识库/WKB/Resources/Ebook/polymer-science-and-technology_compress.pdf.md (part 27 of 30)
---
The properties of PVC can be modiﬁed through chemical modiﬁcation, copolymerization, and blending. PVC homopolymer contains about 57% chlorine. Chlorinated PVC with the chlorine content

increased to 67% has a higher heat deﬂection temperature than the homopolymer. This extends the temperature range over which products can be used, allowing use in residential hot water pipes, for example. Over 90% of PVC produced is in the form of a homopolymer with the rest as copolymers and,to a small extent, terpolymers. Flexible ﬁlm products are obtained by copolymerizing vinyl chloride

with ﬂexible chain monomers such as vinyl acetate and vinylidene chloride. Advantages of copolymers with small amounts of vinyl acetate over the homopolymer include lower softening point and higher

solubility and, hence, improved processability, enhanced stability, and better color and clarity. The most commercially important copolymers contain about 13% vinyl acetate and are used for phonograph records and vinyl ﬂoor tiles. Copolymers with vinylidene chloride have better tensile properties than the

homopolymer. They are used in coating applications because of their improved solubility. Copolymers of vinyl chloride and diethyl fumarate or diethyl maleate (10 to 20% content), while retaining the high

softening temperature of poly(vinyl chloride) homopolymer, have enhanced workability and toughness.

The toughness of PVC can also be improved by blending with high-impact resins like ABS.

As indicated earlier, PVC is available as rigid or ﬂexible resins. Flexible PVC is obtained by

incorporating internal or external plasticizers into PVC. Rigid PVC accounts for about 55% of PVC

used while plasticized or ﬂexible PVC accounts for the remainder. The largest single use of PVC is for piping systems. The major areas of use and typical applications of PVC are listed in Table 15.5.

Example 15.2:PVC has an advantage over other thermoplastic polyoleﬁns in applications such as

insulation for electrical circuitry in household electronic appliances. Explain.

Solution:Though polar, PVC-like nonpolar thermoplastics can be used as insulation for electrical wires

in low-frequency applications. Prolonged use of household electronic appliances has a tendency to generate heat. Therefore, these appliances can be a potential source of ﬁre hazard. Unlike other thermoplastic polyoleﬁns, PVC has inherent (built-in) ﬁre retardancy because of its 57% chlorine content. This

reduces the susceptibility to ﬁre outbreak arising from prolonged use of household electronic appliances.

Table 15.5Typical Applications of Poly(vinyl chloride)

Area

Typical Application

Piping systems

Pressure pipes — water supply and distribution, agricultural irrigation, chemical processing;

nonpressure pipes — drain, waste and vent pipes, sewer systems, conduits for electrical and telephone  cables

Building

construction

Siding, window frames, gutters, interior molding and trim, ﬂooring, wire and cable insulation, wall  coverings, upholstery, shower curtains, refrigerator gaskets

Transportation

Upholstery, ﬂoor mats, auto tops, automotive wire, interior and exterior trim Consumer products Footwear, outerwear, phonograph records, sporting goods, toys

Copyright 2000 by CRC Press LLC

428

POLYMER SCIENCE AND TECHNOLOGY

V. OTHER VINYL POLYMERS

As discussed in Chapter 1, oleﬁn polymers are represented by the generalized formula

(Str. 5)

where R may be hydrogen alkyl or aryl, etc. In addition to poly(vinyl chloride) or other halogencontaining polymers, other vinyl polymers are essentially polyoleﬁns in which the R substituents are bonded to the oleﬁn monomers through an oxygen atom [poly(vinyl esters), poly(vinyl ethers)] or a nitrogen atom [poly(vinyl amides)]. In this discussion we focus attention on the commercially important poly(vinyl esters).

A. POLY(VINYL ACETATE) (PVAC)

(Str. 6)

Poly(vinyl acetate) is the most widely used vinyl ester polymer. It is also the precursor or starting material for the production of two other polymers that cannot be prepared by direct polymerization because the starting monomer is unstable. These are poly(vinyl alcohol) and poly(vinyl acetal). The most important of the latter are poly(vinyl butyral) and poly(vinyl formal).

As a result of its highly exothermic nature, bulk polymerization of vinyl acetate poses problems at high conversions. The properties of the resulting polymer are susceptible to deterioration due to chain branching. Therefore, bulk polymerization of vinyl acetate is usually stopped at 20 to 50% conversion.

Thereafter, the unreacted monomer is either distilled off or the polymer precipitated with a suitable solvent (methanol, ethanol). Poly(vinyl acetate) is manufactured primarily by free-radical-initiated emulsion and, sometimes, solution polymerization.

Only atactic or amorphous poly(vinyl acetate) is currently commercially available. It has a glass transition temperature, Tg, of 29°C. Consequently, the polymer becomes sticky at temperatures slightly

above ambient. The low-molecular polymers, which are normally brittle, become gumlike when masticated (used in chewing gums). Its adhesive strength is dictated by its water sensitivity.

Poly(vinyl acetate) latex is used in the production of water-based emulsion paints, adhesives, and textile and paper treatments. Emulsion paints are stable, dry quickly, and are relatively low cost. PVAC emulsion adhesives are used in labeling and packaging, and as the popular consumer white glue.

Copolymers with dibutyl fumarate, vinyl stearate, 2-ethylhexyl acrylate, or ethyl acrylate are used to obtain compositions that are softer for emulsion use. As indicated above, a major use of poly(vinyl acetate) is in the production of poly(vinyl alcohol), which is itself the starting material for poly(vinyl

butyral) and poly(vinyl formal).

B. POLY(VINYL ALCOHOL) (PVAL)

(Str. 7)

Vinyl alcohol is unstable; it is isomeric with acetaldehyde. Therefore, poly(vinyl alcohol) is obtained indirectly by the alcoholysis of poly(vinyl acetate) in concentrated methanol or ethanol. The reaction is carried out in the presence of acid or base catalyst; base catalysis is usually faster:

CH2 CH

R

CH3n

CH2 CH

O

C O

n

CH2 CH OH

Copyright 2000 by CRC Press LLC

POLYMER PROPERTIES AND APPLICATIONS

429

(Str. 8)

(Str. 9)

Poly(vinyl alcohol) has an atactic chain structure, and it is consequently amorphous. However, it can be stretched into a crystalline ﬁber. The small size of the OH groups permits them to ﬁt into a crystal

lattice. Poly(vinyl alcohol) is available in various grades deﬁned by the molecular weight and by the

degree of hydrolysis, which determines polymer water solubility.

The end uses of PVAL include textile and paper treatment and wet-strength adhesives. It is also used as a polymerization aid such as a thickening and stabilizing agent in emulsion polymerization in cosmetics and as packaging ﬁlm requiring water solubility. With their much higher water absorption capacity and

cottonlike feel, formaldehyde-modiﬁed poly(vinyl alcohol) ﬁbers, vinal or vinylon ﬁbers, can replace

cotton in applications requiring body contact. These PVAL ﬁbers have good dimensional stability and

abrasion resistance, wash easily, and dry quickly.

Poly(vinyl alcohol) is also used in the manufacture of poly(vinyl butyral) (PVB) and poly (vinyl

formal) (PVF). By far the largest single application of PVB is as an adhesive or plastic interlayer in the

manufacture of laminated safety glass for automotive and aircraft uses. Compared with earlier cellulose acetate-based laminates, safety glass made from PVB has superior adhesion to glass; it is tough, stable on exposure to sunlight, clear, and insensitive to moisture. Poly(vinyl formal) is utilized in the manufacture of enamels for heat-resistant electrical wire insulation and in self-sealing gasoline tanks.

Example 15.3:Poly(vinyl butyral) is made by adding butyraldehyde and an acid catalyst, usually sulfuric

acid, to an aqueous solution of poly(vinyl alcohol). For the poly(vinyl butyral) required for safety glass

manufacture, the reaction is stopped at about 75% conversion of the hydroxyl groups. Explain.

Solution:For adequate performance of safety glass in end-use situations, a good bond between the components of the laminate is imperative. The residual or unreacted hydroxyl groups provide the required strength and adhesion to glass.

OH poly(vinyl alcohol)

CH2

alcoholysis NaOCH3, CH3OH

CH

CH

O

O

C

C

O

CH3

CH3 O

CH2

CH

O

C

CH3

O

CH2

CH2

CH

CH OH

CH2

poly(vinyl acetate)

CH2

CH2

OH poly(vinyl alcohol)CH2

CH

CH OH

CH2

CH2

CH2

CH

CH

O

O

CH2

CH

poly(vinyl butyral) (PVB)

CH2

CH

CH

O

O

CH2

CH2

poly(vinyl formal) (PVF)(CH2)2 CH3

CH 3(CH 2) 2CHO,

EtOH, 80°C H 2SO4

HCHO H2 SO4 , Na2  SO4

n

n

Copyright 2000 by CRC Press LLC

430

POLYMER SCIENCE AND TECHNOLOGY

VI. ACRYLICS

Acrylics comprise a broad array of plastics derived from oleﬁn monomers of the type CH2›CHR in

which the R substituent is a cyamide, carboxylic acid, carboxylic acid ester, or carboxylic acid amide group. Two ester families, acrylates and methacrylates, constitute the major component of acrylic polymers. Used singly or as copolymers with monomers containing reactive functional groups, these monomers provide an array of products ranging from soft, ﬂexible elastomers to hard, stiff plastics and thermosets, and from highly polar to oleophic resins. Acrylics generally exhibit crystal clarity and excellent chemical and environmental resistance.

A. POLY(METHYL METHACRYLATE) (PMMA)

(Str. 10)

The most important member of the acrylic polymers is poly(methyl methacrylate). It is a hard, clear,colorless, transparent plastic that is usually available as molding and extrusion pellets, reactive syrups,cast sheets, rods, and tubes.

Poly(methyl methacrylate) for molding or extrusion is produced commercially by free-radical-initiated

suspension or bulk polymerization of methyl methacrylate. To minimize polymerization reaction exotherm and shrinkage, bulk polymerization, which is used in the production of sheets, rods and tubes, is carried out with a reactive syrup of partially polymerized methyl methacrylate, which has a viscosity

convenient for handling.

Poly(methyl methacrylate) is an amorphous polymer composed of linear chains. The bulky nature of the pendant group (–O–CO–Me), and the absence of complete stereoregularity makes PMMA an amorphous polymer. Isotactic and syndiotactic PMMA may be produced by anionic polymerization of methyl

methacrylate at low temperatures. However, these forms of PMMA are not available commercially.

Modiﬁed PMMA can be obtained by copolymerizing methyl methacrylate with monomers such as

acrylates, acrylonitrile, and butadiene.

Poly(methyl methacrylate) is characterized by crystal-clear light transparency, unexcelled weatherability,and good chemical resistance and electrical and thermal properties. It has a useful combination of stiffness,density, and moderate toughness. PMMA has a moderate Tg of 105°C, a heat deﬂection temperature in the

range of 74 to 100°C, and a service temperature of about 93°C. However, on pyrolysis, it is almost completely depolymerized to its monomer. The outstanding optical properties of PMMA combined with

its excellent environmental resistance recommend it for applications requiring light transmission and outdoor exposure. Poly(methyl methacrylate) is used for specialized applications such as hard contact lenses. The hydroxyethyl ester of methacrylic acid is the monomer of choice for the manufacture of soft contact lenses. Typical applications of poly(methyl methacrylate are shown in Table 15.6.

Table 15.6Typical Applications of Poly(methyl methacrylate)

Area

Typical Applications

Construction Enclosures for swimming pools, shopping malls and restaurants, tinted sunscreens to reduce airconditioning and glare, domed skylights

Lighting

Lighted signs, luminous ceilings, diffusers, lenses and shields Automotive Lenses, instrument panels, signals and nameplates

Aviation

Windows, instrument panels, lighting ﬁxture covers, radar plotting boards, canopies

Household

Housings, room dividers, decorating of appliances, furniture, vanities, tubs, counters

Others

Display cabinets and transparent demonstration models in museums, exhibits, and departments stores CH3

n

CH2 C

O

C O CH3

Copyright 2000 by CRC Press LLC

POLYMER PROPERTIES AND APPLICATIONS

431

B. POLYACRYLATES

(Str. 11)

Polyacrylates are produced commercially by free-radical-initiated solution and emulsion polymerization of the appropriate monomer. Unlike for methacrylates, suspension and casting procedures are not feasible because of the rubber and adhesive nature of higher acrylates.

As shown in Table 15.7, the glass transition temperatures of acrylate polymers are generally below room temperature. This means that these polymers are usually soft and rubbery.

Solubility in oils and hydrocarbons increases with

increasing length of the side group, while polymers

become harder, tougher, and more rigid as the size of the

ester group decreases. Polyacrylates have been used in

ﬁnishes and textile sizing and in the production of pressure-sensitive adhesives. Poly(methyl acrylate) is used

in ﬁber modiﬁcation, poly(ethyl acrylate) in ﬁber modi-

ﬁcation and in coatings, and poly(butyl acrylate) and

poly(2-ethylhexyl acrylate) are used in paints and adhesive formulation.

Quite frequently, copolymerization is used to optimize the properties of polyacrylates. For example,copolymers of ethyl acrylate with methyl acrylate provide the required hardness and strength, while small amounts of comonomers with hydroxyl, carboxyl, amine, and amide functionalities are used to produce high-quality latex paints for wood, wallboard, and masonry in homes. These functionalities provide the adhesion and thermosetting capabilities required in these applications. Monomers with the desired functional groups most often used in copolymerization with acrylates are shown in Table 15.8.

Table 15.8Functional Comonomers Used with Acrylates

Monomer

Functional Group

Structure

Acrylic acid

Methacrylic acid

Itaconic acid

Dimethylaminoethyl

methacrylate

2-Hydroxyethyl

acrylate

N-Hydroxyethyl

acrylamide

Glycidyl

methacrylate

From Ulrich, H., Introduction to Industrial Polymers, Oxford Press, Oxford, 1982. .

n

CH2 CH

COOR

Table 15.7 Glass Transition

Temperatures of Sample Polyacrylates

R

Tg (°C)

Methyl

3

Ethyl

–20

n-Propyl

–44

n-Butyl

–56

COOH

CH2 CH COOH CH2 C COOH CH3

CH2 C COOH CH2COOH

CH2 C COO

CH3

NH2

CH2 CH2N

CH2 CH COO CH2

OH

OH

CH2

CH2 CHCONH CH2

OH

CH2

CH2 C

CH2 CH2

COO

CH2

O

CH2 CH2

O

CH3

Copyright 2000 by CRC Press LLC

432

POLYMER SCIENCE AND TECHNOLOGY

C. POLYACRYLONITRILE (PAN) — ACRYLIC FIBERS

(Str. 12)

Polyacrylonitrile, like PVC, is insoluble in its own monomer. Consequently, the polymer precipitates

from the system during bulk polymerization. Acrylonitrile can be polymerized in solution in water or

dimethyl formamide (DMF) with ammonium persulfate as the initiator (redox initiation). The polyacrylonitrile homopolymer can be dry spun from DMF directly from the polymerization reactor or wet spun

from DMF into water.

Acrylic ﬁbers are polymers with greater than 85% acrylonitrile content, while those containing 35 to 85% acrylonitrile are known as modacrylic. Acrylic ﬁbers contain minor amounts of other comonomers,usually methyl acrylate, but also methyl methacrylate and vinyl acetate. These comonomers along with ionic monomers such as sodium styrene sulfonate are incorporated to enhance dyeability with conventional textile dyes. Modacrylics usually contain 20% or more vinyl chloride (or vinylidene chloride) to

improve ﬁre retardancy.

Polyacrylonitrile softens only slightly below its decomposition temperature. It cannot, therefore, be used alone for thermoplastic applications. In addition, it undergoes cyclization at processing temperatures.

(Str. 13)

The resulting polymer, on further heat treatment at elevated temperatures, is a source of graphiteﬁlaments. However, acrylonitrile copolymerized with other monomers ﬁnds extensive use in thermoplastic and elastomeric applications. Examples of such copolymers include styrene–acrylonitrile (SAN),acrylonitrile–butadiene–styrene terpolymer (ABS) and nitrile–butadiene rubber (NBR).

The presence of the highly polar nitrile group (–C;N) in acrylic ﬁbers results in strong intermolecular

hydrogen bonding. This generates stiff, rodlike structures with high ﬁber strength from which acrylic

ﬁbers derive their properties. Acrylic ﬁbers are used primarily in apparel and home furnishings. They are more durable than cotton and are suitable alternatives for wool. Typical applications of acrylic ﬁbers include craft yarns, simulated fur, shirts, blouses, blankets, draperies, and carpets and rugs.

VII. ENGINEERING POLYMERS

Engineering plastics are high-performance polymers used in engineering applications because of their outstanding balance of properties. They generally attract a premium price due to their relatively low production volume and are replacing traditional materials in many engineering applications. For example,engineering plastics may be used as replacements for metals in automotive and home appliance applications where a high strength-to-weight ratio is an important requirement. As engineering polymers continue to replace traditional materials in many applications, they are being developed with more specialized properties so as to be distinctly superior to the displaced material in all signiﬁcant respects.

Engineering polymers are strong, stiff, tough materials with high thermal stability, excellent chemical

resistance, and good weatherability. They have relatively high tensile, ﬂexural, and impact strengths and are capable of withstanding a wide range of temperatures. Engineering plastics derive their outstanding properties mainly from their inherently strong intermolecular forces. The superior properties of engineering polymers can be enhanced by the addition of various types of reinforcements, by blending and alloy formation, and through chemical modiﬁcation such as cross-linking. Typical properties of some

engineering polymers are shown in Table 15.9.

n

CH2 CH CN

CH2

CH

C N

CH2

CH

C N

CH2

∆

CH2

CH C

N

CH2

CH C

CH2

N

Copyright 2000 by CRC Press LLC

POLYMER PROPERTIES AND APPLICATIONS

433

A. ACRYLONITRILE–BUTADIENE–STYRENE (ABS)

(Str. 14)

Acrylonitrile–butadiene–styrene resins are terpolymers composed, as the name suggests, of acrylonitrile, butadiene, and styrene. Each component contributes special characteristics to the ultimate properties of products derived from the resins. Acrylonitrile provides heat and chemical resistance and high strength.

Butadiene acts as the reinforcing agent providing impact strength and toughness even at low temperatures,while styrene contributes rigidity, easy processability, and gloss. By varying the ratio of the three

components, the designer is provided with ABS resins with a wide range of properties to develop a

variety of products with a well-balanced combination of properties. For example, general-purpose ABS

includes both medium-impact-strength and high-impact-strength grades as well as the low-temperature,high-impact-strength variety. In addition, there are ﬂame-retardant, structural foam, heat-resistant, lowgloss, and transparent grades.

ABS resins are produced primarily by grafting styrene and acrylonitrile onto polybutadiene latex in

a batch or continuous polymerization process. They may also be made by blending emulsion latexes of styrene–acrylonitrile (SAN) and nitrile rubber (NBR).

ABS resins consist of two phases: a continuous glassy matrix of styrene–acrylonitrile copolymer and

a dispersed phase of butadiene rubber or styrene–butadiene copolymer. The styrene–acrylonitrile matrix is ordinarily brittle; however, the reinforcing inﬂuence of the rubbery phase results in a product with

greatly improved (high) load-bearing capacity. To optimize properties, it is usually necessary to graft

the glassy and rubbery phases. A variety of ABS resins are produced by varying the ratio of components and the degree of bonding between the rubbery and glassy phases (graft level).

ABS resins have relatively good electrical insulating properties. They are resistant to weak acids and

weak and strong bases. However, they have poor resistance to esters, ketones, aldehydes, and some chlorinated hydrocarbons. ABS resins are easily decorated by painting, vacuum metallizing, and electroplating. They are readily processed by all techniques commonly employed with thermoplastics and,

like metals, can be cold-formed. ABS is hygroscopic and therefore requires drying prior to processing.

Table 15.9 Typical Properties of Some Engineering Polymers

Property

ABSa

Acetal Nylon 6 Nylon 6,6 PC

PPO

PSF PPS Polyamide

Speciﬁc gravity

1.01–1.04

1.42 1.12–1.14 1.13–1.15 1.2 1.06

1.24

1.3 1.36–1.43

Tensile strength (MPa)

33.1–43.4 65.5–82.7 68.9

75.8

65.5 66.2

70.3 65.5 72.4–117.9

Tensile modulus (MPa)

1586–2275 3585

689

— 2378 2447

2482 3309

2068

Flexural strength (MPa)

55.2–75.8

96.5

34.5

42.1

93.1 93.1

106.2 96.5 131–199

Flexural modulus (MPa)

1724–2413 2620–2964 965

1275 2344 2482–2758 2689 3792 3102–3447

Impact strength, Izod (ft-lb/in notch)

3.0–12

1.3–2.3

3.9

2.1

16 1.8–5.0

1.2 1.8–5.0

1.5

Elongation at break

5–70

25–75

300

300

110 20–60 50–100 20–60

8–10

Heat deﬂection  temperature

(°C at 455 kPa)

102–107

124

150–185 180–240 138

137

181

135

—

a High impact grade

CH2 CH

n

CH2

CH

CH

CH2

CH CN

CH2

Copyright 2000 by CRC Press LLC

434

POLYMER SCIENCE AND TECHNOLOGY

ABS resins are true engineering plastics particularly suited for high-abuse applications. Injectionmolded ABS is used for housewares, small tools, telephones, and pipe ﬁttings, which are applications requiring prolonged use under severe conditions. Extruded ABS sheet is used in one-piece camper tops and canoes. Applications of ABS in automobile and truck machinery include headliners, kick panel,wheel wells, fender extensions, wind deﬂectors, and engine covers. Proﬁle-extruded ABS resins are used in pipes, sewer, well casing, and conduits. Specialty products from ABS include electroplating grades(automotive grilles and exterior decorative trim); high-temperature-resistant grades (automotive instrument panels, power tool housings); and structural foam grades, which are used in molded parts where high strength-to-weight ratio is required.

B. POLYACETAL (POLYOXYMETHYLENE — POM)

(Str. 15)

Polyoxymethylene (polyacetal) — sometimes known as polyformaldehyde — is the polymer of

formaldehyde. It is obtained either by anionic or cationic solution polymerization of formaldehyde or

cationic ring-opening bulk polymerization of trioxane. Highly puriﬁed formaldehyde is polymerized in

the presence of an inert solvent such as hexane at atmospheric pressure and a temperature usually in the range of –50 to 70°C. The cationic bulk polymerization of trioxane is the preferred method of production

of polyoxymethylene.

Polyoxymethylene is susceptible to depolymerization, or unzipping, under molding conditions. To

improve thermal stability, end capping is essential. The capping of the hydroxyl end groups is achieved

by etheriﬁcation or, preferably, by esteriﬁcation using acetic anhydride:

(Str. 16)

Polyacetal can also be stabilized against degradative conditions by copolymerizing trioxane with

small amounts of ethylene oxide. This introduces a random distribution of –C–C– bonds in the polymer

chain. Hydrolysis of the copolymer with aqueous alkali gives a product with stable hydroxyethyl end

groups. The presence of these stable end groups coupled with the randomly distributed C–C bonds prevents polymer depolymerization at high temperature.

Polyacetal is a linear, high-molecular-weight polymer with a highly ordered chain structure that

permits an ordered arrangement of chain molecules in a crystalline structure. It is about 80% crystalline,

with a melting point of 180°C. Polyacetal has excellent chemical resistance, has good dimensional

stability due to negligible water absorption, and is insoluble in common solvents at room temperature.

The stiffness, strength, toughness, and creep and fatigue resistance of polyacetals are higher than those of other unreinforced crystalline thermoplastics. It has good frictional and electrical properties. Products

from polyacetal retain most of these engineering properties over a wide range of useful temperatures and other end-use conditions. Polyacetals can be processed by the usual molding and extrusion methods.

The relatively advantageous properties of polyacetals have led to applications in a variety of markets,

particularly as a replacement for metals, where it provides enhanced properties and lower costs.

Table 15.10 shows areas and typical applications of polyacetals.

C. POLYAMIDES (NYLONS)

The word nylon is a generic term used to describe a family of synthetic polyamides. Nylons are characterized by the amide group (–CONH–), which forms part of the polymer main chain (interunit

n

CH2 O

n

HOCH2

O

CH2

CH2OH

cationic

O

O

O

Ac2O

n

CH3COOCH2

O

CH2

OCH2OOCCH3

Copyright 2000 by CRC Press LLC

POLYMER PROPERTIES AND APPLICATIONS

435

linkage). In terms of chemical structure, nylons may be divided into two basic types: those based on diamines and dibasic acids (A–A/B–B type); and those based on amino acids or lactams (A–B type).

Nylons are described by a numbering system that reﬂects the number of carbon atoms in the structural units. A–B type nylons are designated by a single number. For example, nylon 6 represents polycaprolactam [poly(ω-amino caproic acid)]. A–A/B–B nylons are designated by two numbers, with the ﬁrst

representing the number of carbon atoms in the diamine and the second referring to the total number of carbon atoms in the acid (Table 15.11).

Among the nylons, nylon 6,6 and nylon 6 are of the greatest commercial importance and most widely used. Other commercially useful materials are the higher analogs such as nylon 6,9; 6,10; 6,12; 11; and

12. Nylon 6,6 and nylon 6 are widely used because they offer a good balance of properties at an economic price. Other nylons command relatively higher prices.

Nylon 6,6 is formed by the step-growth polymerization of hexamethylenediamine and adipic acid. The exact stoichiometric equivalence of functional groups needed to obtain a high-molecular-weight polymer is achieved by the tendency of hexamethylenediamine and adipic acid to form a 1:1 salt. This intermediate hexamethylene diammonium adipate is dissolved in water and then charged into an autoclave. Monofunctional acids such as aluric or acetic acid (0.5 to 1 mol%) may be added to the polymerization mixture for molecular-weight control. As the temperature is raised, the steam generated is purged by air. The temperature is raised initially to 220°C, and subsequently to 270 to 280°C when monomer conversion is about 80 to 90%, while maintaining the pressure of the steam generated at 250 psi. Pressure is then reduced to atmospheric, and heating is continued until polymerization is totally completed.

A–B type nylons are usually prepared by ring-opening polymerization of a cyclic lactam. Water is

added in a catalytic amount to effect the ring-opening and then removed at higher temperature to encourage high polymer formation. High-molecular-weight nylon 6 is obtained from the anionic polymerization of ε-caprolactam with a strong base such as sodium hydride. Commercially, nylon 6 is

produced by the hydrolytic polymerization of ε-caprolactam.

As a class, aliphatic polyamides exhibit excellent resistance to wear and abrasion, low coefﬁcient of friction, good resilience, and high impact strength. Nylons are generally characterized by a good balance of high strength, elasticity, toughness, and abrasion resistance. They maintain good mechanical properties

Table 15.10 Typical Applications of Polyacetals

Area

Typical Applications

Automotive Filler necks for gasoline tanks, instrument panels, seat belts, steering columns, window support brackets, door handles, bearing and gear components, dashboard components, controls, wheel covers, gas caps Plumbing

Shower heads, shower mixing valves, faucet cartridges, ball cocks

Consumer Handles and other hardware items, the bodies of lighters, replaceable cartridges in showers, telephone  components, lawn sprinklers, garden sprayers, stereo cassette cases, spools for video cassettes, zippers Machinery Machinery couplings, small engine starters, pump impellers and housings, ﬁre extinguisher handles, gears

Table 15.11 Nomenclature of Nylons

Monomer(s)

Polymer

(CH2)4

HOOC

Poly(hexamethylene adipamide), nylon 6,6 N

n

COOH

(CH2)6

H

N H

C O

(CH2)4 C O

Adipic acid

(CH2)6 NH2 Hexamethylenediamine

H2N

(CH2)6

HOOC

Poly(hexamethylene sebacamide), nylon 6,10

N

n

COOH

(CH2)6

H

N H

C O

(CH2)6 C O

Sebacic acid

(CH2)6 NH2 Hexamethylenediamine

H2N

Polycaprolactam, nylon 6

N

n

(CH2)5

H

C O

(CH2)5 COOHω-amino caproic acid

H2N

Copyright 2000 by CRC Press LLC

436

POLYMER SCIENCE AND TECHNOLOGY

at elevated temperatures — sometimes as high as 150°C — while also retaining low-temperatureﬂexibility and toughness.

Nylons are sensitive to water due to the hydrogen-bond-forming ability of the amide groups. Water

essentially replaces amide–amide–hydrogen bond with amide–water–hydrogen bond. Consequently,water absorption decreases with decreasing concentration of amide groups in the polymer backbone(Table 15.12). Water acts as a plasticizer, which increases toughness and ﬂexibility while reducing tensile strength and modulus. The absorption of moisture results in a deterioration of electrical properties and poor dimensional stability in environments of changing relative humidity. Therefore, care must be taken

to reduce the water content of nylon resins to acceptable levels before melt processing to avoid surface imperfections and embrittlement due to hydrolytic degradation.

The markets for nylon products have been broadened considerably because of the apparent ease with which polyamides can be modiﬁed to produce improved properties for special applications. Modiﬁed

nylons of various grades are produced by copolymerization and the incorporation of various additives(usually in small amounts) such as heat stabilizers; nucleating agents; mold-release agents; plasticizers;mineral reinforcements (glass ﬁber/beads, particulate minerals); and impact modiﬁers. For example, in applications involving long exposure to temperatures above 75 to 85°C such as automotive under-hood parts, polyamides have limited use due to their susceptibility to surface oxidation in air at elevated

temperatures and the attendant loss of mechanical properties. Addition of less than 1% copper salt heat stabilizer permits use of nylons at elevated temperatures. The mechanical properties of nylons depend largely on their crystallization. Consequently, control of these properties can be achieved partly by

controlling the degree of crystallinity and spherulite size by the use of nucleating agents.

Nylons are used in applications requiring durability, toughness, chemical inertness, electrical insulating properties, abrasion and low frictional resistance, and self-lubricating properties. Table 15.13 lists markets and typical applications of nylons. In many of these applications, nylons are used as small parts or elements in subassemblies of the ﬁnished commercial article.

The term aramid is used to describe aromatic polyamides, which were developed to improve the heat

and ﬂammability resistance of nylon. Nomex is a highly heat-resistance nylon introduced in 1961 by

DuPont. It is produced by the solution or interfacial polymerization of isophthaloyl chloride and m-phenylenediamine:

Table 15.12 Melting Points and  Moisture Absorption of Some Nylons

Nylon Tm °C

Water Absorption(ASTM) D-570)

6,6

265

1.0–1.3

6,8

240

—

6,9

226

0.5

6,10

225

—

6,12

212

0.4

4

265

—

6

226

1.3–1.9

7

223

—

11

188

—

12

180

0.25–0.30

NH2

n

C

+

O

Cl

C O

Cl H2N

C O

C O

N H

N H

poly(m-phenyleneisophthalamide) (Nomex)

(Str. 17)

Copyright 2000 by CRC Press LLC

POLYMER PROPERTIES AND APPLICATIONS

437

Nomex has a melting point of about 365°C and is virtually nonﬂammable. It is used in many applications

such as protective clothing and hot gas ﬁltration equipment as a substitute for asbestos.

Another aramid, Kevlar, is the corresponding linear aromatic polyamide obtained from terephthaloyl

chloride and phenylenediamine.

Kevlar, which decomposes only above 500°C, provides a ﬁber material which is as strong as steel at one-ﬁfth its weight. It is a good substitute for steel in belted radial tires and is used in the manufacture of mooring lines as well as bulletproof vests and other protective clothing. Fiber-reinforced plastic

composites are also produced from Kevlar ﬁber. Typical applications of these composites include ﬁshing rods, golf club shafts, tennis rackets, skis, and ship masts. Signiﬁcant quantities of Kevlar composites are used in Boeing 757 and 767 planes.

Example 15.4: Explain the following observations.

a. Major uses of polyacetals are as direct replacements for metals such as brass, cast iron, aluminum,and zinc in many applications. For example, in the plumbing industry, shower heads, shower

mixing valves, and faucet cartridges molded of acetal homopolymer are replacing brass and zinc parts.

b. Nylons have good resistance to solvents. However, good solvents for nylon 6,6 and nylon 6 are strong acids (such as H2SO4, HBr, trichloracetic acid) formic acid, phenols, cresols and perﬂuoro

compounds.

Solution:

a. The use of polyacetals has a number of property advantages over the use of metals. These include a good balance of stiffness; light weight; resistance to corrosion, wear, and abrasion; and dimensional stability. In addition, cost savings result from elimination of metal assemblies, the

reduced number of parts, and the use of low-cost plastic assembly techniques such as welding,snap ﬁts, and self-threading screws. In other words, the provision of improved properties at

reduced cost permits the use of polyacetals as replacements for metals.

Table 15.13 Markets and Typical Applications of Nylons

Market

Typical Applications

Automotive/truck

Speedometer gears, door lock wedges, distributor point blocks; automotive electrical  system such as connectors, fuse blocks, generator parts, spark wire separators, wire  insulation; monoﬁlament thread for upholstery, license plate bolts and nuts, fuel vapor  canisters, fender extensions, mirrors and grilles; pneumatic tubing and lubrication lines, fuel and fuel-vent lines

Electrical/electronics Connector, tie straps, wire coil, bobbins, tuner gears

Industrial/machinery Lawn mower carburetor components, window and furniture guides, pump parts, power  tools, fans, housings, gears, pulleys, bearings, bushings, cams, sprockets, conveyor  rollers, screws, nuts, bolts, washers

Monoﬁlament/ﬁlm

coatings

Fishing lines, ﬁsh nets, brush bristles, food and medical packaging, coatings for wire  and cable

Appliances

Refrigerators, dishwashers, ranges, hair dryers and curlers, corn poppers, smoke detectors

Consumer items

Combs, brushes, housewares, buttons, rollers, slides, racquetball racquets

n

C

C O

O

N H

N H

NH2

N

H2

+

COCl

ClCO

poly(p-phenylene terephthalamide) (Kevlar)

(Str. 18)

Copyright 2000 by CRC Press LLC

438

POLYMER SCIENCE AND TECHNOLOGY

b. The hydrogen bonding capability of nylons is the primary factor controlling their solvent

resistance. The hydrogen bond must be broken or replaced during dissolution. Consequently,only strong acids, which can protonate the amide nitrogen atom and preclude formation of hydrogen bonds or other compounds (formic acid, phenols, etc.) that can form hydrogen bonds,are solvents for nylon 6,6 and nylon 6. These nylons are polyamides with a high content of amide groups.

Example 15.5: Indicate the polymer property/properties required for the following applications of

nylons:

a. Gears, bearings, bushings, cams

b. Screws, nuts, bolts

c. Food packaging

d. Coatings for wire and cable insulation.

Solution:

D. POLYCARBONATE (PC)

(Str. 19)

Polycarbonates are characterized by the carbonate (–O–COO–) interunit linkage. They may be prepared by interfacial polycondensation of bisphenol A and phosgene in methylene chloride–water mixture. The resulting hydrogen chloride is removed with sodium hydroxide or, in the case of solution polymerization, pyridine is used as the hydrogen chloride scavenger. Polycarbonate may also be made by ester interchange between bisphenol A and diphenyl carbonate.

Applications

Responsible Nylon Properties

a. Gears, bearings, bushings, cams High tensile and impact strength; toughness; lubricity; low coefﬁcient of friction b. Screws, nuts, bolts

High strength; corrosion resistance

c. Food packaging

Low permeability to water and air to preserve freshness; high strength; puncture  resistance

d. Coatings for wire and cable

Resistance to stress cracking, abrasion, and corrosion; low moisture absorption

CH3

n

C CH3

O

O

C O

(Str. 20)

Copyright 2000 by CRC Press LLC

POLYMER PROPERTIES AND APPLICATIONS

439

Polycarbonate is an amorphous polymer with a unique combination of attractive engineering properties. These include exceptionally high-impact strength even at low temperatures, low moisture absorption, good heat resistance, good rigidity and electrical properties, and high light transmission. It possesses good dimensional stability (high creep resistance) over a broad temperature range. The transparency of polycarbonate has led to its use as an impact-resistant substitute for window glass. Polycarbonate,however, has a limited scratch and chemical resistance. It also has a tendency to yellow under long-term exposure to UV light. Copolymerization and/or incorporation of additives are used to modify the base resin for greater creep resistance, UV light performance, ﬂame retardance, and thermal stability. For example, ﬁre-retardant grades of polycarbonates are made by copolymerizing bisphenol A with tetrabromobisphenol A comonomer, while addition of glass ﬁber reinforcements greatly extends the level and range of creep resistance of polycarbonates.

Polycarbonates are processed by all the conventional techniques for processing thermoplastics. The balanced combination of properties permits polycarbonates to be used in a variety of applications.

Markets for polycarbonates include automotive, construction, electronics, appliances, and lighting, while typical applications are automobile taillight lenses, lamp housings, bumpers, door and window components, drapery ﬁxtures, furniture and plumbing, business machine housings, machinery housings, telephone parts, glazing signs, and returnable bottles.

E. POLY(PHENYLENE OXIDE) (PPO)

(Str. 22)

Polyphenylene oxide is a large-volume engineering thermoplastic developed in 1956 by General Electric. It is made by free-radical step-growth oxidative coupling polymerization of 2,6-xylenol, with

copper salts and pyridene as catalysts. Poly(phenylene oxide) homopolymer is difﬁcult to process.

Therefore, the commercial resins, marketed under the trade name Noryl, are modiﬁed poly(phenylene oxides) containing high-impact polystyrene (HIPS). The styrene component of HIPS forms homogeneous phase with PPO.
