Repository: jeffsking/WKB-OB

File: RAW_FULL/ima_sync/个人知识库/WKB/Resources/Ebook/polymer-science-and-technology_compress.pdf.md (part 28 of 30)
---
Poly(phenylene oxide) is an amorphous thermoplastic material with a low speciﬁc gravity, high impact strength, chemical resistance to mineral and organic acids, good electrical properties, and excellent dimensional stability at high temperatures. It has exceptionally low water absorption and complete hydrolytic stability.

Poly(phenylene oxide) resins are available in general-purpose, ﬂame-retardant, glass-reinforced extrudable, foamable, and specialty grades. In addition to their applications as appliance, electrical, and

n

+

C

CH3

CH3

OH

polycarbonate

HO

C

CH3

CH3

O

O

diphenyl carbonate

bisphenol A

O C

O

O

C O

(Str. 21)

CH3

n

O

CH3

Copyright 2000 by CRC Press LLC

440

POLYMER SCIENCE AND TECHNOLOGY

business machine housings, PPO resins ﬁnd use in a variety of pumps, showerheads, and components for underwater equipment. Platable grades are used for automotive grilles and wheel covers and plumbingﬁxtures.

F. POLY(PHENYLENE SULFIDE) (PPS)

(Str. 23)

Poly(phenylene sulﬁde), sold by Phillips Chemical Company under the trade name Rylon, is a highly

crystalline aromatic polymer (mp 285°C). It is obtained by the polycondensation of p-dichlorobenzene

and sodium sulﬁde. The symmetrical arrangement of p-substituted benzene rings and sulfur atoms on

the polymer backbone permits a high degree of crystallization. This, in addition to the extreme resistance of the benzene ring–sulfur bonds to thermal degradation, confers thermal stability, inherent nonﬂammability, and chemical resistance on PPS resin.

Even though concentrated oxidizing acids, some amines, and halogenated compounds can affect PPS,it has no known solvents below 200°C. Poly(phenylene sulﬁde) is characterized by high stiffness and good retention of mechanical properties at elevated temperatures. It has high tensile and ﬂexural strengths, which can be increased substantially by addition of ﬁllers such as glass ﬁbers. PPS has good electrical properties,low coefﬁcient of friction, and high transparency to microwave radiation. Poly(phenylene sulﬁde) is

available in grades suitable for injection and compression molding and coating. Principal applications are in electrical and electronic components and industrial-mechanical uses such as parts for chemical processing equipment that require high temperature stability, mechanical strength, and chemical resistance.

G. POLYSULFONES

(Str. 24)

(Str. 25)

(Str. 26)

n

S

CH3

n

C CH3

O

O

S O

O

Polysulfone (Bisphenol A)

n

O

S

O

O

Polyethersulfone

n

O

O

S O

O

Polyphenylsulfone

Copyright 2000 by CRC Press LLC

POLYMER PROPERTIES AND APPLICATIONS

441

Polysulfones constitute a family of high-performance transparent engineering thermoplastics with high oxidative and hydrolytic stability and excellent high-temperature properties. They may be prepared by condensation polymerization of 4,4′-dichlorophenyl sulfone with alkali salt of bisphenol A in polar

solvents like dimethylsulfoxide (DMF) or sulfolane.

Alternatively, polysulfones may also be synthesized by a Friedel–Crafts reaction of aromatic sulfonyl

chlorides using Lewis acid catalyst:

(Str. 28)

The presence of the diaryl sulfone group with a para oxygen atom confers oxidation resistance, good

thermal stability, and rigidity at high temperatures. The ether linkages provide chain ﬂexibility and,

consequently, impart good impact strength. Polysulfones have good resistance to aqueous mineral acids,alkali, salt solutions, and oils and greases. They are strong, rigid, tough, amorphous polymers that can be extruded and injection molded on conventional equipment. Typical properties on some polysulfones are shown in Table 15.14.

Polysulfones have been used satisfactorily in a wide range of products, including consumer, medical,automotive, aircraft, aerospace, industrial, electrical, and electronic applications. Like other engineering thermoplastics, they are replacing metals in a variety of applications because they can be injection molded into complex shapes at reduced cost since costly machining and ﬁnishing operations can be avoided.

Table 15.15 lists some of the applications of polysulfones.

Table 15.14 Typical Properties of Polysulfones

Property

Polysulfone Polyether Polyphenyl(Bisphenol A) Sulfone

Sulfone

Speciﬁc gravity

1.24

1.37

1.29

Tensile strength (MPa)

70.3

84.1

71.7

Tensile modulus (MPa)

2482

2696

2137

Flexural strength (MPa)

106.2

128.6

85.5

Flexural modulus (MPa)

2689

2585

2275

Notched Izod impact strength (ft-lb/in)

1.2

1.6

12.

n

OC

CH3

CH3

Na+

ONa+

S

+

Cl

O O

Cl

C

CH3

CH3

S

O

O O

+ NaCl

O

(Str. 27)

n

O

S

O

O O

FeCl3-HCl

SO2Cl

Copyright 2000 by CRC Press LLC

442

POLYMER SCIENCE AND TECHNOLOGY

H. POLYIMIDES

(Str. 29)

(Str. 30)

Polyimides are made by a two-stage process involving an initial polycondensation of aromatic dianhydrides and aromatic diamines to produce a soluble intermediate, polyamic acid, which is then dehydrated

Table 15.15 Some Applications of Polysulfones

Polysulfone

Typical Applications

Polysulfone (bisphenol A)

Medical instrumentation; food processing and handling, including microwave ware, coffeemakers,

beverage-dispensing tanks; electrical/electronic applications such as connectors, automotive fuses,

switch housings, television components, structural circuit boards; chemical processing and other

applications, including corrosion-resistant piping, tower packing, pumps, membranes, camera and watch  cases, battery cell frames and housing

Polyether  sulfone

High-temperature electrical parts such as connectors, motor components, lamp housings and alternator  insulators; sterilizable medical components; oven windows; aerospace, aircraft and automobile

composite structures

Polyphenyl  sulfone

High-temperature coil bobbins, aircraft window reveals, automatic transmission housing, ﬁremen’s  helmets, gas compressor valves, carbon ﬁber composites, ﬂexible printed circuit boards

n

C

N

O

C O

N

C

O

C

O

Polyimide

n

C

N

O

C O

O

C

CH3

CH3

O

C

N

O

C O

Polyetherimide (Ulterm)

(Str. 31)

Copyright 2000 by CRC Press LLC

POLYMER PROPERTIES AND APPLICATIONS

443

at elevated temperatures to form the polyimide. While the intermediate, polyamic acid, is soluble, the cured or fully imidized polyimide is insoluble and infusible, with essentially the characteristics of a thermoset.

Polyimide molded parts and laminates display high heat, chemical, and wear resistance, with virtually no creep even at high temperatures. It has high oxidative stability, good electrical insulation properties,low coefﬁcient of friction, and good cryogenic properties. However, polyimide has inherent structural

weakness arising from imperfections and void formation due to water release in the curing process.

Typical uses of polyimide include electronic applications, sleeve bearings, valve seatings, and compressor vanes in jet engines. Other uses include aircraft and aerospace applications with high performance requirements. They are used for printed circuit boards in computers and electronic watches for both military and commercial uses. Polyimides are used in the insulation of automotive parts that require thermal and electrical insulation, such as wires used in electric motors, wheels, pistons, and bearings.

The thermoplastic variety of polyimides with enhanced melt processability is obtained by combining

the basic imide structure with more ﬂexible aromatic groups such as aromatic ethers or amides. Polyamideimides are produced by condensing trimellitic anhydrides with aromatic diamines, while polyetherimides

are made by the reaction between bisphenol A, 4,4′-methylene dianiline, and 3-nitrophthalic anhydride.

Both polyamide-imide and polyetherimide have high heat distortion temperature, tensile strength,and modulus. Polyamide-imide is useful from cryogenic temperatures up to 260°C. It is virtually

unaffected by aliphatic and aromatic chlorinated and ﬂuorinated hydrocarbons and by most acid and alkali solutions. These polymers are used in high-performance electrical and electronic parts, microwave appliances, and under-the-hood automotive parts. Typical automotive applications include timing gears,rocker arms, electrical connectors, switches, and insulators.

I. ENGINEERING POLYESTERS

(Str. 32)

(Str. 33)

Commercially important polyesters are based on polymers with the p-p nylene group in the polymer

chain. In contrast to the low melting, linear aliphatic polyesters, the stiffening action of this group coupled with the high degree of symmetry results in a high melting point and other important engineering properties. For example, all commercial polyester ﬁbers are based on terephthalic acid as the primary building block. Different products are obtained by varying the difunctional alcohols used in polycondensation reaction with this acid. However, the major engineering polyesters are poly(ethylene terephthalate) and poly(butylene terephthalate).

Polyesters are produced commercially by melt polymerization, ester interchanges, and interfacial polymerization. Commercial poly(ethylene terephthalate) is produced traditionally by two successive ester interchange reactions. In the ﬁrst step, dimethyl terephthalate is heated with ethylene glycol at temperatures near 200°C. This yields an oligomeric dihydroxyethyl terephthalate (x = 1 to 4) and methanol, which is removed. In the second step, the temperature is increased, leading to polymer formation, while ethylene glycol is distilled off.

Copyright 2000 by CRC Press LLC

444

POLYMER SCIENCE AND TECHNOLOGY

Poly(butylene terephthalate) is a highly crystalline thermoplastic polyester that is manufactured by condensation polymerization of 1,4-butanediol and dimethyl terephthalate in the presence of tetrabutyl titanate.

PET and PBT are characterized by high strength, rigidity, and toughness; low creep at elevated temperatures; excellent dimensional stability; low coefﬁcient of friction; good chemical, grease, oil, and solvent resistance; minimal moisture absorption; and excellent electrical properties. Reinforcement of these polymers with glass ﬁbers enhances many of their properties (Table 15.16).

PET has been used for a long time in ﬁber applications, including apparel, home furnishings, and tire cord. The ﬁber applications of PET depend on its outstanding crease resistance, work recovery, and low moisture absorption. Clothing made from PET ﬁbers exhibit good wrinkle resistance. As a plastic,PET has been used in the production of ﬁlms and, more recently, as blow-molded bottles for carbonated soft drinks. Biaxially oriented PET ﬁlm is used industrially in magnetic tape, X-ray and photographic

ﬁlms, and electrical insulation. Both oriented and unoriented PET ﬁlms are also used in food packaging

Table 15.16 Properties of Engineering Polyesters

Poly(ethylene terephthalate)

Poly(butylene terephthalate)

Property

Unﬁlled

30% Glass Fiber

Reinforced

Unﬁlled

30% Glass Fiber

Reinforced

Speciﬁc gravity

1.34–1.39

1.27

1.31–1.38

1.52

Melting temperature (°C)

265

265

224

224

Tensile strength (MPa)

58.6–72.4

158.6

56.5

117.2–131.0

Tensile modulus (MPa)

2758–4136

9927

1930

8962

Flexural strength (MPa)

96.5–124.1

230.9

82.7–115.1

179.2–200.0

Flexural modulus (MPa)

2413–3102

8962

2275–2758

7583–8273

Impact strength (Izod) (ft-lb/in) 0.25–0.65

1.9

0.8–1.0

1.3–1.6

Water absorption (24 hr)

0.1–0.2

0.05

0.08–0.09

0.06–0.08

x

catalyst

O

CH2 OH

O C

150 – 200°C

CH2

2xHO

+

COCH3

O xCH3OC

O

CH2

CH2

O

H

+ 2xCH3OH

O C

O

HO

CH2

CH2

(Str. 34)

nx

catalyst

O C

260 – 300°C

O

CH2

CH2

O

O C

nx HO

CH2

CH2

x

O

C O

CH2

CH2

O

O C

HO

CH2

CH2

O

H

+

OH

(Str. 35)

Copyright 2000 by CRC Press LLC

POLYMER PROPERTIES AND APPLICATIONS

445

applications such as boil-in-bag food pouches. Applications of 30% glass-ﬁber-reinforced PET resins

include pump and power-tool housings, sporting goods, and automotive exterior components such as rearview mirror housings, hinges, and windshield-wiper components.

Automobile applications of PBT include window and door hardware, speedometer frames and gears,servo pistons, and automobile ignition system components (distributor caps, coil bobbins, and rotors).

In addition, it is used as bases, handles, and housings for small appliances (toasters, cookers, fryers and irons) as well as small industrial pump housing, impellers, and support brackets, gears, showerhead and faucet components, and consumer products like buckles, clips, buttons, and zippers.

Example 15.6: Comment on the relative melting points as well as the impact strength and water

absorption of unﬁlled PET and PBT.

Solution: PBT has four methylene groups compared with two in PET. This confers a greater chain

ﬂexibility on PBT. Consequently, PBT has a lower melting (due to greater susceptibility to thermal

agitation) and a higher impact strength than PET. On the other hand, the hydrocarbon nature of PBT is greater than that of PET, making PBT more hydrophobic.

(Str. 36)

(Str. 37)

(Str. 38)

(Str. 39)

J. FLUOROPOLYMERS

Fluoropolymers constitute a class of polyoleﬁns in which some or all of the hydrogens are replaced by ﬂuorine. The structures of some of these polymers are shown above. Fluoropolymers have a broad range of properties, offering unique performance characteristics. Within this family of polymers are those with high thermal stability and useful mechanical properties both at high temperatures and at cryogenic temperatures. Most ﬂuoropolymers are chemically inert and totally insoluble in common organic solvents. The family of ﬂuoropolymers has extremely low dielectric constants and high dielectric strength. Most ﬂuoropolymers have unique nonadhesive and low friction properties.

Polytetraﬂuoroethylene, the most widely used ﬂuoropolymer, is produced by emulsion free-radical polymerization of tetraﬂuoroethylene using redox initiators. As a result of its highly regular chain

structure, PTFE is a highly crystalline polymer with high density and melting temperature (mp 327°C).

It is a high-temperature-stable material characterized by low-temperature ﬂexibility and extremely low coefﬁcient of friction, dielectric constant, and dissipation factor. PTFE exhibits outstanding chemical

n

CF2 CF2

Polytetrafluorethylene (Teflon)

n

CF2

Cl F

C

Polychlorotrifluoroethylene (CTFE)

n

CH2 CF2

Poly (vinylidene fluoride) PVDF)

n

CH2 CH

F

Poly (vinyl fluoride) (PVF)

Copyright 2000 by CRC Press LLC

446

POLYMER SCIENCE AND TECHNOLOGY

inertness, is resistant to attack even by corrosive solvents, and is practically unaffected by water. While PTFE has a high impact strength, its tensile strength and wear and creep resistance are low relative to other engineering polymers.

Given its extremely high crystallinity and the associated high melting point, its melt viscosity, and

its low melt ﬂow rates, PTFE cannot be processed by conventional fabrication techniques used for polymers. Instead, unusual techniques have been developed for shaping polytetraﬂuoroethylene. Molding PTFE powders are processed by the two-staged press and sinter methods used in powder metallurgy.

Granular PTFE is ﬁrst pressed into the desired shape at room temperature and pressure (in the range 2000 to 10,000 psi). The resulting preform is then sintered at a temperature above the crystalline melting point (360 to 380°C) to obtain a dense, strong, homogeneous product. Better melt processing is achieved by reducing the crystallinity of PTFE through incorporation of a small concentration of a comonomer

such as hexaﬂuoropropylene. The resulting copolymer retains most of the desirable properties of polytetraﬂuoroethylene but has a reduced melt viscosity that permits processing by traditional techniques.

Polytetraﬂuoroethylene is used primarily in applications that require extreme toughness, outstanding chemical and heat resistance, good electrical properties, low friction, or a combination of these properties.

Principal applications or PTFE are as components or linings for chemical process equipment, hightemperature cable insulation, molded electrical components, tape, and nonstick coatings. Chemical process equipment applications include linings for pipe, pipe ﬁttings, valves, pumps, gaskets, and reaction vessels. PTFE is used as insulation for wire and cable, motors, generators, transformers, coils and capacitors, high-frequency electronic uses, and molded electrical components such as insulators and tube sockets. Nonstick low friction uses include home cookware, tools, and food-processing equipment.

In addition to polytetraﬂuoroethylene, several other partially ﬂuorinated polymers are available

commercially. These include poly(chlorotriﬂuoroethylene), which is also available as a copolymer with

ethylene or vinylidene ﬂuoride, poly(vinyl ﬂuoride), and poly(vinylidene ﬂuoride). Poly(chlorotriﬂuoroethylene) is a chemically inert and thermally stable polymer, soluble in a number of solvents above 100°C, tough at temperatures as low as –100°C while retaining its useful properties at temperatures as high as 150°C. Its melt viscosity, though relatively high, is sufﬁciently low to permit the use of

conventional molding and extrusion processing methods. It is used for electrical insulators, gaskets and seals, and pump parts.

Poly(vinyl ﬂuoride) is a highly crystalline polymer available commercially as a tough, ﬂexible ﬁlm

sold under the trade name Tedlar by DuPont. It has excellent chemical resistance like other ﬂuoropolymers, excellent outdoor weatherability, and good thermal stability, abrasion, and stain resistance. It maintains useful properties between –180°C to 150°C. It is used as protective coatings for materials like plywood, vinyl, hardboard, metals, and reinforced polyesters. These laminated materials ﬁnd applications in aircraft interior panels, in wall covering, and in the building industry.

Poly(vinylidene chloride) is a crystalline polymer (mp 170°C), with signiﬁcantly greater strength and

creep and wear resistance than PTFE. Poly(vinylidene chloride), which is also available as a copolymer with hexaﬂuoroethylene, has very good weatherability and chemical and solvent resistance. It is used primarily in coatings; as a gasket material; in wire and cable insulation; in piping, tanks, pumps and

other chemical process equipment; and in extrusion of vinyl siding for houses.

K. IONOMERS

Ionomers are a family of polymers containing ionizable carboxyl groups, which can create ionic intermolecular cross-links. They are generally copolymers of α- leﬁns with carboxylic acid monomers that

are partially neutralized by monovalent or divalent cations. A typical ionomer is DuPont Surlyn, which is a copolymer of ethylene and methacrylic acid partially neutralized with sodium or zinc cations.

(Str. 40)

CH2

CH3 CH2 C

CH2

m

C

O- Na+

O

n

Copyright 2000 by CRC Press LLC

POLYMER PROPERTIES AND APPLICATIONS

447

For ionomers, the ratio n/m typically does not exceed 10 mol%. The metal ions act as the cross-links between chains. The ionic interchain forces confer solid-state properties normally associated with a cross-linked structure on ionomers, but the cross-links are labile at processing temperatures. Consequently, ionomers, like other thermoplastic materials, can be processed on conventional molding and extrusion equipment.

The preparation of ionomers involves either the copolymerization of a functionalized monomer with

an oleﬁnic unsaturated monomer or direct functionalization of a preformed polymer. Typically, freeradical copolymerization of ethylene, styrene, or other α-oleﬁns with acrylic acid or methacrylic acid

results in carboxyl-containing ionomers. The copolymer, available as a free acid, is then neutralized partially to a desired degree with metal hydroxides, acetates, or similar salts. The second route for the preparation of ionomers involves modiﬁcation of a preformed polymer. For example, sulfonated polystyrene is obtained by direct sulfonation of polystyrene in a homogeneous solution followed by neutralization of the acid to the desired level. Some commercially available ionomers are listed in Table 15.17.

In contrast to homogeneous polymer systems, the pendant ionic groups in ionomers interact or associate,forming ion-rich aggregates immersed in the nonpolar matrix of polymer backbone (Figure 15.10). The

extent of ionic interactions and, hence, the properties of ionomers, are dictated by the ionic content,degree of neutralization, type of polymer backbone, and cation.

Ionomers are characterized by outstanding abrasion and oil resistance, toughness, ﬂexibility, good adhesion, and high transparency. These properties dictate the uses of these polymers. For example, the high melt viscosity of Surlyn provides good extrusion performance for paper and foil coatings of

multiwall bags for food and drug packaging. Its toughness and abrasion resistance have resulted in extensive use for covering of golf balls (as a replacement of gutta-percha) and roller-skate wheels. The high impact strength coupled with its printability has led to the use of Surlyn in the manufacture of

automotive bumper strips and guards. Naﬁon, with its selective permeability to ions, is used in the

production of chlorine and caustic by electrolysis of salt solutions.

VIII. ELASTOMERS

As we saw in Chapter 1 elastomers are polymers that are amorphous in the unstretched state and are above their glass transition temperatures at normal ambient temperatures. They have low glass transition temperatures, usually in the range –50 to –70°C. Elastomers are composed of irregularly shaped chain molecules that are held together by a network of cross-links to prevent gross mobility of chains while

permitting local mobility of chain segments. The network of cross-links may be formed by covalent

bonds or may be due to physical links between chain molecules. The process of introducing covalent cross-links into an elastomer is referred to as vulcanization. Elastomers possess the unique ability to stretch usually to several times their initial dimensions without rupturing, but retract rapidly with full

recovery on the release of the imposed stress. In the stretched state, elastomers exhibit high strength and modulus.

A. DIENE-BASED ELASTOMERS

Polymerization of conjugated dienes like butadiene, isoprene, and chloroprenes involves activation of either or both of the double bonds to give 1,2; 3,4; or 1,4 polymers (Figure 15.11). The residual unsaturation in the polymer chains provides convenient sites for the introduction of elastomeric network

Table 15.17 Some Commercial Ionomers

Polymer System

Trade Name Manufacturer

Uses

Poly(ethylene-co-methacrylic acid)

Surlyn

DuPont

Modiﬁed thermoplastic

Poly(butadiene-co-acrylic acid)

Hycar

BF Goodrich High green strength elastomer

Perﬂuorosulfonate ionomers

Naﬁon

DuPont

Multiple membrane uses

Perﬂuorocarboxylate ionomer

Flemion

Asahi Glass

Chloralkali membrane

Telechelic polybutadiene

Hycar

BF Goodrich Specialty Uses Sulfonated ethylene–propylene–diene terpolymer Ionic elastomer Uniroyal

Thermoplastic elastomer From Lundberg, R.D., in Encyclopedia of Chemical Technology, 3rd ed., Mark, H.F., Othmer, D.F., Overberger, C.G., and Seaborg, G.T., Eds., Interscience, New York, 1984. With permission.

Copyright 2000 by CRC Press LLC

448

POLYMER SCIENCE AND TECHNOLOGY

of cross-links (vulcanization). Therefore, conjugated dienes are the source of some of the most important commercially available synthetic rubbers or elastomers. For isoprene and chloroprene, eight arrangements are theoretically possible: the 1,2 and 3,4 polymers (vinyl polymers) can be isotactic, syndiotactic, or

atactic, while in the 1,4 polymer both cis and trans conﬁgurations are possible. In the case of 1,3

butadiene, the 1,2 and 3,4 structures are identical because of the absence of the asymmetrical substituent group. Both the thermal and physical properties of these polymers are inﬂuenced by the relative amounts

Figure 15.10 Schematic representation of ionomer. Lines represent nonpolar polymer backbone while + and –represent metal ions and anions, respectively.

Figure 15.11 Possible polymer structures from the polymerization of conjugated dienes.

Copyright 2000 by CRC Press LLC

POLYMER PROPERTIES AND APPLICATIONS

449

of the various structures in the polymer chains. The proportion of each type of structure depends on the method and conditions of polymerization.

1. Polybutadiene (Butadiene Rubber, BR)

(Str. 41)

Polybutadiene is second-largest-volume synthetic elastomer, next only to SBR. Polybutadiene can be produced by free-radical addition polymerization of butadiene. The resulting polymer has predominantly trans-1,4 units, with only about 20% 1,2 units. As the polymerization temperature is increased, the proportion of cis-1,4 units increases, while that of 1,2 structure remains essentially unchanged. Butadiene can also undergo anionic polymerization with lithium or organolithium initiators like n-butyllithium in

nonpolar solvent, such as pentane or hexane. The resulting polymer has a high content of cis-1,4 structure,

which decreases as either higher alkali-metal initiators or more polar solvents are used. High-molecularweight polybutadiene with a high content of trans-1,4 polymers is prepared by solution polymerization

of butadiene using stereo-selective coordination Ziegler–Natta catalysts. Slight changes in catalyst composition can produce drastic changes in polymer composition.

Like SBR, the principal use of BR is in the production of tires and tire products. BR exhibits good resilience and abrasion resistance and low heat buildup, which are important requirements for tire applications. However, in general, BR processes with more difﬁculty than SBR. Consequently, BR is blended with SBR and natural rubber in tire manufacturing for improved milling, traction, and wet skid resistance of tire treads, while BR contributes good resistance to wear and groove cracking, lowered rolling resistance, and low heat buildup.

2. Styrene–Butadiene Rubber (SBR)

(Str. 42)

Styrene–butadiene rubber is the largest volume synthetic elastomer commercially available. It can be produced by free-radical emulsion polymerization of styrene and butadiene either at 50 to 60°C (hot emulsion SBR) or at about 5°C (cold emulsion SBR). The two kinds of SBR have signiﬁcantly different

properties. The hot emulsion SBR process, which was developed ﬁrst, leads to a more branched polymer than the cold emulsion process. Cold SBR has a better abrasion resistance and, consequently, provides better tread wear and dynamic properties.

SBR may also be produced by anionic solution polymerization of styrene and butadiene with alkyllithium initiator (e.g., butyllithium) in a hydrocarbon solvent, usually hexane or cyclohexane. In contrast

to emulsion SBR, which may have an emulsiﬁer (soap) content of up to 5% and nonrubber materials sometimes in excess of 10%, solution SBR seldom has more than 2% nonrubber materials in its ﬁnished form. Solution SBR has a narrower molecular weight distribution, higher molecular weight, and higher

cis-1,4-polybutadiene content than emulsion polymerization SBR.

SBR is a random copolymer with a styrene content in the range of 10 to 25%. The presence of styrene contributes to the good wearing and bonding characteristics of SBR and reduces its price. Also, compared with polybutadiene rubber alone, strength, abrasion resistance, and blend compatibility are improved.

The butadiene units in SBR are composed approximately of 60 to 70% trans-1,4; 15 to 20% cis-1,4;

and 15 to 20% 1,2 conﬁguration for the polymer at 50°C. Polymers made at lower temperatures have a higher content of trans-1,4 polybutadiene units. In diene polymerization, high conversion of monomers

or the absence of a chain transfer agent leads to branching due to chain transfer to polymer or reaction of both double bonds.

n

CH2 CH CH CH2

CH2 CH

CH2 CH CH CH2

Copyright 2000 by CRC Press LLC

450

POLYMER SCIENCE AND TECHNOLOGY

The major use of SBR is in the production of tires, particularly passenger-car and light-truck tires,

and in other automotive applications where SBR is blended with other elastomers. These applications include belts, hoses, seals, and various extruded and molded items. Nontire and nonautomotive uses of SBR are in industries that require hoses, belts, gaskets, or seals. Others include footwear (shoe soles);various kinds of solid wheels; roll covers; coated fabrics; and electrical (wire and cable) insulation.

3. Acrylonitrile–Butadiene Rubber (Nitrile Rubber, NBR)

(Str. 43)

Nitrile rubber is a unique elastomer that is a copolymer of butadiene and acrylonitrile. As in SBR

production, butadiene can be copolymerized with 18 to 40% acrylonitrile in either cold or hot freeradical emulsion polymerization. Unlike SBR, NBR is not suitable for tire production, but it is unique

for its excellent oil resistance, which increases with the proportion of acrylonitrile in the copolymer.

Elastomers with high acrylonitrile content (40 to 50%) in addition to high hydrocarbon resistance

generally are also more resistant to abrasion and have lower permeability to gases. Elastomers with about 20% acrylonitrile content exhibit enhanced resilience that is retained even at low temperatures.

NBR retains its good tensile strength and abrasion resistance even after immersion in gasoline, water,alcohols, and aromatic solvents. While it has good heat resistance if properly protected with antioxidants,NBR has poor dielectric properties and ozone resistance.

As result of their excellent oil resistance, nitrile rubbers are used mainly to handle oils, fuels, and similar chemicals in the form of hoses, tubing, gaskets, seals, O-rings, and gasoline hose. These items are used in equipment for transportation of all kinds, food processing, and petroleum production. Nitrile rubbers are also used to enhance the impact strength of polymers such as PVC and ABS. In latex form,nitrile rubber is used to saturate paper for masking tapes, building papers, and labels.

4. Polyisoprene

(Str. 44)

Polyisoprene is another widely used commercial synthetic rubber. It is produced by the polymerization of isoprene (2-methyl-1,3-butadiene) in a hydrocarbon solvent such as n-pentane using Ziegler–Natta

catalyst systems. Out of the eight theoretically possible conﬁgurations, only three isomers: cis-1,4; trans1,4; and atactic-3,4 forms have been isolated. Depending on the makeup of the catalyst employed in the polymerization reaction, a very high content of cis-1,4-polyisoprene can be obtained. The cis-1,4-

polyisoprene is structurally identical to natural rubber. However, it is cleaner, lighter in color, more

uniform and less expensive to process than natural rubber. The trans-1,4 isomer has limited commercial

use in nonelastomeric applications. It was used originally for covering golf balls, but more recently as a material for orthopedic splints.

Cis-1,4-polyisoprene, like most diene-based elastomers, has poor resistance to attack by ozone,gasoline, oil, and organic solvents. It has, however, many of the good properties of natural rubber,including high resilience, strength, and abrasion resistance. Consequently, it is used mostly in tire making,usually as a replacement for natural rubber in blends with polybutadiene that are used for making heavyduty truck and bus tires. Other uses of polyisoprene elastomer are in extruded and molded mechanical goods, footwear, sporting goods, and sealants.

CH2 CH

CH2 CH CH CH2

CN

CH2 C CH CH2 CH3

n

Copyright 2000 by CRC Press LLC

POLYMER PROPERTIES AND APPLICATIONS

451

5. Polychloroprene (Neoprene)

(Str. 45)

Polychloroprene, developed and sold under the trade name Neoprene by DuPont, was the ﬁrst commercially successful synthetic elastomer. It is produced by free-radical emulsion polymerization of chloroprene (2-chloro-1,3-butadiene). The commercial material is mainly trans-1,4-polychloroprene,

which is crystallizable.

Polychloroprenes are noted generally for their good resistance to abrasion, hydrocarbons, sunlight,oxygen, ozone, gas; weathering characteristics; and toughness. They are more difﬁcult to process than most synthetic elastomers. Polychloroprene elastomer has a wide range of applications, ranging from adhesives to wire coverings. All the applications depend on its overall durability. The largest use of polychloroprene elastomer is in the fabrication of mechanical rubber goods for automotive products;petroleum production; and transportation, construction, and consumer products. The major uses include wire and cable coatings, industrial hoses, conveyor belts, diaphragms, seals, gaskets, O-rings, gasoline tubing, shoe heels, and solid tires. Neoprene latex is used in making gloves, adhesives, and binders.

6. Butyl Rubber

(Str. 46)

Butyl rubber is a copolymer of isobutylene with a small amount (0.5 to 2.5 mol%) of isoprene, which

provides the unsaturation sites necessary for vulcanization. Butyl rubber is produced by cationic polymerization of isobutylene and chloroprene in methyl chloride in the presence of Friedel–Crafts catalysts such as aluminum chloride at about –100°C.

Butyl rubber exhibits unusually low permeability to gases and outstanding resistance to attack by

oxygen and ozone. It has excellent chemical inertness, due to the very low residual unsaturation, and good electrical properties because of its nonpolar saturated nature. Butyl rubber has good tear resistance.

Butyl elastomers can be tailored to have good thermal stability and vibrational damping characteristics.

As a result of its very low gas permeability, butyl rubber is used predominantly in the inner tubes of tires

and inner liners for tubeless tires. Some of the other uses of butyl rubber include sealants, adhesives, hoses,gaskets, pads for truck cabs, bridge bearing mounts, and other places where vibration damping is important.

B. ETHYLENE–PROPYLENE RUBBERS

(Str. 47)

(Str. 48)

CH2 C CH CH2 Cl

n

CH2 C

CH CH2

CH3 CH3

CH2 C CH3

CH2 CH2

CH2 CH

CH3

ethylene–propylene copolymer (EPM)

CH2 CH2

CH2 CH

CH3

ethylene–propylene–diene terpolymer (EPDM)

CH

CH2 CH

CH

CH

CH2 C

CH CH3

Copyright 2000 by CRC Press LLC

452

POLYMER SCIENCE AND TECHNOLOGY

Copolymerization of ethylene with propylene results in a random, noncrystalline copolymer that is

a chemically inert and rubbery material. EPM is a saturated copolymer that can be cross-linked through the combination of the free radicals generated by peroxides or radiation. To incorporate sites for

vulcanization, an unsaturated terpolymer can be prepared from ethylene, propylene, and a small amount(3 to 9%) of a nonconjugated diene (EPDM). The diene is either dicyclopentadiene, ethylidene norbornene, or 1,4-hexadiene. The resulting unsaturated terpolymer can be vulcanized by traditional techniques. Each of the termonomers confers different characteristics on the ﬁnal elastomer.

Ethylene–propylene elastomers are made by solution polymerization of ethylene and propylene in a solvent such as hexane using Ziegler–Natta catalysts. EPDM terpolymers can be similarly made by adding 3 to 9% of any of the above dienes to the monooleﬁn mixture.

Even though tire use is small, automotive applications are still the largest market for ethylene–propylene elastomers. They are used predominantly in radiator and heater hoses, seals, gaskets, grommets,and weather stripping. Blends of polypropylene and EPDM are used as material in the manufacture of car bumpers, fender extensions, and rub strips. Other applications of ethylene–propylene elastomers include appliance parts, wire and cable insulation, and modiﬁcation of polyoleﬁns for improved impact

and stress resistance.

C. POLYURETHANES

Polyurethane is the generic name of polymers with the urethane (–N– –O–) interunit linkage in the chain. There are two main synthetic routes for the preparation of linear urethane homopolymer. These are the condensation reaction between a bischloroformate and a diamine and the addition reaction of a diisocyanate with diol:

(Str. 50)

Typical diisocyanates include aromatic diisocyanates such as methylenediphenyl isocyanate (MDI) (or 4,4-diphenylmethane dissocyanate) and toluene diisocyanate (TDI). TDI is generally supplied as an 80:20 mixture of 2,4 and 2,6 isomers. Aliphatic diisocyanates include 1,6-hexamethylene diisocyanate(HMI). Dihydroxyl compounds employed are usually hydroxyl-terminated low-molecular-weight polyesters, polyethers, hydrocarbon polymers, and polydimethylsiloxanes. A typical example is polytetramethylene oxide (PTMO). Cross-linking or chain extension is achieved by using a number of di- and polyfunctional active hydrogen-containing compounds, the most signiﬁcant of which are diol, diamines,and polydroxyl compounds.

Polyurethanes are used in four principal types of products: foams, elastomers, ﬁbers, and coatings.

The majority of polyurethane is used as rigid or ﬂexible foams. However, about 15% is used for elastomer applications. Production of polyurethane elastomers involves a number of steps. As indicated above, an intermediate hydroxyl-terminated low-molecular-weight polyester or polyether is prepared. This intermediate is reacted with an isocyanate to form a prepolymer (macrodiisocyanate). The prepolymers are coupled or vulcanized by adding a diol or diamine:

O

C||

NH2

C

R

Ŕ

O

N H

+ 2nHCl

n

O

R´

+

C O

N H

H2N

C

R

O

O

C O

Cl

O

Cl

O

(Str. 49)

HO

C

R

Ŕ

O

N H

C O

O

O

n

OH

N H

R´

+

O

R N C

C

O

N

Copyright 2000 by CRC Press LLC

Abstract

Polyurethane elastomers have high strength; extremely good abrasion resistance; good resistance to gas, greases, oils, and hydrocarbons; and excellent resistance to oxygen and ozone. Applications include solid tires, shoe soles, gaskets, and impellers.

D. SILICONE ELASTOMERS (Str. 54)

D. SILICONE ELASTOMERS (Str. 54)

Polysiloxanes can be prepared by the hydrolysis of dichlorosilanes such as dimethydichlorosilanes:

(Str. 55)

The process tends to result in the formation of cyclic products, typically trimers and tetramers. Highmolecular-weight elastomers may be obtained by a subsequent base-catalyzed ring-opening polymerization

20 C N R N C O + HO (R´) n OH intermediate O C N R N C O (R´) n prepolymer (macrodiisocyanate) H O O C O N H R N C O + HO R´´OH diol O C N R N C O (R´) n prepolymer H O O C O N H R N C O O N C R ( R ) n polyurethane H O R´Ó N H C O O O N C R H O N H C O O R´´O x (Str. 52) + H 2 R´Ń diamine O C N R N C O (R´) n prepolymer H O O C O N H R N C O N C R ( R ) n polyurethane urea H O R´´N H C O O O N C R H O N H C O R´´x

References

454

POLYMER SCIENCE AND TECHNOLOGY

of these cyclic siloxanes. Cross-linked siloxane elastomers are produced by partially cross-linking these linear polydimethylsiloxanes through the use of peroxide-based free-radical-initiated process. Alternatively, cross-linking may be effected by the incorporation of trifunctional monomers such as trichlorosiloxanes. To improve the efﬁciency of vulcanization, unsaturation is introduced into the polymer by copolymerizing a vinyl-group-containing siloxane. Typically about 10% of the methyl groups in polydimethylsiloxane are replaced by vinylmethylsilanol.

Silicone elastomers are noted for high temperature and oxidative stability, low temperature ﬂexibility,good electrical properties, and high resistance to weathering and oil. They are used in wire and cable insulation and surgical implants and as material for gaskets and seals.

E. THERMOPLASTIC ELASTOMERS (TPE)

Thermoplastic elastomers are materials with functional properties of conventional thermoset rubbers and
