Repository: jeffsking/WKB-OB

File: RAW_FULL/ima_sync/个人知识库/WKB/Resources/Ebook/polymer-science-and-technology_compress.pdf.md (part 29 of 30)
---
the processing characteristics of thermoplastics. They do not have the permanent cross-links present in vulcanized elastomers. Instead, elastomeric properties are the result of rigid-domain structures used to create a network structure. The domain structure is based on a block copolymer; one block consists of relatively long, ﬂexible polymer chains (soft segment), while the other block is composed of stiff polymer

molecules (hard segment). The rubber–plastic TPE is a two-phase mixture with a dispersion of the soft

rubbery phase in a continuous glassy plastic matrix (Figure 15.12). Each polymer or major polymer

segment or block has its softening temperature, Ts. The useful temperature range for TPE lies above the

Ts of the elastomeric (soft) phase and below the Ts of the hard phase. Within this temperature range, the

polymer molecules in the soft phase can undergo signiﬁcant segmental motion. However, this motion

is restricted by the bonds, such as hydrogen bonding, between chemical groups in the hard and soft phases. The reinforcing action of the hard phase disappears above its softening temperature, and the TPE behaves as a viscous liquid. Upon cooling, the hard phase resolidiﬁes and the TPE becomes rubbery again. Similarly, cooling below the Ts of the soft phase changes the material from a rubbery to a hard,

brittle solid. This process is also reversible. It is evident, therefore, that the physical nature of the domain

structure of thermoplastic elastomers permits their reversibility. These elastomers are thermoplastic and can therefore be fabricated by conventional molding techniques by heating them above the softening

temperature of the hard phase. The advantages and disadvantages of thermoplastic elastomers compared with conventional cross-linked rubbers are shown in Table 15.18.

A number of different classes of thermoplastic elastomers are currently commercially available. These

include styrenics, polyurethanes, polyesters, polyoleﬁn, and polyamides.

1. Styrene Block Copolymers (Styrenics)

The ﬁrst and still most commercially important thermoplastic elastomers are those based on A–B–A block copolymers. A is a high-molecular-weight (50,000 to 100,000) polystyrene hard block, and B is low-molecular-weight (10,000 to 20,000) diene soft (elastomeric) block such as polybutadiene or polyisoprene or, sometimes, poly(ethylene–butylene).

These types of TPE, known as styrenics, e.g., Shell’s kraton, have a useful temperature range of–70°C to 100°C. They are viscous melts above 130°C and can be molded and extruded into various articles. Typical applications include shoe soles, adhesives, and a number of molded products.

2. Thermoplastic Polyurethane Elastomers (TPUs)

Thermoplastic polyurethane elastomers are linear copolymers of the (AB)n type. They are composed of one block of polymer chain consisting of a relatively long, ﬂexible “soft segment” derived from hydroxyterminated polyester, polyether, or polyalkene. The second copolymer block is composed of a highly polar, rather stiff block (hard block) formed by the reaction of diisocyanates with low-molecular-weight

diol or diamine chain extender. Intermolecular hydrogen bonding between the –NH group (proton donor)and the carbonyl group or ether oxygens (proton acceptor) results in a domain structure in which the hard blocks restrict the movement of the soft segments. This provides resistance to deformation when these elastomers are stretched.

Thermoplastic polyurethanes exhibit good abrasion and mar resistance. They are stable to attack by oxygen and hydrocarbons, but are sensitive to moisture and acidic and basic solutions, which can result in hydrolytic chain scission. They are used as coatings and adhesives and in footwear and automotive parts.

Copyright 2000 by CRC Press LLC

POLYMER PROPERTIES AND APPLICATIONS

455

3. Polyoleﬁn Blends

Oleﬁnic thermoplastic elastomers are block copolymers or blends of polyoleﬁns — commonly, polypropylene, which forms the hard crystalline block, and another oleﬁn block, most commonly ethylene or EPDM. Some less common soft segments include natural rubber, nitrile rubber, and EVA. Oleﬁnic thermoplastic elastomers exhibit better processability than neoprene and have excellent resistance to oils. Therefore, they offer attractive replacements for neoprene in oil-resistant wire and cable insulation.

4. Thermoplastic Copolyesters (COPE)

Thermoplastic copolyesters are condensation block copolymers based on a crystalline polyester hard segment and an amorphous long-chain polyether soft segment. The hard segment, for example, formed

Figure 15.12 Thermoplastic elastomers are composed of a two-phase system either of a block copolymer (top)or a rubber–plastic mixture (bottom).

Copyright 2000 by CRC Press LLC

456

POLYMER SCIENCE AND TECHNOLOGY

by the reaction of terephthalic acid and butanediol, and the soft segment, such as poly(tetramethylene ether glycol), are joined by an ester linkage. Thermoplastic copolyesters, for example, DuPont Hytrel,are durable, high-performance thermoplastic elastomers that exhibit good resistance to abrasion and hydrocarbons. They are, however, susceptible to attack by moisture, acids, and bases at elevated temperatures. Applications of thermoplastic copolyesters include wire and cable insulation, gaskets, seals,hoses, and automotive parts.

5. Thermoplastic Polyamides

Thermoplastic polyamides are a relatively new class of block-copolymer thermoplastic elastomers. They

have amide linkages between the hard and soft segments. This class of thermoplastic elastomers has the highest performance and is the most expensive of the TPEs.

Example 15.7: Currently available thermoplastic elastomers cannot be used in applications with use

temperatures above 170°C. Comment on this statement.

Solution: The thermoplastic elastomers that are currently available are used in numerous applications

requiring the elastomeric properties of conventional thermoset rubbers. These include nontire automotive applications (fascia, hoses, gaskets, seals, bushings, protective boots, weather stripping); mechanical rubber goods (components of modern appliances, including dishwashers, power drills, telephone, and electronic equipment); architectural and construction uses (window glazing systems, seals for windows and doors, primary electrical insulation and jacketing for cables, and foamed seals and tapes); and use in rubber articles in contact with food and in medical applications. However, the upper limit of the useful

temperature range of thermoplastic elastomers is set by the softening or melting temperature of the hard segment. Above this temperature, the TPE loses its elastomeric properties and becomes a viscous liquid.

Thermoplastic elastomers that are currently available have hard segments, with melting or softening temperatures much below 170°C.

Table 15.18 Advantages and Disadvantages of Thermoplastic Elastomers

Advantages

Disadvantages

TPEs require little or no compounding since they are fully

formulated and are ready for use as received. Offer rapid, efﬁcient, and economical means of fabricating rubber articles.

Most TPEs may require drying before processing

Processing of TPEs is cheaper and simpler requiring fewer steps

than does a thermoset rubber. A single step is required to shape

TPEs into ﬁnal article, whereas thermoset rubbers require mixing

and vulcanization in addition to the shaping step.

TPEs melt at elevated temperatures; consequently, they are unsuitable for applications requiring even  brief exposures to temperatures above their melting  points. Many thermoset rubbers can withstand such  a short exposure.

Processing times for TPEs are shorter since the long cycle time

required for vulcanization is eliminated. Cycle time is typically

seconds instead of the minutes required for thermoset rubbers.

This enhances productivity and reduces costs.

Being thermoplastic, TPE scrap generated during processing can

be recycled without any loss in functional properties. In contrast,

thermoset elastomers are not recyclable.

As a result of the fewer processing steps and shorter cycle time,

lower energy is consumed in TPE processing than processing of

thermoset rubbers.

It is easier to obtain ﬁnished parts having closer tolerances with

TPEs because of consistent material base and greater ease and

control of processing.

Elastomers are generally purchased on weight basis but used on

volume basis. Consequently, TPEs offer cost advantages since

they normally have lower speciﬁc gravity than thermoset rubbers.

From Heineck, D.W. and Rader, C.P., last. Eng., 45(3), 87, 1987. With permission.

Copyright 2000 by CRC Press LLC

POLYMER PROPERTIES AND APPLICATIONS

457

IX. THERMOSETS

The principal feature that distinguishes thermosets and conventional elastomers from thermoplastics is the presence of a cross-linked network structure. As we have seen from the above discussion, in the case of elastomers the network structure may be formed by a limited number of covalent bonds (cross-linked rubbers) or may be due to physical links resulting in a domain structure (thermoplastic elastomers). For elastomers, the presence of these cross-links prevents gross mobility of molecules, but local molecular mobility is still possible. Thermosets, on the other hand, have a network structure formed exclusively

by covalent bonds. Thermosets have a high density of cross-links and are consequently infusible,insoluble, thermally stable, and dimensionally stable under load. The major commercial thermosets include epoxies, polyesters, and polymers based on formaldehyde. Formaldehyde-based resins, which are the most widely used thermosets, consist essentially of two classes of thermosets. These are the condensation products of formaldehyde with phenol (or resorcinol) (phenoplasts or phenolic resins) or with urea or melamine (aminoplastics or amino resins).

A. PHENOLIC RESINS

Phenolic resins, introduced in 1908, are formed by either base- or acid-catalyzed addition of formaldehyde to phenol to give ortho- and para-substituted products. The nature of these products depends largely on the type of catalyst and the mole ratio of formaldehyde to phenol. In resole formation, excess formaldehyde is reacted with phenol under basic conditions. The initial reaction products are ortho- and para-substituted mono-, di-, and trimethylolphenols:

(Str. 56)

When heated, methylol phenols, condense either through methylene or methylene oxide linkages to give a low-molecular-weight prepolymer called resole, which is soluble and fusible and contains alcohol groups:

OH

+   CH2O

OH

CH2OH

OH

CH2OH

CH2OH OH

CH2OH

CH2OH

HOCH2

Copyright 2000 by CRC Press LLC

458

POLYMER SCIENCE AND TECHNOLOGY

When resoles are heated at elevated temperatures, under basic, neutral, or slightly acidic conditions,condensation of large numbers of phenolic nuclei takes place resulting in a high-molecular-weight crosslinked network structure.

Formation of novolak involves an acid-catalyzed reaction of formaldehyde with excess phenol (i.e.,

formaldehyde-to-phenol mole ratio less than 1). The initial methylol phenols condense with the excess phenol to form dihydroxydiphenyl methane, which undergoes further condensation yielding low-molecular-weight prepolymer or novolak. Unlike resoles, novolaks do not contain residual methylol groups.

They are fusible and insoluble.

When novolaks are heated with additional paraformaldehyde or hexamethylene tetramine to raise the formaldehyde-to-phenol ratio above unity, high-molecular-weight cross-linked network structure is

formed.

The largest use of phenol–formaldehyde resins is in plywood manufacture. Other applications include lacquers and varnishes, cutlery handles, and toilet seats. Molded parts are used in distributor caps, fuse boxes, and other electrical outlets because of the superior dimensional stability and electrical properties of PF resins. Decorative laminates from PF resins are used for countertops and wall coverings, while

resole

OH

CH2

OH

CH2OH

CH2

CH2OH

CH2OH

CH2OH

OH

OH

CH2

CH2

CH2OH

CH2OH

CH2OH OH

+

HOOH2

CH2OH

OH

(Str. 57)

novalak

OH

CH2

OH

CH2

OH

CH2OH

CH2OH

OH

+

CH2O

CH2

OH

CH2

CH2

OH

CH2

HO

OH

+

OH

OH

(Str. 58)

Copyright 2000 by CRC Press LLC

POLYMER PROPERTIES AND APPLICATIONS

459

industrial laminates are used for electrical parts, including printed circuits. Other industrial applications of phenolics based on their excellent adhesive properties and bond strength include brake linings, abrasive wheels and sandpaper, and foundry molds.

B. AMINO RESINS

Urea–formaldehyde (UF) resins are obtained by a two-staged polymerization process. The ﬁrst stage involves the reaction of formaldehyde with urea at a formaldehyde-to-urea (F/U) mole ratio equal to or greater than one under slightly alkaline conditions. This results in the formation of mono- and dimethylol

urea and, possibly, trimethylol urea, depending on the F/U ratio (Figure 15.13A). The next stage involves condensation of these methylol ureas, usually under acidic conditions. Depending on the extent of reaction, the condensation reactions lead ultimately to a cross-linked product (Figure 15.13B). The production of melamine–formaldehyde resins, like UF resins, involves initial methoylation reaction

followed by the formation of a rigid network structure (Figure 15.13C,D).

In contrast to phenolic resins, amino resins are clear and colorless. They are harder and have higher strength but lower moisture and heat resistance than phenolics. Melamine–formaldehyde resins have better moist-heat aging resistance than UF resins, but are more costly. Like phenolics, aminoplasts can be used to improve the shrink and crease properties, ﬁre retardance, and water repellency of textiles and the wet and bursting strength of paper. UF resins are used in molding and in laminating applications.

However, a greater part of UF resins are used for adhesive applications, particularly where the darker color of phenolics may be objectionable and the relatively inferior durability of UF resins does not pose

Figure 15.13 Two-staged process for the formation of network structure by UF resin (A and B) and MF resin(C and D).

Copyright 2000 by CRC Press LLC

460

POLYMER SCIENCE AND TECHNOLOGY

a serious problem. A typical example is in the production of interior grade plywood. UF resins are also used in the manufacture of electrical switches and plugs. Typical applications of MF resins include highquality decorative dinnerware, laminated counter-, cabinet, and tabletops; and electrical ﬁttings. Formaldehyde-based resins may be used neat or compounded with various additives such as wood ﬂour to improve strength properties and reduce cost.

C. EPOXY RESINS

Epoxy resins are complex network polyethers usually formed in a two-staged process. The ﬁrst stage involves a base-catalyzed step-growth reaction of an excess epoxide, typically epichlorohydrin with a dihydroxy compound such as bisphenol A. This results in the formation of a low-molecular-weight

prepolymer terminated on either side by an epoxide group.

(Str. 59)

The prepolymer may be a viscous liquid, generally for commercial epoxies, or a hard and tough solid depending on the value of n. Other hydroxyl-containing compounds such as resorcinol, glycol, and glycerol can also be used but commercial epoxy resins are based on bisphenol A. In the second stage,a cross-linked network structure is formed by curing the prepolymer with active hydrogen-containing

compounds. These curing agents include polyamines, polyacids and acid anhydrides, polyamides, and formaldehyde resins. Amines, preferably liquid amines like triethylene diamine, effect cure of the

prepolymer by ring-opening of the terminal epoxide groups.

(Str. 60)

Epoxy resins are very versatile materials with a wide range of applications. They are tough andﬂexible and have high tensile, compressive, and ﬂexural strengths. Epoxy resins have excellent chemical and corrosion resistance and good electrical insulation properties. They can be cured over a wide range of temperatures with very low shrinkage. Epoxy resins have outstanding adhesion to a variety of substrates, including metals and concrete. Consequently, the major uses of epoxy resins are in protective coating applications. Other uses of epoxies include laminates and composites. Potting, encapsulation,and casting with epoxy resins are common procedures in the electrical and tooling industries.

CH2

O

CH OH

N

R

CH2

CH OH

CH2 CH

RNHCH2 CH OH

O

CH2 CH

RNH2 +

Copyright 2000 by CRC Press LLC

POLYMER PROPERTIES AND APPLICATIONS

461

D. NETWORK POLYESTER RESINS

Network polyester resins may be categorized into saturated and unsaturated polyesters. Unlike linear saturated polyesters such as PET, which are made from difunctional monomers, saturated polyesters(glyptal) are formed by the reaction of polyols such as glycerol with dibasic acids such as phthalic anhydride.

(Str. 61)

The reaction involves an initial formation of a viscous liquid that is then transferred to a mold for

hardening or network formation.

Unsaturated network polyesters may be produced by using an unsaturated dibasic acid or glycol or both. Typically the unsaturated dibasic acid, such as maleic anhydride or fumaric acid, is copolymerized with a saturated acid such as phthalic acid and a glycol (e.g., propylene glycol or diethylene glycol).

The acid and glycol components are allowed to react until a low-molecular-weight (1500 to 3000) viscous liquid (usually) is formed. This prepolymer is then dissolved in styrene monomer, which participates in

cross-linking with the double bonds in the prepolymer by addition of peroxide or hydroperoxide to form

the ﬁnal network structure.

CH2

O

CH CH2

CH2 CH CH2 OH

HO

C O O

C

O

+

glyptal

CH2

O

CH CH2

C

O

O

C O

OH

O

C

CH2

C O

O

O

CH CH2 O C O

CH CH C O

O CH2 CH

CH2CH CH3

CH2 OH

HO

C

O

O

C O

+

C

O

O

C O

+

CH3

CH2 O

CH3

(Str. 62)

Copyright 2000 by CRC Press LLC

462

POLYMER SCIENCE AND TECHNOLOGY

(Str. 63)

The saturated acid (phthalic anhydride) helps to reduce the cross-link density and, hence, the brittleness of the cured polyester resin. Resin composition can be varied so that product properties can be tailored to meet speciﬁc end-use requirements. For example, a resin with enhanced reactivity and improved stiffness at high temperatures is obtained by increasing the proportion of unsaturated acid. On the other hand, a less reactive resin with reduced stiffness is obtained with a higher proportion of the saturated acid.

Unsaturated polyester resins are light in color, easy to handle and cure rapidly without emission of

volatiles. They are dimensionally stable and have good physical and electrical properties. The major

markets for reinforced polyester resins are in marine applications, transportation, construction, and

electrical and consumer products. Fabrication of pleasure boats as well as large commercial vessels from polyester sheet molding compounds (SMC) are typical marine applications of polyester. In transportation,

polyester resins are used in passenger-car parts and bodies and truck cabs in an attempt to reduce weight Polyester resins are used mainly as sheet and paneling and also as tubs, shower stalls, and pipes in the construction industry. Consumer products from polyesters include luggage, chairs, ﬁshing rods, and

trays. Other uses of polyester are electrical applications, appliances, business equipment, and corrosionresistant products.

X. PROBLEMS

15.1. Explain the following observations.

a. Extremely broad MWD HDPE with polypropylene copolymer is used in the insulation of telephone

cables.

b. Polypropylene is preferred to polyethylene and polystyrene in products that must be heat or steam sterilized.

c. Polypropylene is inert to ethanol and acetone, while solvents like benzene and carbon tetrachloride will cause swelling.

d. To retain transparency, random copolymers of propylene and ethylene are used for ﬁlms applications,while polypropylene homopolymer is used almost exclusively for ﬁlaments.

e. Chlorinated PVC pipes are used in residential hot-water systems.

f. PVC currently has limited application in food packaging and in such applications it must meet

stringent government standards.

g. General-purpose ABS ﬁnds extensive use as refrigerator door and food liners, while ﬁre-retardant grades are used in appliance housing, business machines, and television cabinets and in aircraft for interior applications.

h. Nylon is used for low- and medium-voltage 60-Hz application, for example, as secondary insulation or jacket for primary electrical wire insulation.

CH CH2

O

O C

CH

CH

C O

O

CH

O

O C

CH

C O

O

CH

CH2

+

CH C O

O

CH

C O

O

Copyright 2000 by CRC Press LLC

POLYMER PROPERTIES AND APPLICATIONS

463

i. Nylons 11, 12, 6,12 are preferred to nylons 6 and 6,6 for automotive wiring harness and pneumatic

tubing.

j. Principal applications of poly(phenylene sulﬁde) include cookware, bearings, and pump parts for

service in various corrosive environments.

k. Compared with PTFE, poly(chlorotriﬂuoroethylene) has a lower melting point (218°C vs. 327°C);

has inferior electrical properties, particularly for high frequency applications; and can be quenched

to quite clear sheets.

l. Butyl rubber has excellent resistance to ozone attack and is less sensitive to oxidative aging than

most other elastomers — for example, natural rubber.

REFERENCES

1. Frados, J., Ed., The Society of the Plastics Industry, 13th ed., Society of the Plastics Industry, New York, 1977.

2. Ulrich, H., Introduction to Industrial Polymers, Macmillan, New York, 1982.

3. Waddams, A.L., Chemicals from Petroleum, Gulf Publishing Co., TX, 1980.

4. Chruma, J.L. and Chapman, R.D., Chem. Eng. Prog., 81(1), 49, 1985.

5. Fried, J.R., Plast. Eng., 38(12), 21, 1982.

6. Fried, J.R., Plast. Eng., 39(5), 35, 1983.

7. Billmeyer, F.W., Jr., Textbook of Polymer Science, 3rd ed., Interscience, New York, 1984.

8. Mock, J.A., Plast. Eng., 40(2), 25, 1984.

9. Lundberg, R.D., Ionomers, in Encyclopedia of Chemical Technology, 3rd ed., Mark, H.F., Othmer, D.F., Overberger,C.G., and Seaborg, G.T., Eds., Interscience, New York, 1984.

10. 1979/80 Modern Plastics Encyclopedia, McGraw-Hill, New York, 1980.

11. MacKnight, W.J. and Earnest, T.R., Jr., . Polym. Sci. Macromol. Rev., 16, 41, 1981.

12. Fried, J.R., Plast. Eng., 39(3), 67, 1983.

13. Greek, B.F., Chem. Eng. News, 25, March 21, 1988.

14. Gogolewski, S., Colloid Polym. Sci., 267, 757, 1989.

15. Heineck, D.W. and Rader, C.P., last. Eng., 45(3), 87, 1987.

Copyright 2000 by CRC Press LLC

1

0-8493-????-?/97/$0.00+$.50© 1997 by CRC Press LLC

SOLUTIONS TO CHAPTER 1 PROBLEMS

1.1.

1.2. a.

Monomer

Repeating Unit

Polymer Name

a.

Poly(acrylic acid)

b.

Poly(methyl methacrylate)

c.

Poly(vinyl acetate)

d.

Polypropylene

e.

Polyacrylonitrile

CH

CH2

COOH

CH

CH2

COOH

C CH3

CH2

C O CH3 O

C CH3

CH2

C O O

CH3

CH2

O C CH3 O

CH

CH

CH2

C O O

CH3

CH2

CH3

CH

CH

CH2

CH3

CH2 CH CN

CH

CH2

CN

+  Cl

H2N

pentamethylenediamine

(CH2)5

C O

NH2

(CH2)5 C O

Cl

pimeloylchloride

N H

(CH2)6

C

O

poly(pentamethylene pimelamide); nylon 5,7

N H

(CH2)5 C O

Copyright 2000 by CRC Press LLC

2

POLYMER SCIENCE AND TECHNOLOGY

b.

c.

d.

HOOC

+

O

COOH HO (CH2)10 OH

terephthalic acid

1,10-decanediol

C O

(CH2)10O

C O

poly(decamethylene terephthalate)

OH

glycerol

CH

C O

O

CH2

phthalic anhydride

C

O

O

CH2

O

C

O

C

O

O

CH

OH

CH2

CH2

HO

+

glyptal

CH2

toluenediisocyanate

CH3

NCO +

HO

CH2 OH

ethylene glycol

NCO

CH3

N

NH C

O

C O H O

CH2CH2 O

polyurethane

Copyright 2000 by CRC Press LLC

3

1.3.

Monomer

Repeating Unit

Polymer

a.

Poly(ethyl acrylate)

b.

Poly(α-methyl styrene)

c.

Polyisobutylene

d.

Poly(vinylidene chloride)

e.

Polycaprolactam (nylon 6)

f.

Polycaprolactone

g.

Poly(dimethyl siloxane)

h.

Poly(tetramethylene oxide)

CH

CH2

C O O

CH2

CH3

CH

CH2

C O O

CH2

CH3

CH2 C CH3

CH2 C CH3

CH2 C CH3

CH3

CH2 C CH3

CH3

Cl CH2 C Cl

Cl CH2 C Cl

CH2 CH2 CH2

NH

C O CH2

CH2

(CH2)5

C O

N H

CH2CH2

H2C

C O

CH2

CH2 H2C

O

(CH2)5

C O

O

Si Cl CH3

CH3

Cl

Si O CH3

CH3

CH2

O

CH2 CH2 CH2

O (CH2)4

Copyright 2000 by CRC Press LLC

4

POLYMER SCIENCE AND TECHNOLOGY

1.4.

1.5. a.

Molecular weight of repeat unit = 15 + (14 × 5) + 28 = 113 Mwpolymer = (MWrepeat unit)(DP) = 113 × 1000

= 1.13 × 105

Polymer Yes

Monomer A

Monomer B

No Linear

Branched/Cross-linked

a.

X

b.

X

c.

X

d.

X

e.

X

f.

X

g.

X

h.

X

i.

X

j.

X

k.

X

O

C

R

OH

OH

R´OH

HO

HOOC R COOH

OH

R´

HO

OH

R

HO

N

R´

C O

CH2

CH

CH CH2

HO

COOH

(CH2)5

H2N R NH2 NH2

R´

HOOC

COOH

CH

C O

O

CH

C

O

CH2

CH

CH CH2

H2N R NH2

R´

OCN

NCO

CH2 C CH3

CH3

CH2O

H2N

NH2

CH2

O

CH2

O

CH2

CH2 CH2

O

N

H

(CH2)5 C O

1000

Copyright 2000 by CRC Press LLC

5

b.

Molecular weight of repeating unit = 16 + (14 × 2) + 16 + 28 + (6 × 12) + 4 + 28 Mwpolymer = (MWrepeat unit)(DP) = 192 × 1000

= 1.92 × 105

c.

Molecular weight of repeat unit = 14 + 13 + (6 × 12) + 4 + 15 = 118 Mwpolymer = 118 × 1000 = 1.18 × 105

d.

Molecular weight of repeat unit = 16 + (12 × 6) + 4 + 12 + (2 × 15) + (12 × 6) + 4 + 16 + 28= 254

Mwpolymer = MWrepeating unit = 254 ×× 1000

= 2.54 × 105

1.6. a.

b.

c.

d.

1.7.

CH2

C O

1000

C O

O

CH2

O

CH3

1000

CH

CH2

CH3

1000

O C O

C CH3

O

(CH2)2

O

O C O

(CH2)2 C O

(CH2)2

O

O C O

(CH2)8 C O

(CH2)6

O

O C O

C O

(CH2)4

O

O C O

C O

HO C O

CH CH C O

OH

maleic acid

CH CH

C

C

O

O

O

maleic anhydride

hydrolysis

Copyright 2000 by CRC Press LLC

6

POLYMER SCIENCE AND TECHNOLOGY

This is a polyester with polystyrene grafted onto the backbone.

This is a polyester without a possibility of reaction with styrene since there are no residual double bonds in the main chain.

1.8.

+  HO CH2

C O

OH

CH CH

step-reaction polymerization

CH2 CH2 CH2

OH

C O

HO

(CH2)4

C O

CH CH

O

C

free-radical polymerization O

CH2

CH

(CH2)4

C O

CH

O

C

O

CH2 CH

CH2

O O

+     HO

C O

OH

OH

C O

HO

(CH2)4

(CH2)4

C O

C O

(CH2)4

O (CH2)4O

Copyright 2000 by CRC Press LLC

7

This residual double bond in the main chain permits vulcanization.

1.9. To be a good adhesive, the reactants must be capable of forming a cross-linked structure. In this reaction,formaldehyde behaves as a glycol HO–CH2–OH (its hydrated form). It is therefore bifunctional. To

form a cross-linked structure with formaldehyde, therefore, the phenolic compound must be trifunctional.

From elementary organic chemistry, only compound C is trifunctional and should therefore be chosen.

1.10.

n

Name of Amine

Functionality

1 Diethylenetriamine

5

2 Triethylenetetramine

6

3 Tetraethylenepentamine

7

4 Pentaethylenehexamine

8

R

R

OH

Copyright 2000 by CRC Press LLC

8

POLYMER SCIENCE AND TECHNOLOGY

SOLUTIONS TO CHAPTER 2 PROBLEMS

2.1.The ease of polymerization of a vinyl monomer depends on the reactivities of the monomer and the attacking radical. Substituents that stabilize the product radical tend also to stabilize the monomer but to a much smaller extent. Resonance stabilization depresses the reactivity of radicals. In contrast to vinyl acetate, butadiene has conjugated double bonds. Using 1,2 polymerization of butadiene as an example, it is apparent that the product radical from butadiene is much more resonance stabilized than that from vinyl acetate. In fact, the monomer–radical propagation rate constants at 60°C are 100 and 2300 l/mol-s for butadiene and vinyl acetate, respectively.

a.

b. The higher the initiator concentration, the higher the number of chain radicals initiated. Therefore,for a ﬁxed monomer concentration, the average number of monomers consumed by each chain radical will be reduced as the initiator concentration increases.

2.2. Phthalic anhydride is a saturated acid. Its incorporation into the resin mixture serves to decrease the overall cross-link density and, consequently, resin brittleness.

2.3.The melting point of the polymer decreases with increasing ﬂexibility, i.e., increasing value of n.

Poly(decamethylene pyromellitimide), n = 10, is more likely to form a useful polymer than poly(ethylene

pyromellitimide), n = 2. In fact, diamines whose carbon chain contains less than seven carbon atoms form polymers that degrade at or below their melting points.

2.4. The polymers from the three compounds will have ladder-type structures. However, the polymers from compounds B and C will have at least one and two skeletal bond(s) per repeating unit while a doublecyclization polymer will result from compound A. The presence of one or two consecutive single bonds between aromatic units will enhance polymer susceptibility to thermal degradation. In principle, therefore, under identical conditions the thermal stability of the resulting polymers will be A more than B

more than C.

CH2 CH CH

CH2

butadiene

CH2 CH O

C

vinyl acetate

O

CH3

N

(CH2)n

C

C O

O

C

C O

O

N

x

aromatic polyimide

H2N (CH2)2 NH2

ethylenediamine

H2N (CH2)10 NH2 dexcamethylenediamine

Copyright 2000 by CRC Press LLC

9

2.5.The presence of substituent alkyl groups on the phenolic ring renders the resulting phenolic resins oilsoluble.

2.6. In free-radical polymerization, high molecular weight is formed at a very early stage of polymerization(line A). In condensation polymerization, high-molecular-weight polymer is formed only toward the

end of the reaction, i.e., conversion approaches 100% (line B). In living polymerization, the molecular weight is directly proportional to conversion.

CH3

OH

p-tertiary butyl phenol

C

CH3

CH3

CH3

OH

p-tertiary amyl phenol

C

CH3

C2H5

CH3

OH

p-tertiary octyl phenol

C

CH3

C5H11

n

Copyright 2000 by CRC Press LLC

10

POLYMER SCIENCE AND TECHNOLOGY

SOLUTIONS TO CHAPTER 3 PROBLEMS

3.1a.

PIB is a saturated polymer. Natural rubber has a residual double bond on its main chain and this is susceptible to oxidative attack.

b.

Poly(p-chlorostyrene) is polar and therefore is not suitable as an electrical insulator. Polyethylene,on the other hand, is nonpolar and will not conduct electricity.

c. PMMA is amorphous; there are therefore no regions of differing indices of refraction in the polymer.

Hence, it is transparent. At room temperature, polyethylene is semicrystalline, having both crystalline and amorphous components that differ in their refractive indexes. Consequently, PE is translucent. At 135°C, PMMA is still amorphous, while polyethylene also becomes amorphous since its melting point is 135°C. Both polymers are then transparent.

d.

In contrast to polyethylene, it is impossible sterically to accommodate the two methyl groups in polyisobutylene in the planar zigzag conformation. However, a helical conformation can accommodate the pendant groups.

e.

C

CH3

polyisobutylene(PIB)

CH3

CH2

C

poly(1,4-cis-polyisoprene)(natural rubber)

CH2

C

H

CH2

CH3

polyethylene (nonpolar)

CH2 CH2

poly(p-chlorostyrene) (polar)

CH2 CH

Cl

polyethylene

CH2 CH2

C

CH3

polyisobutylene

CH3

CH2

C

O

(CH2)5 N H

nylon 6

C O

(CH2)11 N H

nylon 12

Copyright 2000 by CRC Press LLC

11

For the same degree of polymerization, the density of the hydrophilic amide linkages –NHCO– is higher, while the length of the hydrophobic methylene (–CH2–) group is smaller in nylon 6 than

in nylon 12.

f. Small amounts of chlorine produce irregularities in the polymer structure. This reduces crystallinity and hence lowers the softening point. Large amounts of chlorine in the structure lead to resumed crystallinity in addition to higher polarity. Thus the softening point increases.

g. The addition of glass ﬁbers increases the number of nucleation sites in semicrystalline polymers.

This produces an increase in the degree of crystallinity and, consequently, an enhanced heat distortion temperature. By deﬁnition, amorphous polymers are noncrystalline and, as such, this mechanism is inoperable.

h. The high cohesive energy density of polyethylene makes it highly crystalline and insensitive to solvents except at temperatures close to its melting point (about 135°C). Thus, even though gasoline and PE are both hydrocarbons, gasoline will not dissolve PE when used in an automobile gasoline tank.

i. Teﬂon is nonpolar due to high degree of symmetry of the starting monomers, has an extremely high CED because the small size of the ﬂuorine atom permits close packing of molecular chains,and is not attacked by chemicals.

j.

The predominant intermolecular bonds in nylon 6 are hydrogen bonds resulting from the highly polar –NHCO– amide linkages. On the other hand, polyethylene is held together by van der Waals forces, which are much weaker than the polar hydrogen bonds in nylon 6.

3.2. Styrene is soluble in CH3OH but not in H2O. Precipitation with H2O will consequently bring down both

the unreacted styrene monomer and polystyrene. No, attempting to distill off the monomer would probably initiate thermal polymerization of styrene.

3.3.

3.4.

CH2 CH2

polyethylene (nonpolar)

C O

(CH2)2 N H

nylon 6   (polar)

M

W

W M

g mol

n

i

i

i

=

=

×+×+×

=

∑∑

200

100 2 10

50 2 10

50 1 10

3770

3

4

5

M

W M

g mol

w

i i

==

× × +

× × +

× ×

=

∑

100 200 2 10 50 200 2 10 50 200 1 10 31 000

3

4

5

,

Polydispersity= =

=

M M

w n

31 000

37708 2,.

M

W W M

n

i

i

i

= ∑∑

Copyright 2000 by CRC Press LLC

12

POLYMER SCIENCE AND TECHNOLOGY

3.5.

PVC is a polar polymer, whereas poly(vinylidene chloride), due to symmetry, is nonpolar. Its cohesive energy is derived essentially from van der Waals forces. This means that it will require a higher number of monomers strung together to develop good physical properties.

3.6. As a result of the reactions that occur during free-radical polymerization, the reacting monomer(s) may be arranged in different ways on the polymer chain. Consequently, most free-radical polymerizations yield atactic polymers, which are noncrystalline. However, in cases where the pendant group is small enough to ﬁt into a crystalline lattice, crystalline polymers are formed — for example, poly(vinyl

alcohol). Besides, if the monomer is symmetrical, free-radical polymerization may also yield crystalline polymers, e.g., polyethylene and polytetraﬂuoroethylene.

3.7.

Polymer

Xn

Assignment

P

1500 Poly(vinyl chloride)

V

2000 Poly(vinylidene chloride)

Polymer

Repeating Unit Comment

Poly(vinyl chloride)

–CH2–CH–|CL

Polar

Poly(vinylidene chloride)

|

–CL–CH2–C–|CL

Nonpolar

Solvent

CED (cal/cm3)δ (cal/cm3)1/2

2,2,4-Trimethylpentane

47.0

6.90

n-Hexane

52.8

7.3

CCL4

73.9

8.6

CHCl3

85.8

9.3

Dioxane

94.8

9.7

CH2Cl2

99.4

10.0

CHBr3

111.9

10.6

Acetonitrile

139.6

11.8

M

g mol

n =

+ +

× +

× +

×

=

×

200 200 100

200 1 2 10 100 5 6 10 100 10 0 10 2 35 10

5

5

5

5

.

.

.

.

M

W M

g mol

w

i i

= ∑

=

× × +

× × +

×

=

×

200

5004 5 102005008 9 1010050010

7 36 10

5

5

5

5

.

.

.

CEDH RTV RT

cal mol K

K

cal mol CED cal cm

V

=

−

= (

)

+

(

)

== (

)

∆

1

3 1 2

1 98

273 25

590.

δ

Copyright 2000 by CRC Press LLC

13

From graph, δ2 (polymer) = 9.3

3.8. a. The crystalline form of a polymer is always denser than the amorphous form because of more efﬁcient molecular packing. In a semicrystalline polymer this difference in densities between the

amorphous and crystalline regions of the polymer determines its transparency since the index of refraction is proportional to the density. Similarly, polymer rigidity depends on the degree of

crystallinity. Polyethylene and polypropylene produced by stereospeciﬁc catalysts are semicrystalline. The polymers are translucent because of the difference in the refractive indices between the amorphous and crystalline components. With copolymerization, however, there is a mutual destruction of crystallinity. The copolymer is amorphous, soft, and transparent since there no longer exist regions of differing refractive indices.

b. In this case a block copolymer is produced. The sequences of ethylene and polypropylene units are long enough to crystallize independently. The individual properties of the separate polymers are retained by the block copolymer.

3.9.

3.10. The copolymer may be regarded as having a structure in which glassy polystyrene acts as crosslinks for the rubbery polybutadiene. For such a lightly cross-linked polymer, solubility (swelling) is highest

when the solubility parameter of the polymer δ2 is equal to that of the solvent. The solubility parameter

of a 1:1 mixture of pentane and ethyl acetate is given by:

3.11.

Absorption

Responsible  Structure

Comments

H2O

H O

| ||

–N–C (amide)

As n increases, water absorption becomes low because the

hydrocarbon nature of the polymer predominates. Consequently, hexane absorption increases with n. On the other hand, as n

decreases, ability for hydrogen bonding through the amide linkages  is enhanced. Water absorption increases while hexane absorption  decreases.

Hexane

–CH2– (methylene)

Material (urea derivative)

Comments

(1) Hexamethylenediamine

Flexible but symmetrical molecules; –NH–CO–NH– group enhances  CED and as such crystallizes readily and with high melting point.

(2) Tris(2-aminoethylamine)

Less ﬂexible than (1), and branched but trifunctional. Crystallization  tendency reduced, CED also reduced, hence relatively lower melting  point.

(3) Triethyleneoxide diamine

Flexible ether, difunctional. Introduction of oxygen atom into the main  chain reduces rotational energy barrier. Enhanced ﬂexibility

considerably reduces crystallization tendency and also crystalline

melting point.

(4) Poly(oxypropylene triamine) Polymeric and branched nature makes crystallization impossible.

Reduced CED and hence a liquid at room temperature.

CED

cal cm

H

cal cm

m

= ==

−

(

)

−

(

)

=

δ2

3

2

3

86 5

1 2 1 1 2 11 8 9 3 1 56

.

. .

.

∆

δ = ( ) + ( ) =

+

(

)

=

1 2 7 1 1 2 9 1 1 2 7 1 9 1 8 1

.

.

. .

.

Copyright 2000 by CRC Press LLC

14

POLYMER SCIENCE AND TECHNOLOGY

3.12. Proper molecular alignment is a requirement for crystallinity. A dilute solution allows sufﬁcient molecular translation to meet this requirement. In contrast, given the extensive molecular entanglements in a polymer melt, enough molecular alignment is impossible, and hence crystal perfection is smaller than that from a dilute solution. However, at high temperature sufﬁcient molecular mobility occurs for proper molecular alignment, and consequently, enhanced crystallinity is obtained.

Copyright 2000 by CRC Press LLC

15

SOLUTIONS TO CHAPTER 4 PROBLEMS

4.1. Increasing order of Tm: e < a < b < d < c.

4.2. Since PVC and dibutyl sebacate have about the same value of solubility parameters, they are compatible and hence the following expression is applicable:

VA and VB are volume fractions of polymer and plasticizer, respectively.

4.3.

Material

Comments

c

With linkages

, forms strong H-bonds; phenyl rings

are

stiff and rigid. Both increase Tm

d

Urea linkages; high density of hydrogen bonding

b

Amide linkages; same density of hydrogen bonding as d but urea linkages generally stronger  than amide linkages

a

Amide linkages but relatively smaller density of hydrogen bonding than b due to longer  distances between amides; (CH2)8 vs. (CH2)4

e

Ester linkages enhance molecular rotation and hence reduce Tm

Polymer

Structure

a. Poly(ethylene adipate)

b. Poly(ethylene terephthalate)

c. Poly(hexamethylene adipate)

d. Poly(ethylene adipamide)

C

O

N H

N H

T V T V Tg A gA B gB= +

25 1

85

100

60

18532 4

= −( ) + −( )= =

V

V

V

B

B

B

. %

(CH2)2

n

O

C O

(CH2)4

O

C O
