Repository: jeffsking/WKB-OB

File: RAW_FULL/ima_sync/个人知识库/WKB/Resources/Ebook/polymer-science-and-technology_compress.pdf.md (part 30 of 30)
---
(CH2)2

n

O

C O

O

C O

(CH2)6

n

O

C O

(CH2)4

O

C O

(CH2)2

n

C O

N H

C O

(CH2)4

N H

Copyright 2000 by CRC Press LLC

References

17

4.7.

Poly(2-chloroethyl methacrylate) is more polar than poly(n-propyl methacrylate) due to the chlorine atom on the side of the chain. Similarly, poly(2-methoxyethyl methacrylate) is more polar than poly(nbutyl methacrylate). The glass transition temperatures of the more polar polymers are higher.

4.8.

Polymer

Structure

Poly(2-chloroethyl methacrylate)

Poly(n-propyl methacrylate)

Poly(n-butyl methacrylate)

Poly(2-methoxyethyl methacrylate)

CH2 C

CH3

C O

CH2CH2Cl I

CH2 C

CH3

C O

CH2CH2 II

CH3

O

CH2 C

CH3

C O

CH2CH2 III

CH3

O

CH2

CH2 C

CH3

C O

CH2CH2 IV

OCH3

O

f fg

T Tg

= +

−





=

+

× −

−

(

) =

α

0 025 60 6 106 150 100 0 028. . .

Copyright 2000 by CRC Press LLC

18

POLYMER SCIENCE AND TECHNOLOGY

4.9.

Polymer 1

Polymer 2

Comments on Relative T m

Polyethylene[CH2 CH2]n

Random copolymer of ethylene and  propylene

Tm (polymer 1) > Tm (polymer 2).

Polymer 1 is highly crystalline while  copolymerization disturbs molecular  order and hence reduces crystallinity  of copolymer.

Poly(vinyl chloride) (PVC) Polytetraﬂuoroethylene (Teﬂon)

T

m (Teﬂon) > Tm (PVC) because of

small size of ﬂuorine atom; Teﬂon is  highly symmetrical hence it has high  CED.

Nylon 6

Nylon 11

Tm (1) > Tm (2). Density of amide

linkages –(NHCO–) is higher in nylon  6 than nylon 11. Consequently,

nylon 6 has higher CED resulting

from H-bonding. Nylon 11 is more ﬂexible than nylon 6 (longer –CH2–

sequences).

(CH2)5

n

C O

N H

CH2 CH

n

Cl

CF2 CF2

n

(CH2)5

n

C O

N H

(CH2)10

n

C O

N H

Copyright 2000 by CRC Press LLC

19

SOLUTIONS TO CHAPTER 5 PROBLEMS

5.1. The compatibilizing agent prevents the migration of the blended homopolymers. This restriction in

mobility minimizes the volume occupied by each polymer in its environment within the material.

Consequently, molecules of each polymer in the blend form higher coils compared with the respective homopolymers. In addition, to improve chemical and solvent resistance, a major consequence of such reduction in the number of entanglements is improved ﬂow properties, i.e., a higher melt index. Recall that melt index is deﬁned as the weight of polymer ﬂowing through a given oriﬁce under certain

prescribed standard conditions.

5.2. In order to obtain adhesives of high solids content, the dextrin must be highly soluble in water. The starch degrative product with a lower degree of polymerization will be expected to be more soluble.

Given the manufacturing conditions of white and yellow dextrins, canary dextrins will be expected to

have a lower average degree of polymerization and, consequently, are more suitable as envelope seal adhesives.

5.3.

a. Structure of nylon 6:

Presence of amide linkages favors hydrogen bonding and, consequently, water absorption. A decrease in the intensity of H-bonding and presence of hydrophobic groups should reduce water absorption. Copolymerize, for example, H2N(CH2)10-NH2.

b. A polymer that possesses the ability to ﬂow is generally tough and capable of blunting crack

propagation. The ﬂow properties of PE can be increased by decreasing its crystallinity or density by:

1. Copolymerization of butene, hexene, or octene

2. Copolymerization of small quantities of acrylic acid

3. Copolymerization of acrylate (CH2› CH–CO–O–R) where R is an alkyl group with molecular

weight higher than CH3

c. Copolymerization of rubber (butadiene) to generate a microstructure of dispersed rubber phase within a glassy styrene matrix. Rubbery phase helps to prevent propagation of microcracks and thus increase impact resistance.

5.4. Structure of copolymer

Recall that melt index, by deﬁnition, is amount of polymer ﬂowing through a given oriﬁce under some

speciﬁed conditions. Introduction of the polar acrylic acid unit into the polymer structure increases its

polarity while at the same time disrupting the interchain bonding and crystalline nature of PE. Initially,

the disruption of the interchain interaction of PE predominates. Consequently, ﬂow is enhanced and melt index increases. Further increase in acrylic acid content results in the predominance of chain polarity and hence intermolecular attraction. This leads to a decrease in the ﬂow properties.

As the polarity of the copolymer increases with the increasing content of acrylic acid, the bonding with

ionic groups on A1 increases. The peel strength therefore increases correspondingly.

5.5. The structure of nitrile rubber:

CN

CH2 CH

x

CH2 CH

y

CH CH2

CH2 CH

CH2

CH

z

Copyright 2000 by CRC Press LLC

20

POLYMER SCIENCE AND TECHNOLOGY

Nitrile rubber is a copolymer of acrylonitrile and butadiene. The poor resistance to oil is due to the butadiene component. Acrylonitrile is highly polar, and its introduction into the structure therefore

enhances the oil resistance of the copolymer, the extent of which depends on its content in the copolymer.

5.6. Copolymerization of the following monomers with the starting monomer(s) of the given homopolymer

should, in principle, bring about the desired changes. The extent to which these changes are realized will, however, depend on the composition of the comonomers.

(ia)

Introduces rigid phenyl rings into polymer backbone

(ib)

Polarity of monomer (due to presence of CN group) enhances  intermolecular attraction and hence reduces the possibility of  chemical attack

(ic)

Presence of (CH2)4 should enhance overall ﬂexibility

(id)

Increases polymer polarity

(ie)

(iia)

(iib)

5.7. The reactivity ratios of the components are

Based on these reactivity ratios, the tendency toward alternation is much greater with vinyl acetate as the curing monomer. Thus the polymer resulting from cure of the polyester with vinyl acetate will

consist of short but numerous cross-links, while that cured with methyl methacrylate will consist of

Maleic anhydride (1)

r1

r2

r1r2

Methyl methacrylate (2) 0.02 6.7

0.134

Vinyl acetate (2)

0.003 0.055 0.00017

C O

C O

OH

HO

CH2 CH CN

(CH2)4

HO C O

C O

OH

CH2 CH

COOH

C

O

O

C O

C

O

O

C O

or

H2N

H2N

NH2 NH2

Introduces aromatic rings with imide or  imidazole units into polymer structure

CH

CH2

CH

CH2

Affects cross-linking due to increased functionality

CH2

HO

CH CH2 OH OH

Triﬁfunctionality of monomer results in cross-linking

Copyright 2000 by CRC Press LLC

21

long but relatively fewer cross-links. Good creep resistance demands high cross-link density; i.e., cure with vinyl acetate will be preferable for this application.

5.8. The brittleness of ﬁlms from cured UF resins may be attributed to the strong hydrogen bonding of the urea (–NH–CO–NH) interunit linkages and the stiff methylene (–CH2 ) units. Any structure that will

increase the ﬂexibility of UF polymer chain will therefore reduce the brittleness of the cured UF resin.

The phenyl rings will enhance stiffness, while long sequences of (CH2)2 will enhance ﬂexibility.

Consequently, the brittleness of cured UF ﬁlms will be reduced in the order: b < c < d < a.

5.9. The introduction of ﬂexibilizing molecular units into the polymide structure should produce a useful adhesive. Therefore, compound B would be preferable to compound A. The presence of the – –O–reduces molecular rotational energy and thus enhances ﬂexibility. The resulting polymer structure has both imide and benzimidazole units, which are characterized by high aromatic and low hydrogen contents. The structure is very rigid and therefore should possess high temperature resistance.

5.10. Vulcanization reaction:

Basis: 100 g rubber. From stoichiometry therefore:

a. For disulﬁde cross-links, n = 2. Amount of sulfur = 59.26 phr.

b. For decasulﬁde cross-links, n = 10. Amount of sulfur = 296.30 phr.

5.11. UF resin stability to hydrolysis will be expected to increase in the order: monomer 3 > monomer 1 >monomer 2. UF resins as result of their urea linkages [HN –CO–NH] are capable of absorbing water through hydrogen bonds. Inclusion of these monomers into the resin structure will break the frequency of these linkages and therefore reduce the possibility of water absorption and, consequently, hydrolysis.

The 12 and 6 methylene groups in monomers 3 and 1, respectively, will be expected to increase the hydrophobicity of the resins, with monomer 3 being more effective than monomer 1. On the other hand,monomer 2, while reducing overall water uptake, is still capable of encouraging water absorption because of the oxygen atoms.

5.12.

The presence of oxygen atoms in poly(ethylene oxide) would be expected to enhance its ﬂexibility relative to polyethylene. Stiff main chains apparently permit more independent movement of side chains.

Therefore, the number of methylene spacer groups required to eliminate interference on the reactivity of functional groups from the polymer backbone is less for the less ﬂexible polyethylene chains than polyoxyethylene.

100

1

54

32

3200 108

g rubber

g S

n

×

×

×

=

g mol rubber

g rubber

n g mol S

2 g mol rubber

g S 1 g mol S

Polyethylene

CH2

n

CH2

Poly(ethylene oxide)

CH2

n

CH2 O

Copyright 2000 by CRC Press LLC

.

M N M N n i i i = ∑ ∑ N A N B M n N i M i N i M i = = = - = = ∑ ∑ = + + = ( ) ( ) ( ) ( ) 5650

References

Fractionated system: consider 1 mol of the system, then Note that M n is the same for both the fractionated and unfractionated systems.

Melt viscosity is proportional to M w . Since M w (fractionated)  <  M w (unfractionated), melt viscosity will decrease.

6.3a. b. For maximum degree of polymerization, P = 1

Ni + N2 = 1. since M N M N N M N N N n i i i i i i i = ∑ ∑ = ∑ ∑ = = ( )+ ( ) = ( )+ ( ) = 1

References

24

POLYMER SCIENCE AND TECHNOLOGY

6.4a.

b.

Maximum degree of polymerization

c.

6.5.

a.

b.

c.

P 0.5

0.99 1

Xn 2

100

∞

X

P

n =−11

r = =1001010 99.

X

r r

n = +−=

=

1 1

1 99

0 01199..

r

N N N

X

A

B

n

=+

=+ ×= =

= +−

=

2

100

100 2 2

100

1040 96

1 0 96

1 0 9649

monoacid

.

.

.

H2O

HO

CH2

C O

C O

OH  +  nHO

CH2 OH

+ 2n

n

C O

n

C O

O CH2CH2 O

M X MMp

M

M

n

n o

o

o

n

=

=+

= =

=−

=

1

192

296

96

1 0 999600.

M M X M

p p

w

o w

o

=

=

+−





=

+−





 = ×

=

1

1

961 0 991 0 9996 1 990 01 19 104

.

.

.

.

,

P p

p

x

x p

=

−

( )

= ( ) −( ) =

×

−

−

−

1

0 99 1 0 99 9 80 103 1 3. . .

Copyright 2000 by CRC Press LLC

25

d.

6.6.

At low conversions, the fraction of monomer is high, while the fraction of higher molecular weight polymers is low. Conversely, at high conversions the fraction of monomers is low, whereas the fraction of high-molecular-weight polymers becomes much higher.

6.7.

For nylon 5,Mo = 113

For nylon 6,12

Nylon 6,

Nylon 6,12,

6.8.

Fraction of monomers= 1(0.98)o (1 – 0.98)2= 4.0 × 10–4

P

P

0.10 0.90

0.10

0.90

n

1

1

100

100

Wx 0.98 0.01 8.1 × 10–98 2.95 × 10–5

W X p

p

x

x

= ( ) −( )= (

) −( )

=

×

−

−

−

1

2

3 1

2

4

1

3 0 99 1 0 99 2 94 10

.

.

.

W X P

p

x

x

= ( ) −( )−1 21

M M XMpn o no= =−1

Mo =

=

324 2

162

Mn =−

=

113 1 0 95

3260

.

Mn =−

=

162

1 0 95

3240

.

N P

P

W XP

P

x

x

x

x

=

−

( ) = ( )

−

(

) = ×

=

−

( ) = ( )

−

(

) = ×

−

−

−

−

−

−

1

2

100 1

2

5

1

2

100 1

2

3

1

0 98

1 098 5 41 10

1

100 0 98

1 0 98 5 41 10

.

.

.

.

.

.

Copyright 2000 by CRC Press LLC

SOLUTIONS TO CHAPTER 7 PROBLEMS

SOLUTIONS TO CHAPTER 7 PROBLEMS

[M]

[M]

[I]

R k fk k I M p p d t =       [ ] [ ]  1 2 1 2 d M dt f k I k I k s I m o lm l R d M dt s m o lml mol ml s d d d i ⋅ [ ] = [ ]  = [ ] = = × = × = × = ⋅ [ ]  = × ( ) × ( ) = × - - - -- - -- - - 2

References

=       [ ] [ ]   →  ⋅ = [ ] = [ ]  [ ] [ ]  = = = = × = × - - -- 1

References

POLYMER SCIENCE AND TECHNOLOGY c.

7.4. The general expression for X n when there is transfer is given by Equation  7 .39 (in text book).

For the polymerization of pure styrene, there is obviously no solvent, hence the second term on the right-hand side of the expression drops out.

ln ln . R d M dt k k k I M d M M k k I k dt t M M k k I k k k I k s p p d t o p d o t o p d o t p d o t = -[ ] =       [ ]  [ ] [ ]  [ ] =       = [ ]  [ ] [ ]  [ ] = [ ]        = ∫ ∫ 1 2 1 2 1 2 1 2 1 2 2 15 1 C X X M n n = × = × + × ( ) + × ( ) ( ) = = - - - - 0

References

29

e.

f.

7.5. For transfer to solvent, the relevant equation is

Dilution factor = 2, i.e., [S]/[M] = 2

Cyclohexane:

Ckk fk

C

k fk k

I

t

p d

I

p d

t

2

7

7

2

7

9

2 4 10

2 4 10

2 4 10 2 29 10

0 055





 = ×

= ×

= × ×

×

=

−

.

.

.

.

.

k k

f k k k

f k

f

t p

d p t

d 2

2

9

6

6 6

840

2 29 10

1 92 10

1 92 10

3 2 100 61

=

=

×

= ×=

××

=

−

−

−−

;

.

.

.

.

.

whence

1

1

1

104

4 16 10 104

4 16104 10 12 5 10

5

5

4

X

X C S M

X

M M X M

X X

X

n

n o

s

n o

no

m no

m

no

no

no

= ( ) + [ ] [ ]( ) =

(

)

===× == (

) ×

= × −

reciprocal degree of polymerization in the absence of

a solvent bulk polymerization

where

mol wt of repeat unit

for PS

.

.

.

1

2 5 10 24

X

C

no

s

= × +−.

1

2 5 10 2 0 16 10 3550

3 69 10

4

4

5

X X M

n

n

n

= × + ×

×

==

×

−

−

.

.

.

Copyright 2000 by CRC Press LLC

Abstract

We note first that high temperatures promote chain transfer and, consequently, a decrease in X n . More fundamentally, however, if termination predominates over transfer, then,

Abstract

Now if E t  >  E p , then X n should increase with decreasing temperature. In cationic polymerization, the propagation step involves the approach of an ion to a neutral monomer molecule in a medium of low dielectric constant. The activation energy required for this process is essentially zero. However, the termination step requires the combination of an ion pair -a process that involves a considerable activation energy. Thus in cationic polymerization, E t  >  E p .

7.8.

7.8.

Thus the molecular weight of polystyrene formed in the presence of ethanol is 400 times that formed in the presence of water. High polymer formation is more probable with ethanol impurity. 7.9. Sterically regular structures of polymers are generally obtained only in the absence of free ions. If anionic coordination is carried out in media of high solvating power like ethers or amines, the bond between the metal of the catalyst and the carbon atom of the growing polymer chain is substantially ionized. Consequently, the polymer anion behaves essentially as a free ion, and the positive counterion is unable to perform its function of coordinating, orienting, and inserting the incoming monomer in the polymer chain and therefore structural regularity cannot be assured. In effect, there is a change from an anionic coordination polymerization mechanism to an anionic polymerization.

7.10. a. Kinetic chain length ν = average number of monomers consumed by each primary radical. In this case ν is simply an equal distribution of available monomer among the initiators, that is,

Impurity X n (R p /R t ) Water

References

b. For termination by coupling c. In the presence of transfer agent, X n is reduced 7.11. a.

M X M n n o = = = × 2 2 20 8 1 0 6 ν . X M I T M M X n n o n = =[ ] [ ] + [ ] ( ) = × + × ( ) = × = = × × = × - - ν 1

. . R d M dt k f k k I M K I M p p d t = -[ ] =       [ ]  [ ] = [ ]  [ ] 1 2 1 2 1 2 Run A R mol l mol l K R I M Run C R

References

32

POLYMER SCIENCE AND TECHNOLOGY

b.

7.12.

ln

. .

.

ln..

.

.

.

.

R RER T T

R

E

E

E

kcal mol

p

p

p

60

80

80

1 1

0 5 0 75

700

5 36 10

1 0 10

5 36 10 1 99

1 333

1 353 0 624 8 55 10

7 3

60

80

4

3 4

5

=

−





= ×

=

×

××

=

−





=

×

(

)

=

−

−−

−

Copyright 2000 by CRC Press LLC
