Repository: jeffsking/WKB-OB

File: RAW_FULL/ima_sync/个人知识库/WKB/Resources/Ebook/29_Principles_of_polymerization.pdf.md (part 32 of 32)
---
Block and graft copolymers differ from the other copolymers in that there are long sequences of each monomer in the copolymer chain. A block copolymer is a linear copolymer with one or more long uninterrupted sequences of each polymeric species,

M1M1M1M1M1M1M1M1M1M1M1M1M1M2M2M2M2M2M2M2M2M2M2M2M2

II

while a graft copolymer is a branched copolymer with a backbone of one monomer to which are attached one or more side chains of another monomer,

M1M1M1M1M1M1M1M1M1M1M1M1M1M1M1M1M1M1M1M1M1M1M1M1M1

III

M2M2M2M2M2M2M2M2M2M2M2M2M2M2M2M2M2

This chapter is concerned primarily with the simultaneous polymerization of two monomers to produce statistical and alternating copolymers. The different monomers compete with each other to add to propagating centers, which can be radical or ionic. Graft and block copolymers are not synthesized by the simultaneous and competititive polymerization of two monomers. Each monomer undergoes polymerization alone. A sequence of separate,noncompetitive polymerizations is used to incorporate the different monomers into one polymer chain. The synthesis of block and graft copolymers and variations thereof (e.g., star,comb) are described in Secs. 3-15b-4, 3-15b-5, 5-4, and 9-9.

6-2 COPOLYMER COMPOSITION

6-2a Terminal Model; Monomer Reactivity Ratios

The instantaneous copolymer composition—the composition of the copolymer formed at very low conversions (about <5%)—is usually different from the composition of the comonomer feed from which the copolymer is produced, because different monomers have differing tendencies to undergo copolymerization. It was observed early that the relative copolymerization tendencies of monomers often bore little resemblance to their relative rates of homopolymerization [Staudinger and Schneiders, 1939]. Some monomers are more reactive in copolymerization than indicated by their rates of homopolymerization; other monomers are less reactive. Further, and most dramatically, a few monomers, such as maleic

466 CHAIN COPOLYMERIZATION

anhydride and stilbene undergo facile copolymerization with radical initiation, although they have very little or no tendency to undergo homopolymerization.

The composition of a copolymer thus cannot be determined simply from a knowledge of the homopolymerization rates of the two monomers. The determinants of copolymerization composition have been elucidated by several workers by assuming the chemical reactivity of the propagating chain (which may be a free radical, carbocation, or carbanion) in a copolymerization is dependent only on the identity of the monomer unit at the growing end and independent of the chain composition preceding the last monomer unit [Alfrey and Goldﬁnger, 1944; Mayo and Lewis, 1944; Wall, 1944; Walling, 1957]. This is referred to as the ﬁrstorder Markov or terminal model of copolymerization. Consider the case for the copolymerization of the two monomers M1 and M2. Although radical copolymerization has been more extensively studied and is more important than ionic copolymerization, we will consider the general case without speciﬁcation as to whether the mode of initiation is by a radical, anionic,or cationic species. Copolymerization of the two monomers leads to two types of propagating species—one with M1 at the propagating end and the other with M2. These can be represented by M1* and M2* where the asterisk represents either a radical, a carbocation, or a carbanion as the propagating species depending on the particular case. If it is assumed that the reactivity of the propagating species is dependent only on the monomer unit at the end of the chain (referred to as the end or ultimate unit), four propagation reactions are then possible. Monomers M1 and M2 can each add either to a propagating chain ending in M1 or to one ending in M2, that is,

M1

M1

M1

+

k11

*

*

ð6-2Þ

M1

M2

M2

+

k12

*

*

ð6-3Þ

M2

M1

M1

+

k21

*

*

ð6-4Þ

M2

M2

M2

+

k22

*

*

ð6-5Þ

where k11 is the rate constant for a propagating chain ending in M1 adding to monomer M1,k12 that for a propagating chain ending in M1 adding to monomer M2, and so on. The propagation of a reactive center by addition of the same monomer (i.e., Reactions 6-2 and 6-5) is often referred to as homopropagation or self-propagation; propagation of a reactive center by addition of the other monomer (Reactions 6-3 and 6-4) is referred to as crosspropagation or a crossover reaction. All propagation reactions are assumed to be irreversible.

Monomer M1 disappears by Reactions 6-2 and 6-4, while monomer M2 disappears by Reactions 6-3 and 6-5. The rates of disappearance of the two monomers, which are synonymous with their rates of entry into the copolymer, are given by

d½M1 dt

¼ k11½M1*½M1 þ k21½M2*½M1

ð6-6Þ

d½M2 dt

¼ k12½M1*½M2 þ k22½M2*½M2

ð6-7Þ

Dividing Eq. 6-6 by Eq. 6-7 yields the ratio of the rates at which the two monomers enter the copolymer, that is, the copolymer composition, as

d½M1

d½M2¼k11½M1*½M1 þ k21½M2*½M1k12½M1*½M2 þ k22½M2*½M2

ð6-8Þ

COPOLYMER COMPOSITION 467

In order to remove the concentration terms in M1* and M2* from Eq. 6-8, a steady-state concentration is assumed for each of the reactive species M1* and M2* separately. For the concentrations of M1* and M2* ro remain constant, their rates of interconversion must be equal. In

other words, the rates of Reactions 6-3 and 6-4 must be equal:

k21½M2*½M1* ¼ k12½M1*½M2

ð6-9Þ

Equation 6-9 can be rearranged and combined with Eq. 6-8 to yield

d½M1 d½M2¼

k11k21½M2*½M12

k12½M2þ k21½M2*½M1 k22½M2*½M2 þ k21½M2*½M1

ð6-10Þ

Dividing the top and bottom of the right side of Eq. 6-10 by k21½M2*½M1 and combining the result with the parameters r1 and r2, which are deﬁned by

r1 ¼k11k12and r2 ¼k22k21

ð6-11Þ

one ﬁnally obtains

d½M1

d½M2¼½M1ðr1½M1 þ ½M2Þ½M2ð½M1 þ r2½M2Þ

ð6-12Þ

Equation 6-12 is known as the copolymerization equation or the copolymer composition equation. The copolymer composition, d½M1=d½M2, is the molar ratio of the two monomer units in the copolymer. d½M1=d½M2 is expressed by Eq. 6-12 as being related to the concentrations of the two monomers in the feed, [M1] and [M2], and the parameters r1 and r2. The parameters r1 and r2 are termed the monomer reactivity ratios. Each r as deﬁned above in Eq. 6-11 is the ratio of the rate constant for a reactive propagating species adding tis own type of monomer to the rate constant for its additon of the other monomer. The tendency of two monomers to copolymerize is noted by r values between zero and unity. An r1 value greater than unity means that M1* preferentially adds M1 instead of M2, while an r1 value less than unity means that M1* preferentially adds M2. An r1 value of zero would mean that M1 is incapable of undergoing homopolymerization.

The copolymerization equation can also be expressed in terms of mole fractions instead of concentrations. If f1 and f2 are the mole fractions of monomers M1 and M2 in the feed, and F1 and F2 are the mole fractions of M1 and M2 in the copolymer, then

f1 ¼ 1 f2 ¼½M1½M1 þ ½M2

ð6-13Þ

and

F1 ¼ 1 F2 ¼d½M1d½M1 þ d½M2

ð6-14Þ

Combining Eqs. 6-13 and 6-14 with Eq. 6-12 yields

F1 ¼r1 f21 þ f1 f2r1 f21 þ 2 f1 f2 þ r2 f22

ð6-15aÞ

468 CHAIN COPOLYMERIZATION

or

F1 F2

¼f1ðr1 f1 þ f2Þ f2ðr2 f2 þ f1Þ

ð6-15bÞ

Equation 6-15 gives the copolymer composition as the mole fraction of monomer M1 in the copolymer and is often more convenient to use than the previous form (Eq. 6-12) of the copolymerization equation.

6-2b Statistical Derivation of Copolymerization Equation

Although the derivation above involves the steady-state assumption, the copolymerization equation can also be obtained by a statistical approach without invoking steady-state conditions [Farina, 1990; Goldﬁnger and Kane, 1948; Melville et al., 1947; Tirrell, 1986; Vollmert,1973]. We proceed to determine the number-average sequence lengths, n1 and n2, of monomers 1 and 2, respectively. n1 is the average number of M1 monomer units that follow each other consecutively in a sequence uninterrupted by M2 units but bounded on each end of the sequence by M2 units. n2 is the average number of M2 monomer units in a sequence uninterrupted by M1 units but bounded on each end by M1 units.

The transition or conditional probability p11 of forming a M1M1 dyad in the copolymer chain is given by the ratio of the rate for M1* adding M1 to the sum of the rates for M1* adding M1 and M2, that is

p11 ¼R11R11 þ R12

ð6-16Þ

where R11 and R12 are the rates of Reactions 6-2 and 6-3, respectively. Substitution of the expressions for R11 and R12 into Eq. 6-16 yields

p11 ¼r1r1 þ ð½M2=½M1Þ

ð6-17Þ

Similarly, the transition probabilities p12, p21, and p22 for forming the dyads, M1M2, M2M1,and M2M2, respectively, are given by

p12 ¼R12R11 þ R12¼½M2r1½M1 þ ½M2

ð6-18Þ

p21 ¼R21R21 þ R22¼½M1r2½M2 þ ½M1

ð6-19Þ

p22 ¼R22R21 þ R22¼r2½M2r2½M2 þ ½M1

ð6-20Þ

where R21 and R22 are the rates of Reactions 6-4 and 6-5, respectively.

The sum of the transition probabilities of addition to M1* and M2* are each, separately,equal to 1:

p11 þ p12 ¼ 1

ð6-21aÞ

p21 þ p22 ¼ 1

ð6-21bÞ

COPOLYMER COMPOSITION 469

The number-average sequence length n1 of monomer M1 is

n1 ¼

X

x¼1

x¼1

xðN1Þx ¼ ðN1Þ1 þ 2ðN1Þ2 þ 3ðN1Þ3 þ 4ðN1Þ4 þ

ð6-22Þ

where ðN1Þx is the mole fraction of a sequence of M1 units of length x and the summation is over all-sized sequence lengths from 1 to inﬁnity. ðN1Þx is the probability of forming such a sequence and is given by

ðN1Þx ¼ ðp11Þðx1Þp12

ð6-23Þ

The meaning of Eq. 6-23 can be seen by considering, for example, the probability of forming

a sequence M1M1M1. The probability of forming such a sequence is the probability p11 of M1* adding M1 multiplied by the probability p11 of a second addition of M1 multiplied by the probability p12 of addition of M2 or p211p12.

n1 ¼ p12ð1þ 2p11 þ 3p211 þ 4p311 þ   Þ

ð6-24Þ

For p11 < 1, which holds in a copolymerization, the expansion series in Eq. 6-24 is 1=ð1 p11Þ2and Eq. 6-24 becomes

n1 ¼p12

ð1 p11Þ2¼1p12¼r1½M1 þ ½M2½M2

ð6-25Þ

In a similar manner one obtains

n2 ¼p21

ð1 p22Þ2¼1p21¼r2½M2 þ ½M1½M1

ð6-26Þ

The mole ratio of monomers M1 and M2 contained in the copolymer is given by the ratio of the two number-average sequence lengths

n1 n2

¼d½M1

d½M2¼½M1ðr1½M1 þ ½M2Þ½M2ð½M1 þ r2½M2Þ

ð6-27Þ

which is exactly the same result as Eq. 6-12 (and Eq. 6-15). Thus the copolymerization equation holds for copolymerizations carried out under both steady-state and non-steady-state conditions provided that the reactivity of a propagating species is dependent only on the ultimate unit, depropagation does not occur, and high polymer is formed. Equation 6-27(also 6-12 and 6-15) describes the ﬁrst-order Markov or terminal model of copolymerization.

6-2c Range of Applicability of Copolymerization Equation

The copolymerization equation has been experimentally veriﬁed in innumerable comonomer systems. The copolymerization equation is equally applicable to radical, cationic, and anionic chain copolymerizations, although the r1 and r2 values for any particular comonomer pair can be drastically different depending on the mode of initiation.

Ionic copolymerizations are predictably much more selective than radical copolymerizations. Almost any pair of monomers undergoes radical copolymerization, in line with the

470 CHAIN COPOLYMERIZATION

reactivity of almost all monomers in radical polymerization (Sec. 3-1b). However, only certain comonomer pairs undergo cationic or anionic copolymerization. For example, both styrene–acrylonitrile and styrene–ethyl vinyl ether undergo radical copolymerization, but there is great selectivity in ionic copolymerizations. Styrene–acrylonitrile undergoes anionic polymerization, but not cationic copolymerization. Styrene–ethyl vinyl ether undergoes cationic copolymerization, but not anionic copolymerization.

For any speciﬁc type of initiation (i.e., radical, cationic, or anionic) the monomer reactivity ratios and therefore the copolymer composition equation are independent of many reaction parameters. Since termination and initiation rate constants are not involved, the copolymer composition is independent of differences in the rates of initiation and termination or of the absence or presence of inhibitors or chain-transfer agents. Under a wide range of conditions the copolymer composition is independent of the degree of polymerization. The only limitation on this generalization is that the copolymer be a high polymer. Further, the particular initiation system used in a radical copolymerization has no effect on copolymer composition. The same copolymer composition is obtained irrespective of whether initiation occurs by the thermal homolysis of initiators such as AIBN or peroxides, redox, photolysis,or radiolysis. Solvent effects on copolymer composition are found in some radical copolymerizations (Sec. 6-3a). Ionic copolymerizations usually show signiﬁcant effects of solvent as well as counterion on copolymer composition (Sec. 6-4).

The monomer reactivity ratios and copolymer compositions in living copolymerizations are generally the same as those in the corresponding nonliving systems. However, Matyjaszewski [2002] has described reaction conditions that result in deviations in copolymer compositions for some living systems. The differences arise not from differences in monomer reactivity ratios, but from differences in the consumption of the two monomers. The effect is observed in living systems where there is a recycling equilibrium (activation and deactivation) between active and dormant species. This applies to radical systems such as ATRP,NMP, and RAFT, as well as many ionic systems, which involve an activation and deactivation equilibrium. For a copolymerization, there is a separate activation–deactivation equilibrium for each of two different propagating species (M1* and M2*). Deviations are possible only when two conditions exist. First, the two propagating species must have different activation and/or deactivation rate constants. Second, the homopropagation rate constant for each propagating species must be different from its cross-propagation rate constant; in other words, both r1 and r2 are not one. Under these conditions, one of the monomers is consumed faster than in the corresponding nonliving system. The comonomer feed and, therefore, the copolymer composition, change with conversion differently from the nonliving system.

The deviations in copolymer composition are greater when homopropagation is faster than cross-propagation (r1, r2 > 1) than when cross-propagation is faster than homopropagation(r1, r2 < 1).

6-2d Types of Copolymerization Behavior

Different types of copolymerization behavior are observed depending on the values of the monomer reactivity ratios. Copolymerizations can be classiﬁed into three types based on whether the product of the two monomer reactivity ratios r1r2 is unity, less than unity, or greater than unity.

6-2d-1 Ideal Copolymerization: r1 r2 ¼ 1

A copolymerization is termed ideal when the r1r2 product is unity. Ideal copolymerization occurs when the two types of propagating species M1* and M2* show the same preference for

COPOLYMER COMPOSITION 471

adding one or the other of the two monomers. Under these conditions

k22 k21

¼k12 k11

or r2 ¼1r1

ð6-28Þ

and the relative rates of incorporation of the two monomers into the copolymer are independent of the identity of the unit at the end of the propagating species. For an ideal copolymerization Eq. 6-28 is combined with Eq. 6-12 or 6-15 to yield the copolymerization equation as

d½M1

d½M2¼r1½M1½M2

ð6-29aÞ

or

F1 ¼r1f1r1f1 þ f2

ð6-29bÞ

Most ionic copolymerizations (both anionic and cationic) are characterized by the ideal type of behavior.

When r1 ¼ r2 ¼ 1, the two monomers show equal reactivities toward both propagating species. The copolymer composition is the same as the comonomer feed with a random placement of the two monomers along the copolymer chain. Such behavior is referred to as random or Bernoullian. For the case where the two monomer reactivity ratios are different,that is, r1 > 1 and r2 < 1 or r1 < 1 and r2 > 1, one of the monomers is more reactive than the other toward both propagating species. The copolymer will contain a larger proportion of the more reactive monomer in random placement.

Figure 6-1 shows the variation in the copolymer composition as a function of the comonomer feed composition for different values of r1 {Mayo and Walling, 1950]. The term ideal

Fig. 6-1 Dependence of the instantaneous copolymer composition F1 on the initial comonomer feed composition f1 for the indicated values of r1, where r1r2 ¼ 1. After Walling [1957] (by permission of Wiley, New York) from plot in Mayo and Walling [1950] (by permission of American Chemical Society,Washington, DC).

472 CHAIN COPOLYMERIZATION

copolymerization is used to show the analogy between the curves in Fig. 6-1 and those for vapor–liquid equilibria in ideal liquid mixtures. The copolymer is richer in M1 when r1 > 1 and is poorer in M1 when r1 < 1.

One can distinguish between extreme and moderate ideal behavior depending on the difference between r1 and r2. Extreme ideal behavior occurs when r1 and r2 are very different(e.g., 10 and 1). Moderate ideal behavior occurs when r1 and r2 are not too different, (e.g.,

0.5 and 2). The term ideal copolymerization does not in any sense connote a desirable process. An important consequence of ideal copolymerizations is that it becomes progressively more difﬁcult to produce copolymers containing appreciable amounts of both monomers as the difference in r1 and r2 increases, that is, as one progresses from moderate to extreme ideal behavior. When, for example, r1 ¼ 10 and r2 ¼ 0:1, copolymers containing appreciable amounts of M2 cannot be obtained. Thus a comonomer feed composition of 80 mol% M2ðf2 ¼ 0:8Þ would yield a copolymer containing only 18.5 mol% M2 (F2 ¼ 0:185). It is only when r1 and r2 do not differ markedly (e.g., r1 ¼ 0:5–2) that there will exist a larger range of comonomer feed compositions, which yield copolymers containing appreciable amounts of both monomers.

6-2d-2 Alternating Copolymerization: r1r2 ¼ 0

Alternating copolymerization is characterized by r1r2 ¼ 0, where neither r1 nor r2 is greater than one. As with ideal behavior, there are two types of alternating behavior—extreme and moderate alternating behavior. Both r1 and r2 are zero in extreme alternating behavior, and the two monomers enter into the copolymer in equimolar amounts in a nonrandom, alternating arrangement along the copolymer chain. Each of the two types of propagating species preferentially adds the other monomer, that is, M1* adds only M2 and M2* adds only M1.

The copolymerization equation reduces to

d½M1 d½M2¼ 1

ð6-30aÞ

or

F1 ¼ 0:5

ð6-30bÞ

The copolymer has the alternating structure I irrespective of the comonomer feed composition. Moderate alternating behavior occurs when either (1) both r1 and r2 are small(r1r2 ¼ very small, close to 0) or (2) one r value is small and the other r is zero(r1r2 ¼ 0). The copolymer composition tends toward alternation but is not the perfectly alternating structure I .

The behavior of most comonomer systems lies between the two extremes of ideal and alternating copolymerization. As the r1r2 product decreases from one toward zero, there is an increasing tendency toward alternation. Perfect alternation occurs when r1 and r2 are both zero. The tendency toward alternation and the tendency away from ideal behavior increases as r1 and r2 become progressivley less than unity. The range of behaviors can be seen by considering the situation where r2 remains constant at 0.5 and r1 varies between 2 and 0.

Figure 6-2 shows the copolymer composition as a function of the feed composition in these cases. The curve for r1 ¼ 2 shows the ideal type of behavior described previously. As r1 decreases below 2, there is an increasing tendency toward the alternating behavior with each type of propagating species preferring to add the other monomer. The increasing

COPOLYMER COMPOSITION 473

alternation tendency is measured by the tendency of the product r1r2 to approach zero. Of great practical signiﬁcance is the fact that a larger range of feed compositions will yield copolymers containing sizable amounts of both monomers. However, when r1r2 is very small or zero the alternation tendency is too great and the range of copolymer compositions that can be obtained is again limited. In the extreme case where both r1 and r2 are zero, only the 1 : 1 alternating copolymer can be produced. This would show in Fig. 6-2 as a horizontal line at F1 ¼ 0:5 (but the line would not touch either the left or right ordinates).

The plots in Fig. 6-2 illustrate an interesting characteristic of copolymerizations with a tendency toward alternation. For values of r1 and r2 both less than unity, the F1=f1 plots cross the line representing F1 ¼ f1. At these interesections or crossover points the copolymer and feed compositions are the same and copolymerization occurs without a change in the feed composition. Such copolymerizations are termed azeotropic copolymerizations. The condition under which azeotropic copolymerization occurs, obtained by combination of Eq. 6-12 with d½M1=d½M2 ¼ ½M1=½M2, is

½M1

½M2¼ðr2  1Þðr1  1Þ

ð6-31aÞ

or

f1 ¼ð1 r2Þð2 r1  r2Þ

ð6-31bÞ Fig. 6-2 Dependence of the instantaneous copolymer composition F1 on the initial comonomer feed

composition f1 for the indicated values of r1, where r2 is constant at 0.5. After Walling [1957] (by permission of Wiley, New York) from plot in Mayo and Walling [1950] (by permission of American Chemical Society, Washington, DC).

474 CHAIN COPOLYMERIZATION

A special situation arises when one of the monomer reactivity ratios is much larger than the other. For the case of r1  r2 (i.e., r1  1 and r2  1), both types of propagating species preferentially add monomer M1. There is a tendency toward consecutive homopolymerization of the two monomers. Monomer M1 tends to homopolymerize until it is consumed; monomer M2 will subsequently homopolymerize. An extreme example of this type of behavior is shown by the radical polymerization of styrene-vinyl acetate with monomer reactivity ratios of 55 and 0.01. (See Sec. 6-3b-1 for a further discussion of this comonomer system.)

6-2d-3 Block Copolymerization: r1 > 1; r2 > 1

If both r1 and r2 are greater than unity (and therefore, also r1r2 > 1) there is a tendency to form a block copolymer (structure II ) in which there are blocks of both monomers in the chain. This type of behavior is rarely encountered.

6-2e Variation of Copolymer Composition with Conversion

The various forms of the copolymerization equation (Eqs. 6-12 and 6-15) give the instantaneous copolymer composition—the composition of the copolymer formed from a particular feed composition at very low conversion (approximately <5%) such that the composition of the comonomer feed is relatively unchanged from its initial value. For all copolymerizations except azeotropic copolymerizations the comonomer feed and copolymer compositions are different. The comonomer feed changes in composition as one of the monomers preferentially enters the copolymer. Thus there is a drift in the comonomer composition toward the less reactive monomer as the degree of conversion increases. This results in a similar variation of copolymer composition with conversion. In order to determine the instantaneous copolymer composition as a function of conversion for any given comonomer feed, one must resort to an integrated form of the copolymerization equation. Direct integration of Eq. 6-12 for this purpose has resulted in solutions of varying utility [Kruse, 1967; Mayo and Lewis,1944; Van der Meer et al., 1978; Wall, 1944].

A useful method for analyzing copolymer composition as a function of conversion is that developed by Skeist [1946]. Consider a system initially containing a total of M moles of the two monomers and in which the copolymer formed is richer in monomer M1 that is the feed(i.e., F1 > f1). When dM moles of monomers have been copolymerized, the polymer will contain F1dM moles of monomer 1 and the feed will contain ðM dMÞðf1  df1Þ moles of monomer 1. A material balance for monomer 1 requires that the moles of M1 copolymerized equal the difference in the moles of M1 in the feed before and after reaction, or

Mf1  ðM dMÞð f1  df1Þ ¼ F1dM

ð6-32Þ

Equation 6-32 can be rearranged (neglecting the df1dM term, which is small) and converted to the integral form

ð

M

M0

dM M

¼ lnM

M0

¼

ð

f1

ðf1Þ0

df1ðF1  f1Þ

ð6-33Þ

where M0 and ðf1Þ0 are the initial values of M and f1.

Equation 6-15 allows the calculation of F1 as a function of f1 for a given set of r1 and r2 values. These can then be employed as ðF1  f1Þ to allow the graphical or numerical integration of Eq. 6-33 between the limits of ð f1Þ0 and f1. In this manner one can obtain the

COPOLYMER COMPOSITION 475

variations in the feed and copolymer compositions with the degree of conversion (deﬁned as 1M=M0).

Equation 6-33 has been integrated to the useful closed form

1M M0

¼ 1f1ð f1Þ0

af2ð f2Þ0

b ð f1Þ0  d f1  d

g

ð6-34Þ

which relates the degree of conversion to changes in the comonomer feed composition[Dionisio and O’Driscoll, 1979; Meyer and Chan, 1968; Meyer and Lowry, 1965]. The zero subscripts indicate initial quantities and the other symbols are given by

a ¼r2ð1 r2Þ

b ¼r1ð1 r1Þ

g ¼ð1 r1r2Þð1 r1Þð1 r2Þd ¼ð1 r2Þð2 r1  r2Þ

ð6-35Þ

Equation 6-34 or its equivalent has been used to correlate the drift in the feed and copolymer compositions with conversion for a number of different copolymerization systems [Capek et al., 1983; O’Driscoll et al., 1984; Stejskal et al., 1986; Teramachi et al., 1985]. The larger the difference in the r1 and r2 values of a comonomer pair, the greater is the variation in copolymer composition with conversion [Dadmun, 2001].

A few examples will illustrate the utility of Eqs. 6-33 and 6-34. Figure 6-3 shows the behavior observed in the radical copolymerization of styrene and methyl methacrylate.

F1 and F2 are the instantaneous copolymer compositions for the instantaneous feed

Fig. 6-3 Variations in feed and copolymer compositions with conversion for styrene (M1)-methyl methacrylate (M2) with ð f1Þ0 ¼ 0:80, ð f2Þ0 ¼ 0:20 and r1 ¼ 0:53, r2 ¼ 0:56. After Dionisio and O’Driscoll [1979] (by permission of Wiley, New York).

476 CHAIN COPOLYMERIZATION

compositions f1 and f2, respectively. The average or cumulative composition of the copolymer as a function of conversion is also shown. The copolymer produced is slightly richer in methyl methacrylate than the feed because methyl methacrylate has a slighly larger monomer reactivity ratio than styrene. The feed becomes richer in styrene with conversion—leading to an increase in the styrene content of the copolymer with conversion. Figure 6-3 also shows the average composition of all the copolymer formed up to some degree of conversion as a function of conversion. The average copolymer composition becomes richer in styrene than methyl methacrylate but less so than the instantaneous copolymer composition.

One can show the drift of copolymer composition with conversion for various comonomer feed compositions by a three-dimensional plot such as that in Fig. 6-4 for the radical copolymerization of styrene (M1)-2-vinylthiophene (M2). This is an ideal copolymerization with r1 ¼ 0:35 and r2 ¼ 3:10. The greater reactivity of the 2-vinylthiophene results in its being incorporated preferentially into the ﬁrst-formed copolymer. As the reaction proceeds, the feed and therefore the copolymer become progressivley enriched in styrene. This is shown by Fig. 6-5, which describes the distribution of copolymer compositions at 100% conversion for several different initial feeds.

Corresponding data for the alternating radical copolymerization of styrene (M1)-diethyl fumarate (M2)(r1 ¼ 0:30 and r2 ¼ 0:07) are shown in Figs. 6-6 and 6-7. This system undergoes azeotropic copolymerization at 57 mol% styrene. Feed compositions near the azeotrope yield narrow distributions of copolymer composition except at high conversion where there is a drift to pure styrene or pure fumarate depending on whether the initial feed contains more or less than 57 mol% styrene. The distribution of copolymer compositions becomes progressively wider as the initial feed composition differs more from the azeotropic composition.

Fig. 6-4 Dependence of the instantaneous copolymer composition F1 on the initial comonomer feed composition f1 and the percent conversion for styrene (M1)–2-vinylthiophene (M2) with r1 ¼ 0:35 and r2 ¼ 3:10. After Walling [1957] (by permission of Wiley, New York) from plot in Mayo and Walling[1950] (by permission of American Chemical Society, Washington, DC).

COPOLYMER COMPOSITION 477
