Repository: jeffsking/WKB-OB

File: RAW_FULL/ima_sync/个人知识库/WKB/Resources/Open Innovation/Material/CNF&CNC/ACS Nano综述：单根纳米纤维力学，构建坚固耐用的多功能纳米纤维材料的指导原则.md
---
media_id: "wechatarticle_3867e2b60070d7dc3f413086d0b0036e_3710452ebc9b8a29f473aac6ffd5826e"
extract_status: "ok"
extract_channel: "A"
synced_at: "2026-10-11T22:31:27+08:00"
source_path: "RAW/ima_sync/个人知识库/WKB/Resources/Open Innovation/Material/CNF&CNC/ACS Nano综述：单根纳米纤维力学，构建坚固耐用的多功能纳米纤维材料的指导原则.md"
source: "https://mp.weixin.qq.com/s/qpK6_3PatX6eg2FruT1QyQ"
---

# ACS Nano综述：单根纳米纤维力学，构建坚固耐用的多功能纳米纤维材料的指导原则

ACS Nano综述：单根纳米纤维力学，构建坚固耐用的多功能纳米纤维材料的指导原则

作者: 柔性传感及器件

发布时间: 2026年3月13日 08:31

发布地点: 陕西

section">第一作者：Yue Wu

section">通讯作者：Bin Ding，Il-Doo Kim，Cheng Liu

section">通讯单位：东华大学，上海第二工业大学，韩国科学技术院

section">DOI: 10.1021/acsnano.5c21501

section">背景介绍

section">纳米材料与宏观材料相比，其物理化学性质截然不同，给材料科学领域带来了深刻的变革。作为纳米材料家族的代表，纳米纤维材料兼具纳米尺度的优势和纤维的宏观形态结构。它们继承了纳米材料固有的高比表面积和表面活性，同时又具备纤维材料特有的高长径比和自组装成复杂三维(3D)网络的能力。这些特性使其在众多领域展现出广阔的应用前景。在生物医学领域，纳米纤维能够精确模拟细胞外基质的纤维结构，为组织工程提供理想的三维支架。除了生物医学应用之外，纳米纤维在环境保护和可持续能源技术中也发挥着至关重要的作用。 在环境领域，超细直径（通常为1–1000 nm）纳米纤维形成的多孔结构能够高效捕获污染物，显著提高水净化和空气过滤的效率。在能源领域，高度互连的纤维网络为离子和电子传输提供了高效的通道，极大地提升了电池和超级电容器等储能器件的性能。这些材料兼具微观可调控性和宏观功能性，正推动众多领域朝着更高的效率和精度迈进。

section">尽管纳米纤维材料在上述领域展现出巨大的应用潜力，但其力学性能（例如强度、模量、韧性）仍远低于传统的微米纤维材料。这一性能缺陷已成为制约其实际应用的关键因素。具体而言，在实际使用环境中，机械接触和热失配等外部因素容易引发应力集中，导致纳米纤维材料发生不可逆变形甚至断裂，最终造成整体结构失效，显著降低其可靠性和耐久性。鉴于此，提高纳米纤维材料的力学性能已成为当前材料科学领域的研究热点。目前，增强纳米纤维材料力学性能的策略主要集中在组装层面，通过改善纤维间或纤维与基体间的界面结合（例如化学交联和物理缠结）来提升整体性能，相应地，力学表征也大多在组装层面进行。值得强调的是，纳米纤维作为纤维组装体的基本组成单元，其固有的力学性能对组装体的宏观力学行为起着至关重要的作用。 单根纳米纤维的关键力学参数（例如杨氏模量、拉伸强度、断裂韧性）直接决定了纤维组件的承载能力、抗变形能力和失效机制。因此，增强单根纳米纤维的固有力学性能对于提高纳米纤维组件的整体性能至关重要。值得注意的是，单根纳米纤维在先进精密器件中发挥着关键的独立组件作用，例如用于动态监测的长期植入式柔性生物电子器件和用于细胞内传感的功能化纳米电极。因此，深入了解单根纳米纤维的力学性能不仅对于提高跨尺度的结构可靠性至关重要，而且对于实现基于纤维的功能器件和材料的定向设计也至关重要。实现这一目标需要对其力学行为进行精确表征。随着高精度显微镜和微纳操控技术的快速发展，对单根纳米纤维进行这种精确表征变得越来越可行，近年来相关研究论文的数量也迅速增加。图 1 展示了单根纳米纤维力学性能研究的历史演变和关键技术里程碑。然而，对这些研究的系统性综述仍然很少，限制了对单根纳米纤维力学行为的全面理解。

section">本文亮点

section">1. 本文系统综述了单根纳米纤维的力学行为，包括单根纳米纤维样品的制备方法、关键的力学表征技术以及有机和无机纳米纤维的各种增强策略。

section">2. 本文着重探讨单根纳米纤维的力学性能，阐明了目前在表征和增强方面面临的主要科学挑战和瓶颈，为开发具有更高力学性能的下一代纳米纤维材料提供了建设性见解。

section">图文解析

section">图1. 单根纳米纤维力学性能研究发展历程示意图。

section">图2. 单根纳米纤维力学研究的关键方法示意图，涵盖样品制备、性能表征和力学性能增强方法。

section">图3. (a) 将静电纺丝纳米纤维膜浸入分散剂中并进行超声处理，以获得均匀稳定的悬浮液。使用滴管将悬浮液转移到筛网上，并在高精度显微镜下使用微纳操控工具分离出单根纳米纤维。(b) 将鹿骨骨折样本固定在显微镜载物台上；使用涂有粘合剂的原子力显微镜探针将目标纤维附着在探针上，然后进行原位拉伸测试。(c) 使用原子力显微镜 (AFM) 探针从静电纺丝纳米纤维束中分离出一根纳米纤维；然后将纳米纤维的另一端嵌入粘合剂中。粘合剂固化后，通过移动 AFM 探针进行纳米纤维的原位拉伸测试。

section">图4. (a) 使用导电铜条收集静电纺丝纳米纤维。(b) 示意图展示了静电纺丝纳米纤维在导电铜条上有序排列的原理。(c) 纳米纤维在收集的铜条上有序排列。(d) 使用导电铜条和纸框的组合结构收集纳米纤维。(e) 收集在纸框上的纳米纤维。 (f) 去除多余纤维后获得的单根纳米纤维的扫描电镜图像。(g) 使用导电铜条和硅槽的组合结构收集纳米纤维。(h) 收集在硅槽上的纳米纤维。

section">图5. (a) 在高精度显微镜下，使用原子力显微镜 (AFM) 探针去除多余纳米纤维；然后使用聚焦离子束 (FIB) 将选定的纳米纤维切割成合适的长度，并通过 FIB 诱导沉积在纤维段的两端沉积铂块。(b) 使用 FIB 诱导铂沉积将单根纳米纤维固定在 FIB-SEM 系统中的集成微拉伸平台上。(c) 使用聚焦离子束 (FIB) 诱导的铂 (Pt) 沉积将氧化锌 (ZnO) 纳米线锚定在微机电系统 (MEMS) 器件上。

section">图6. (a) 基于原子力显微镜 (AFM) 的拉伸测试示意图。(b) 氧化锌纳米线的扫描电子显微镜 (SEM) 图像，一端固定在纳米操纵器尖端，另一端固定在 AFM 探针尖端。(c) 单根氧化锌纳米线的循环拉伸应力-应变曲线。(d) 包含单根纳米纤维的纸框安装在商用纳米力学测试仪上；拉伸测试前，纸框被横向切割。(e) 夹在纳米力学测试仪中的单根纳米纤维的光学图像。 (f) 单根聚酰胺酸纳米纤维的应力-应变曲线。(g) 集成于透射电子显微镜 (TEM) 内的 MEMS 平台图像。(h) MEMS 平台断裂的 CNF 的 TEM 图像。(i) 直径为 153 nm 的 CNF 的应力-应变曲线（实心方块），实线表示测得的杨氏模量。

section">图7. (a) AFM 垂直加载示意图。(b) AFM 探针在纤维上施加垂直载荷的示意图。(c) 通过垂直三点弯曲试验测量的 CNF 的加载-卸载曲线。(d) AFM 横向加载示意图。(e) AFM 探针在纤维上施加横向载荷的示意图。(f) 通过横向三点弯曲试验测量的 PCL 纳米纤维的应力-应变曲线。(g) 使用 AFM 探针进行悬臂梁弯曲试验的示意图。 (h) 硅纳米线悬臂梁弯曲的有限元模拟。(i) 通过悬臂梁弯曲试验测量的氧化锌纳米线的横向力与横向位移曲线。

section">图8. (a) 集成原子力显微镜 (AFM) 探针的纳米压痕仪示意图；(b) 其扫描电子显微镜 (SEM) 图像。(c) 在纳米压痕的加载-保持-卸载过程中，从单根聚偏氟乙烯 (PVDF) 纳米纤维获得的典型载荷-位移曲线。(d) 使用原子力显微镜 (AFM) 探针测量固定在基底上的纳米纤维的纳米压痕。(e) 纳米压痕后纳米纤维的三维图像。(f) 纳米压痕测试中单根胶原纳米纤维在加载和卸载过程中的载荷-位移曲线，其中 hmax 为最大压痕深度，hc 为接触压痕深度，hf 为最终压痕深度。

section">图9. (a) 用于测量纳米线力学性能的共振方法示意图。(b) 共振状态下固定在原子力显微镜探针尖端的 CNF 的扫描电镜图像。(c) CNF 在其共振频率下受激的幅频响应曲线。(d) 固定在音叉上的聚合物纤维。(e) 微米级聚合物纤维在音叉上的共振频率曲线。(f) 纳米级聚合物纤维在音叉上的共振频率曲线。(g) 使用原子力显微镜探针进行固定在基底上的纳米线的接触共振测试；当探针逐渐与样品接触和脱离时，记录悬臂梁的共振频率和偏转。(h) 不同半径的硅和二氧化硅纳米线的杨氏模量。

section">图10. (a) P(VDF-TrFE) 纳米纤维的杨氏模量与纤维直径关系的双对数拟合。黑点代表P(VDF-TrFE)纳米纤维的杨氏模量值，红色实线表示描述纤维直径与杨氏模量之间相关性的最佳线性拟合曲线。(b) PAN纳米纤维的模量与直径的关系。(c) PAN纳米纤维的韧性与直径的关系。(d) 用于收集和拉伸取向纳米纤维的自动化装置示意图。(e) 不同拉伸比下PCL纳米纤维样品的广角X射线衍射(WAXD)强度（间隔15°）。(f) 不同拉伸比下PCL纳米纤维的杨氏模量。 (g) 经热拉伸处理和未经热拉伸处理的纳米纤维中分子链构型的原子模拟。(h) 未经热拉伸处理的纳米纤维中链取向参数的直方图。(i) 经热拉伸处理的纳米纤维中链取向参数的直方图。(j) 经热拉伸处理和未经热拉伸处理的直径为10 nm的纳米纤维的应力-应变曲线。

section">图11. (a) HAp 纳米颗粒在丝素蛋白纳米纤维中均匀分布的示意图。(b) 透射电镜 (TEM) 图像显示 HAp 纳米颗粒在丝素蛋白纳米纤维中的均匀分散。(c) 电纺 PMMA 纳米纤维和 CNT 增强 PMMA 纳米纤维的拉伸应力-应变曲线；插图显示了初始应变区域（高达 15%）的放大图，杨氏模量由线性回归计算得出。(d) 琥珀酸盐和二氧化硅纳米颗粒增强 PAN 纳米纤维的 X 射线衍射 (XRD) 结晶度与纤维直径的关系。 (e) 含有琥珀酸盐和二氧化硅纳米粉的单根PAN复合纳米纤维的拉伸应力-应变曲线。(f) 含有琥珀酸盐和二氧化硅纳米粉的退火PAN复合纳米纤维的拉伸应力-应变曲线。(g) 由二氯甲烷(DCM)/吡啶溶液静电纺丝制备的不同比例(20/80、50/50、80/20)的PLLA/PDLA共混物的DSC曲线；插图分别显示了使用DCM和DCM/吡啶制备的PLLA/PDLA纳米纤维的DSC曲线（从上到下）。(h) 不同PLLA/PDLA比例的单根静电纺丝共混纳米纤维的拉伸应力-应变曲线。 (i) PLLA/PDLA共混纳米纤维中拉伸模量与PDLA含量的拟合曲线。

section">图12. (a) (Ba,Ca)TiO3:Pr3+纳米纤维平均晶粒尺寸随煅烧温度的变化。(b) 氧化铝纳米纤维经羧酸改性和未改性后的晶体结构示意图。(c) 单根氧化铝纳米纤维经羧酸改性和未改性后的应力-应变曲线。(d) 未包覆纳米纤维表面晶粒粗化的示意图以及纳米级包覆对晶粒生长的抑制作用。 (e) 涂覆和未涂覆的10ScSZ纳米纤维的TEM图像；红色虚线表示纳米纤维表面的晶粒取向差角。(f) 涂覆和未涂覆的10ScSZ纳米纤维在850 °C退火后的平均晶粒尺寸随退火时间的变化。(g) 涂覆和未涂覆的10ScSZ纳米纤维在850 °C退火后的晶粒生长速率(k)。(h) 涂覆和未涂覆的10ScSZ纳米纤维在1000 °C退火后的纳米压痕载荷-位移曲线。

section">图13. (a) 具有双相结构的莫来石纳米纤维的表面TEM图像及插图。 (b) 单根双相莫来石纳米纤维在加载和卸载过程中的原子力显微镜(AFM)弯曲应力-应变曲线。(c) 有限元模型显示了双相莫来石纳米纤维在弯曲过程中的应力分布。(d) 模拟了不同晶体体积分数（29.0%、38.2%、47.8%和77.1%）的双相莫来石纤维在相同曲率半径（2.0 μm）下玻璃相的等效应变分布。(e) 多相陶瓷纳米纤维结构的示意图。(f) 相变前后纳米纤维的透射电镜(TEM)选区电子衍射图（比例尺为5 1/nm）。(g) 单根纳米纤维相变前后的拉伸应力-应变曲线。

section">图14. (a) 通过引入纳米颗粒增强纳米纤维机械性能的机制示意图。(b) 通过氮气吸附法测得的 SiOC 和 SiOC-0.5Pd 的孔径分布曲线。(c) SiOC-0.5Pd 纳米纤维经 100 次弯曲循环后的放大 TEM 图像。(d) 采用自模板静电纺丝法和聚合物模板法合成二氧化硅纳米纤维的示意图。(e) 采用自模板法和 (f) 采用 PVB 模板法制备的二氧化硅纳米纤维的横截面 SEM 图像。(g) CNF-STA 和 CNF-PTA 在典型温度下煅烧后的孔体积。 （h）单根 CNF-STA 和 CNF-PTA 在 1700 °C 下额外热处理 30 分钟后的应力-应变曲线。

section">图15. (a) 单根纳米纤维样品的标准化制备。(b) 单根纳米纤维样品的标准化测试平台。(c) 耦合多物理场下单根纳米纤维的力学性能表征。(d) 通过机器学习建模优化单根纳米纤维的力学性能。(e) 单根纳米纤维的力学性能是其在各个领域实际应用的基础。

section">点击蓝字 直接跳转至原文

File: RAW_FULL/ima_sync/个人知识库/WKB/Resources/Open Innovation/Material/CNF&CNC/浅谈绿色材料新锐：纳米纤维素.md
---
media_id: "wechatarticle_3867e2b60070d7dc3f413086d0b0036e_0cba69e33d653c7bb87dac46c8450b22"
extract_status: "ok"
extract_channel: "A"
synced_at: "2026-10-11T22:36:55+08:00"
source_path: "RAW/ima_sync/个人知识库/WKB/Resources/Open Innovation/Material/CNF&CNC/浅谈绿色材料新锐：纳米纤维素.md"
source: "https://mp.weixin.qq.com/s/Mb2nTo8WJGfq2twAykpxOA"
---

# 浅谈绿色材料新锐：纳米纤维素

浅谈绿色材料新锐：纳米纤维素
作者: 有机粉体圈
发布时间: 2026年3月2日 17:35
发布地点: 广东

全球化的大背景下，人们对环境友好型材料的需求不断提升。寻找能够替代传统石油基材料的绿色、可再生资源已成为科研和产业界的焦点。纤维素是一种广泛存在于自然界中的高分子有机化合物，具有可再生、可降解、普适性强等特点，在食品包装、生物医药、能源开发乃至文物保护等诸多领域展现出巨大的应用潜力。接下来，小编将为大家深入浅出地介绍一下纳米纤维素及相关应用。

纳米纤维素的结构组装流程（图源：文献1）

什么是纤维素？

纳米纤维素，顾名思义，是将天然纤维素（如木材、棉花、秸秆等）通过物理、化学或生物方法处理，得到的直径在1-100纳米之间的纤维素产品。简单来说，就是把我们熟悉的植物纤维“拆解”到极致微观的尺度。

根据其形貌和制备方法的不同，纳米纤维素主要可以分为三类：棒状的纤维素纳米晶体（CNC）、长丝状的纤维素纳米纤维（CNF），以及由细菌发酵合成的三维网状细菌纤维素（BNC）。尽管形态各异，但它们都继承了纤维素的基本化学结构，同时展现出独特的纳米效应：极高的比表面积（可达数百平方米/克）、优异的机械强度（杨氏模量可达150GPa，堪比钢铁）、良好的生物相容性以及完全的可生物降解性。可以说，纳米纤维素是从大自然中提取的“高性能绿色建材”。

纳米纤维素种类及结构示意图（图源：文献2）

纳米纤维素的改性策略

尽管纳米纤维素本身性能卓越，但其表面含有大量亲水性羟基，导致其难以与非极性的高分子材料（如聚乳酸、橡胶等）良好相容，且在潮湿环境中易吸水膨胀，限制了其应用范围。因此，需要对纳米纤维素进行改性，以更好地适应不同基体材料的需求。

目前，主要的改性策略大致可以分为物理吸附、化学改性、等离子体处理以及保留天然木质素四大类。

纳米纤维素表面改性方法（图源：文献3）

1、物理吸附

物理吸附是一种相对简单温和的改性方式，它主要通过静电作用、氢键或范德华力等非共价相互作用，将带有疏水基团的改性剂（如表面活性剂、嵌段共聚物）沉积在纳米纤维素表面，或在纳米纤维素直接形成相互渗透的疏水网络结构。

其制备流程无毒且环境友好，非常适用于需要保留纤维素本体结构完整性的场景。但弱结合力也可能导致疏水层极易在反复摩擦或溶剂浸泡下脱附，改性效果的长期稳定性需要结合其他改性策略进一步提升。

吸附表面活性剂（图源：文献4）

2、化学改性

化学改性是调控纳米纤维素表面亲疏水性最常用的方法，主要通过与纤维素分子链上丰富的羟基发生反应，引入非极性基团或疏水聚合物，从而降低亲水性。化学改性具有可控性强、改性效果稳定、环境耐受性好等优点。根据引入官能团的不同，主要分为以下几种：

（1）酯化改性

酯化改性主要是在酸催化作用下，利用纤维素表面的羟基与酸、酸酐或酰氯发生酯化反应，生成多种纳米纤维素酯，使纳米纤维素从亲水性变得疏水。传统的乙酰化工艺通常涉及两步反应：强酸水解和乙酰化。然而，这种多步反应不仅成本高、耗时，还会破坏纤维素纳米晶体（CNCs）的形态和结晶度。

为克服传统工艺的局限性，Xu等提出了一种创新的一步法，通过传统纤维素乙酰化反应直接制备高结晶度乙酰化纤维素纳米晶（ACNCs）。该方法以乙酸酐作为乙酰化试剂、硫酸为催化剂、乙酸为分散剂，实现了纤维素纳米晶的分离和功能化同时进行。结果表明，所得ACNCs具有纤维素II型结构，结晶度高达约70%，显著高于传统两步法产品。通过对反应机制的深入分析，发现ACNCs是在水解和乙酰化的协同作用下形成的。该法不仅简化了工艺流程，还保留了CNCs的高结晶度结构，并使ACNCs能够在水和有机溶剂体系中重新分散，拓宽了其应用范围。

（2）硅烷化改性

硅烷偶联剂对于改善纳米纤维素与非极性基质的相容性至关重要，通过硅烷偶联剂的活性官能团与纳米纤维素表面发生化学反应，可以使纳米纤维素的表面性质得到显著变化，在引入疏水性的同时极大的增强了纳米纤维素的热稳定性。这种方法效率高，常被用来制备超疏水表面。有学者将CNF纳米纸在甲基三氯硅烷溶液中浸泡，使其表面形成类似“珍珠项链”的聚硅氧烷结构，水接触角飙升至159.6°，同时保持了材料的高透光性。

（3）酰胺化改性

酰胺化改性主要通过碳二亚胺介导的反应实现，该方法是当前对预氧化纳米纤维素材料进行功能化修饰的主流策略之一。它涉及羧酸的羧基与胺的氨基发生反应，通过脱水反应形成酰胺键。但是纳米纤维素表面通常没有羧基，因此在进行酰胺化之前需要先引入羧基。因此，大多数酰胺化反应是通过碳二亚胺介导的氧化在纳米纤维素表面的羧基上进行的。

（4）聚合物接枝

聚合物接枝是将长链聚合物或低聚物接枝到纤维素表面，实现纤维素的疏水化改性，主要包括“从主链接枝”和“接枝到主链”两种策略。“从主链接枝”策略是指在纤维素表面引发单体的聚合反应，以实现聚合物链的共价接枝，这种策略具有单体选择性高、接枝量高、结构致密、反应易于控制等优点，但接枝聚合物的分子量通常较低且较难确定。“接枝到主链”策略则通过化学反应使高分子链直接接枝到纳米纤维素表面，这种策略能够较好地控制聚合物分子量，但聚合物链的空间位阻作用导致接枝量通常较低。

酯化疏水改性：低共熔溶剂一锅法（图源：文献4）

3、等离子体处理

等离子体处理是一种新型的绿色表面改性方法，通常使用含氟气体、硅烷类气体、烃类气体或惰性气体作为处理介质。作为脱离液相介质的绿色改性技术，等离子体处理可通过调控放电功率、处理时间等工艺参数，实现纳米纤维素表层疏水性的精准调控。既能避免传统湿法化学改性的大量废液污染，又能在不破坏材料本体性能的前提下完成表层功能化，显著降低环境负担。然而，该方法目前依赖专用等离子体反应器，对真空环境、电压稳定性要求严苛，设备成本与操作门槛较高，难以适配大规模连续生产。

纤维素表面等离子体改性工艺示意图（图源：文献4）

4、保留天然木质素策略

木质素是一种主要由对羟苯基、愈创木基和紫丁香基作为基本结构单元组成的芳香性生物大分子。由于大量非极性基团的存在，木质素具有一定的疏水性，能够为植物细胞壁提供结构和化学稳定性。

基于对木质素结构与功能的认识，近年来逐渐发展出一种在CNF制备过程中选择性保留部分木质素的预处理工艺，从而获得含木质素的纤维素纳米纤维（LCNF）。这种“保留天然木质素”的策略能够在不引入复杂化学修饰步骤的前提下，直接利用木质素固有的疏水特性，使最终的LCNF表现出疏水性，同时在一定程度上改善纳米纤维素在非极性基体中的界面相容性。

基于改进的预处理工艺，保留天然木质素策略充分利用了木质素固有的疏水特性，避免了复杂的改性步骤的同时可以实现较高的产率，具有大规模生产的潜力。但受限于天然原料结构和木质素含量的固有差异，产物的疏水性、均一性以及木质素的分散稳定性仍需进一步优化。

应用

得益于其可调的界面性质与卓越的本征性能，纳米纤维素及其复合材料在众多领域都扮演着越来越重要的角色。

1、食品包装与保鲜

在食品工业，纳米纤维素是理想的绿色包装材料。它能显著提升可降解薄膜的机械强度和阻隔性能。

（1）增强包装

将纳米纤维素作为增强剂加入淀粉或聚乳酸等生物基薄膜中，可以大幅提高其拉伸强度和弹性模量。例如，在羧甲基纤维素膜中加入仅5%的CNC，就使膜的拉伸强度提升了23%，能有效延长果蔬的保鲜期。

（2）活性包装

纳米纤维素可以作为载体，负载具有抗菌或抗氧化功能的天然活性物质（如植物精油、花青素等）。这种复合膜不仅能阻隔氧气和水分，还能通过缓慢释放活性成分抑制食品表面的微生物生长，或通过颜色变化实时指示食品的新鲜度，实现“智能包装”。

纳米纤维素在食品包装材料中的应用（图源：文献1）
原材料 / 应用途径
Materials / Applications
含有木质素的纳米纤维素 / 纳米纤维素复合膜
纳米纤维素 / 纳米纤维素纸
短棉绒纳米纤维素与羧甲基纤维素 / 羧甲基纤维素复合膜
纳米纤维素与醋酸纤维素 / 醋酸纤维素复合膜
棕榈纳米纤维素与淀粉 / 淀粉复合膜
纳米纤维素与聚乙烯醇 / 食品密封膜
纳米纤维素、聚丙烯薄膜与纳米几丁质 / 透氧透水膜
纳米纤维素与瓜尔胶 / 抗油复合膜
乙酰化纳米纤维素、聚乳酸与纳米氧化锌 / 具有隔氧隔水性能的复合膜
玉米淀粉与纳米纤维素 / 生物可降解的复合膜
木质素纳米颗粒与纳米纤维素 / 生物可降解的隔紫外线地膜
椰子壳纳米纤维素与聚乙烯醇 / 生物可降解的聚乙烯复合膜

2、生物医用材料

纳米纤维素因其优异的生物相容性和类似细胞外基质的三维网络结构，在生物医学领域备受青睐。

（1）伤口敷料

细菌纤维素（BNC）本身具有高持水性和透气性，是天然的优良敷料。通过负载纳米银或抗菌肽，可以制备出具有高效抗菌活性的复合敷料，加速慢性伤口的愈合。

（2）药物递送

通过表面改性，纳米纤维素可以成为疏水性药物的理想载体。例如，用十六烷基三甲基氯化铵改性的CNF，对姜黄素的包封率高达97.79%，能有效提高难溶性药物的生物利用度并实现控释。

纳米纤维素在生物医学领域中的应用（图源：文献5）

3、能源与环境

（1）电池材料

在能源领域，纳米纤维素的身影也愈发常见。它可以作为电极材料的粘结剂或隔膜材料。例如，由纳米纤维素构建的三维多孔导电网络，可以有效抑制锂硫电池中多硫化物的穿梭效应，显著提升电池的循环稳定性。在固态电解质中，纳米纤维素还能作为机械增强骨架，提高电解质的离子电导率和机械强度。

（2）油水分离

经过疏水改性的纳米纤维素气凝胶，因其超低密度和高孔隙率，成为处理海上溢油事故的“吸油海绵”。有研究制备的硅烷化CNF气凝胶，对机油的吸附量可达自身重量的162倍，且可以通过简单挤压实现回收再利用。

4、文物保护

很多人不知道的是，纳米纤维素在修复珍贵文物方面其实也有着独特的价值。

（1）纸张脱酸加固

对于酸化脆弱的古籍纸张，传统方法难以兼顾脱酸和加固。而利用氨基改性纤维素纳米纤维与碱性纳米颗粒的复合体系，可以通过两步喷涂法，在实现纸张内部pH值回升至8.3的同时，使其拉伸强度提升33.6%，且对字迹几乎没有影响，真正实现了“最小干预”的温和修复。

（2）脆弱纺织品加固

对于老化脆弱的丝织品，研究人员发现，纤维素纳米晶体与丝素蛋白的复合体系可以完美契合丝纤维，使老化丝织品的断裂强度完全恢复至原始水平，同时保持其柔韧性和外观。

用水（左）、硫酸化CNC（中）和中性CNC（右）处理页面和细节图像（图源：文献6）

小结

除了上述应用，纳米纤维素在电子器件（如导电墨水、柔性传感器）、石油开采（如高效压裂液、钻井液稳定剂）、荧光材料（如用于重金属离子检测的荧光探针）等前沿领域同样潜力无限。作为一种源于自然、性能优异且环境友好的“万能砖”，纳米纤维素正逐步从实验室走向产业化。未来，随着绿色、低成本的规模化制备技术不断突破，以及多功能、智能化的复合材料体系持续开发，纳米纤维素有望在构建可持续发展的循环经济中扮演不可替代的关键角色，为我们创造一个更加绿色、健康、智能的未来。

参考文献：
1、周文博,李宇,韩昱,等.纳米纤维素的结构性能及其在食品领域中的应用[J].山东农业大学学报(自然科学版).
2、杨玉杰,胡梦欣,刘莹莹,等.纳米纤维素复合材料在智能传感中的应用[J].纺织科学研究.
3、彭昌青,苗长林,张权,等.纳米纤维素改性及在复合材料中的应用进展[J/OL].化工进展.
4、姚天笑,刘飞燕,孙仟,等.植物纳米纤维素表面疏水改性研究进展[J/OL].化工学报.
5、祖木热提·穆合塔尔,刘洋,刘尊奇.纳米纤维素的制备及其在生物医学领域的应用研究进展[J].化学通报(中英文).
6、刘馨雨,董荣,胡泊,等.纳米纤维素及其复合材料在文物修复中的研究进展[J/OL].复合材料学报.

粉体圈Alice 整理
