Repository: jeffsking/WKB-OB

File: WIKI/comparisons/KC 内部 STM 与 EDANA _ GB-T 原材料测试方法体系对比.md
---
type: comparison
title: "KC 内部 STM 与 EDANA _ GB-T 原材料测试方法体系对比"
subjects: ["[[芯体测试方法与验收基准（STM）]]", "[[EDANA（欧洲非织造布协会）]]", "[[GB-T 28004.1-2021（纸尿裤国标）]]"]
dimension: 综合
updated: 2026-09-29
tags: [测试方法, 原材料, EDANA, 国标, SAM, 无纺布]
aliases: ["KC 内部 STM vs EDANA vs GB-T（原材料测试方法体系对比）"]
---

# KC 内部 STM vs EDANA vs GB-T（原材料测试方法体系对比）

## 对比维度表 Comparison Matrix

> 必含「成本」与「供应链风险」两列。

| 维度 Dimension | KC 内部 STM / TTM / 内控 | EDANA（欧洲非织造布协会） | GB/T 中国国标 |
|---|---|---|---|
| 在库出现的对象 Objects | SAM 五项（PSD/GBP/CRC/AUL/Vortex）、拉伸、厚度、静水压、WVTR、复合芯体内控 | 无纺布返渗（**EDANA 150.3-02**） | 无纺布 GB/T 24218 系列（.1 基重/.2 厚度/.3 强力·伸长·滑渗/.6 吸收性/.8·.13 穿透/.15 透气/.16 静水压）；SAM **GB/T 22875-2018**；pH GB/T 7573；荧光 FZ/T 01137 + GB/T 27741；可冲散 GB/T 40181 |
| 覆盖范围 Coverage | **最广**：从 SAM 到复合芯体、胶黏剂、钩扣、包装全覆盖 | **窄**：本库目前仅见无纺布返渗一项 | **中**：无纺布与 SAM 覆盖齐全，**复合芯体无国标** |
| 典型口径 Typical condition | SAM 速率 2.000 g / 50 mL / 600 rpm；CRC F = 250 g、3 min；AUL 0.900 g / 60 min | 返渗 4 kg 重块、3 min + 2 min、12×12 cm 滤纸 5 张（天津厂执行口径） | 无纺布按分部执行；SAM 由 GB/T 22875-2018 统揽 7 项（吸收量/pH/单体残留/挥发物/表观密度/黄变/可萃取物） |
| 版本治理 Version control | **厂内同法异版**：南京用「内控-6/7/8/9」，天津用 STM-00428/00219/00220；AUL 编号并存 **STM-00020**（总表）与 **STM-00220**（天津现场） | 版本随 EDANA 发布更新，库内仅见 150.3-02 | 版本明确（2009/2010/2016/2017/2018/2021），但**同族内混用 2011 与 2021** |
| 判读性质 Nature | 研发 + 内控放行；TTM 明确不用于验收 | 行业通用，便于跨厂对标 | 合规与外检依据 |
| 成本 Cost 成本 | **中**：沿用厂内既有仪器（拉力仪、厚度仪、离心机、Ro-Tap 分筛仪）与内控表单，边际成本低；但**多套并行编号带来的培训与数据治理成本不可忽略** | **中**：方法与设备要求与内部法接近，主要成本是**方法文本获取与人员认证** | **中高**：需按标准配置对应夹具/试验头/标准液；外检时需**第三方检测费**；换版时需重新确认条款 |
| 供应链风险 Supply chain risk 供应链风险 | **中**：依赖 KC 受控文件与内部知识传承；内控标准（复合芯体九项）**对外不可复现**，供应商来料争议时缺乏中立依据 | **低**：中立第三方标准，供应商普遍认可，**争议时可作共同语言**；风险是本库覆盖太窄，仅一项 | **低**：公开标准、第三方可复现，**供应商沟通与来料仲裁的中立依据**；风险是**标准换版**与**分部号误引**（如滑渗引 24218.3 vs 24218.2-2011） |
| 适用场景 Where used | 内部研发筛选、试产判读、竞品对标 | 与欧洲/国际供应商对标无纺布性能 | 来料验收、第三方送检、供应商争议仲裁、合规宣称 |

> 尾注 Footnote：本表所有方法编号与口径均来自 [[Raw Material STM - Tianjin Mill WI-60632（原材料标准测试方法-TJ）]]、[[Raw Material STM - Nanjing Plant（原材料STM-NJ）]]、[[Raw Material Testing Method Summary（原材料测试方法汇总表）]] 三份源摘要页。

## 各自适用场景 Where Each Applies

- **KC 内部 STM / TTM / 内控**：内部研发与日常来料检验的主力。**复合芯体目前只能走内控**（九项判读无 KC STM 编号、也无国标），这是当前的体系空白。
- **EDANA**：与欧系/国际无纺布供应商对标时的共同语言，本库目前仅覆盖返渗一项，建议补充其他无纺布项。
- **GB/T**：对外的一切——来料验收条款、第三方送检、与国产供应商的争议仲裁。**注意滑渗与 SAM on Liner 仍挂 2011 版，且分部号在两个内部文件中不一致**。

## 结论 Conclusion

**三套体系不是替代关系而是分工：内部 STM 管研发效率，EDANA 管国际对标，GB/T 管对外合规与仲裁。** 当前最大的体系风险不是方法差异，而是**复合芯体九项判读完全依赖内控、无中立标准可依**——一旦与供应商发生来料争议，缺乏可复现的判据。

## 来源 Sources

- [[Raw Material STM - Tianjin Mill WI-60632（原材料标准测试方法-TJ）]] —— `RAW/ima_sync/个人知识库/WKB/Areas/Test Method/Material/STM原材料-TJ.pdf.md`
- [[Raw Material STM - Nanjing Plant（原材料STM-NJ）]] —— `RAW/ima_sync/个人知识库/WKB/Areas/Test Method/Material/原材料STM-NJ.pdf.md`
- [[Raw Material Testing Method Summary（原材料测试方法汇总表）]] —— `RAW/ima_sync/个人知识库/WKB/Areas/Test Method/Material/Raw Material Testing Method Summary.xlsx.md`

File: WIKI/comparisons/可降解材料路线对比（PPC-P+PBAT vs PDA vs 淀粉基 SAP）.md
---
type: comparison
title: "可降解材料路线对比（PPC-P+PBAT vs PDA vs 淀粉基 SAP）"
subjects: ["[[PPC-P（聚碳酸亚丙酯-苯酐三元共聚物）]]", "[[Biodegradable SAP（可降解高吸水树脂）]]"]
dimension: 综合
updated: 2026-09-29
tags: [可降解, PPC-P, PBAT, PDA, 淀粉基 SAP, 成本]
---

# 可降解材料路线对比（PPC-P+PBAT vs PDA vs 淀粉基 SAP）

## 对比维度表 Comparison table

> 必含「成本」与「供应链风险」两列。

| 维度 Dimension | PPC-P + PBAT（可降解树脂 → 纺粘/TABCW） | PDA / 海洋降解材料（替代 SAP） | 淀粉基 SAP（OI-06） | 依据 Source |
|---|---|---|---|---|
| 定位 | 可降解**无纺布/纤维基材** | 可降解**吸水材料（SAP 替代）** | 可降解**吸水材料（SAP 替代）** | [[IPC BCC OI Project List 2026-09-18（重构版·19 项）]]、[[IPC BCC OI 材料开发团队 2026 年度汇报大纲 v7（2026-09-17）]] |
| 性能 / 关键指标 | 纺粘试产配方 T55P25T20 可纺；理想窗口 **180–185 °C**；纱线强度与喷丝孔匹配待改进；PPC-P 在 PBAT 中可达 35% | PDA-R 海水**崩解 3–90 天可控**、2 年矿化率 **>90%**；吸水倍率可定制 | 淀粉接枝吸水倍率 **200–1000×**（部分可降解）；单体残留 ≤1000 mg/kg、重金属 ≤20 mg/kg 为安全线 | 同上 |
| 成本 cost | 树脂级成本随产能释放下行（源内给出价格序列，**具体数值不页面化**，见 manual_review）；PLA 与 PP 平价预计 **2028–2029**（本路线卡位窗口） | 可降解 SAP 整体成本为传统 PAAS 的 **2–5 倍**；PDA 已是四条路径中产业化最快的一条 | 同为 PAAS 的 **2–5 倍**；**平价节点预计 2030 年后**；大纲口径 OI-06 成本 **30–40 USD/kg** | 同上 |
| 供应链风险 supply-chain risk | 中：供应集中于国内少数厂（联欣 Taixing 25 kt 2025-10 投产 / Zibo 40 kt 2027 中），产能爬坡与牌号稳定性是关键 | 中-低：已量产并进入消费电子供应链，但**卫生品级**应用仍需验证；技术源自中科院体系，单一来源倾向明显 | 中-高：国内 SAP 供应高度集中（诺尔国内市占 **60%+**）；项目状态为 **Paused/Low**，且策略要求"保留后手、不完全透底" | 同上 |
| 法规 / 合规 | 家堆肥方向 + 法规储备（如 AU 市场） | 需评估单体残留与海洋环境合规 | 需同步评估单体残留与重金属 | [[IPC BCC OI 材料开发团队 2026 年度汇报大纲 v7（2026-09-17）]] |
| 项目状态 | In progress（旧 OI-22 / 新 OI-10）；Low 优先级 | Exploration（旧 OI-10+11 / 新 OI-9） | Paused（旧 OI-06 → 大纲口径 low） | [[IPC BCC OI Project List 2026-09-18（重构版·19 项）]]、[[IPC BCC OI 材料开发团队 2026 年度汇报大纲 v7（2026-09-17）]] |
| 适用场景 | 需要"整个制品可降解"时的**基材**路线（纺粘、TABCW） | 需要"吸水主体可降解"且能接受成本溢价的高端/概念产品 | 需要"低成本可降解吸水"的概念验证；成本敏感场景暂不适用 | 同上 |

> 尾注 Sources 来源：本表数值来自 [[IPC BCC OI Project List 2026-09-18（重构版·19 项）]]（`RAW/ima_sync/个人知识库/WKB/Projects/IPC BCC OI Project List - 20260918 (Restructured).xlsx.md`）、[[IPC BCC OI 材料开发团队 2026 年度汇报大纲 v7（2026-09-17）]]（`RAW/ima_sync/个人知识库/WKB/Projects/IPC BCC OI 材料开发团队 2026 年度汇报大纲_v7_红白配色与标题栏加倍版.md.md`）与 [[IPC BCC OI Project List 17.9.2026（供应商明细版）]]（`RAW/ima_sync/个人知识库/WKB/Projects/IPC BCC OI Project List - 17.9.2026.xlsx.md`）；无来源项标 `[待验证]`。

## 各自适用场景 Where each fits

- **[[PPC-P（聚碳酸亚丙酯-苯酐三元共聚物）]]**：走"制品整体可降解"的基材路线，卡位 2028–2029 与 PP 平价窗口；优先解决纱线强度与喷丝孔匹配。
- **[[Biodegradable SAP（可降解高吸水树脂）]]（PDA 路线）**：走"吸水主体可降解"的材料路线，短期（1–2 年）切入合作，先做卫生品级验证。
- **淀粉基 SAP**：成本与平价节点均不占优，适合保留为技术备份与对照，而非主线投入。

## 结论 Conclusion

三条路线解决的是**不同层级的可降解需求**（基材 / 吸水主体 / 低成本吸水），彼此不可替代；本批口径下 **PDA 是唯一已经量产并进入真实供应链的路线**，PPC-P+PBAT 的胜负取决于 2028–2029 与 PP 的平价窗口，而淀粉基 SAP 在 2030 平价前不具备主线价值。

## 来源 Sources

- [[IPC BCC OI Project List 2026-09-18（重构版·19 项）]] —— `RAW/ima_sync/个人知识库/WKB/Projects/IPC BCC OI Project List - 20260918 (Restructured).xlsx.md`
- [[IPC BCC OI 材料开发团队 2026 年度汇报大纲 v7（2026-09-17）]] —— `RAW/ima_sync/个人知识库/WKB/Projects/IPC BCC OI 材料开发团队 2026 年度汇报大纲_v7_红白配色与标题栏加倍版.md.md`
- [[IPC BCC OI Project List 17.9.2026（供应商明细版）]] —— `RAW/ima_sync/个人知识库/WKB/Projects/IPC BCC OI Project List - 17.9.2026.xlsx.md`
- 相邻页 Related：[[Degradable SAP Routes（可降解 SAP 四路线对比）]]（另一批次产出的 SAP 专项对比）、[[PPC-P 基与 PGA 基可堆肥纤维路线对比]]

> 🔴 **manual_review（2026-09-29）**：本页"成本"行涉及**供应商价格序列（PPC-P/PBAT 树脂级价格）**，属商务敏感信息，本页只保留趋势描述、不落具体数值；原文留存于 `RAW/ima_sync/个人知识库/WKB/Projects/IPC BCC OI Project List - 20260918 (Restructured).xlsx.md`。
