Repository: jeffsking/WKB-OB

File: WIKI/concepts/Biodegradable & Bio-based Diaper Materials（可降解与生物基卫材材料）.md
---
type: concept
title: "Biodegradable & Bio-based Diaper Materials（可降解与生物基卫材材料）"
domain: [卫材研发, 芯体与吸收]
status: growing
updated: 2026-09-29
tags: [可降解, 生物基, PLA, PPC, PHA, bioSAP, 纳米纤维素]
---

# Biodegradable & Bio-based Diaper Materials（可降解与生物基卫材材料）

> 一句话定义（Definition）：Materials that reduce petrochemical dependence and end-of-life impact in diapers — **PLA（聚乳酸）, PPC（聚碳酸亚丙酯）, PHA（聚羟基脂肪酸酯）, bioSAP（生物基高吸水树脂）, nanocellulose（纳米纤维素）, and natural fibers (bamboo/viscose/cotton)**. They are the "green" track of the dual-track roadmap.（降低石化依赖与废弃影响的材料族：PLA、PPC、PHA、生物基SAP、纳米纤维素及竹/粘胶/棉等天然纤维，是双轨路线图的绿色主线）.

## 技术成熟度矩阵 Maturity Matrix

| 材料 Material | 成熟度 Maturity | 代表企业 / 机构 | 应用 | 降解周期 |
|---|---|---|---|---|
| PLA 聚乳酸 | 已产业化 ✓ | 豪悦护理、联泓新材料 | 面层无纺布、芯体包裹 | 6-12 个月（堆肥） |
| PPC 聚碳酸亚丙酯 | 量产在即 ✓ | 联泓新材料（5 万吨/年 2025） | 底层防漏膜 | 自然条件完全降解 |
| PHA 聚羟基脂肪酸酯 | 中试阶段 | 中科院合作 | 高端纸尿裤 | 海洋环境可降解 |
| 竹/粘胶纤维 | 成熟应用 ✓ | 恒安、可靠 | 面层、导流层 | 可堆肥降解 |
| 纳米纤维素 | 研发阶段 | 高校实验室 | 增强材料、SAP 替代 | —（811 MPa 潜力） |
| bioSAP 生物基SAP | 研发/商用早期 | Ontex（Moltex） | 全生物基芯体 | 碳足迹 −15~25% |

## 关键权衡 Key Trade-off

- **环保价值 ≠ 零成本**：front-edge green materials (PLA, bioSAP) still carry a premium; bioSAP costs **+20~50%** vs conventional SAP, carbon footprint **−15~25%**. Scale effect is the unlock.
- **高端消化溢价**：Hengan (恒安) already runs **70-80% degradable-material ratio** — proof the premium tier can absorb the cost.
- **2025-2026 临界点**：Levima PPC commissioning + HaoYue PLA core mass production → degradable moves from niche to mainstream.

## 关键参数表 Key Parameters

| 参数 | 典型值 / 范围 | 出处 |
|---|---|---|
| PLA 降解周期 | 6-12 个月（堆肥） | [[China Baby Diaper Product & Tech Panorama Report 2026（China_Diaper_Tech_Report_2026）]] |
| PPC 产能 | 5 万吨/年（2025，联泓） | [[China Baby Diaper Product & Tech Panorama Report 2026（China_Diaper_Tech_Report_2026）]]、[[China Diaper Tech Roadmap 2026（China_Diaper_Tech_Roadmap_2026）]] |
| bioSAP 碳足迹 | −15~25% | [[Diaper Tech Innovation Roadmap Next 5 Years（未来五年纸尿裤技术创新路径）]] |
| bioSAP 成本溢价 | +20~50% | [[Diaper Tech Innovation Roadmap Next 5 Years（未来五年纸尿裤技术创新路径）]] |
| 恒安可降解占比 | 70-80% | [[China Baby Diaper Product & Tech Panorama Report 2026（China_Diaper_Tech_Report_2026）]]、[[China Diaper Market Tech Frontier & Roadmap 2026（中国纸尿裤市场技术创新的前沿与未来路线图）]] |
| 纳米纤维素强度 | 811 MPa（实验室） | [[China Baby Diaper Product & Tech Panorama Report 2026（China_Diaper_Tech_Report_2026）]] |

> ⚠️ **禁止无来源参数**：具体牌号、单价原文未给，标 `[待验证]`。

## 相邻概念 Adjacent Concepts

- 芯体载体：[[Fluff-Free 4th-Gen Absorbent Core（无木浆第四代芯体）]]
- 面层趋势：[[Probiotic & Skin-Care Topsheet（益生菌护肤面层）]]
- 市场语境：[[China Diaper Market 2024-2026（中国纸尿裤市场2024-2026）]]
- 供应商：[[Levima New Materials（联泓新材料）]]、[[HaoYue Nursing（豪悦护理）]]

## 来源 Source

- [[China Diaper Market Tech Frontier & Roadmap 2026（中国纸尿裤市场技术创新的前沿与未来路线图）]] —— `RAW/ima_sync/个人知识库/WKB/Areas/Market Insight/中国纸尿裤市场：技术创新的前沿与未来路线图.pptx.md`
- [[China Diaper Tech Roadmap 2026（China_Diaper_Tech_Roadmap_2026）]] —— `RAW/ima_sync/个人知识库/WKB/Areas/Market Insight/China_Diaper_Tech_Roadmap_2026.pptx.md`
- [[China Baby Diaper Product & Tech Panorama Report 2026（China_Diaper_Tech_Report_2026）]] —— `RAW/ima_sync/个人知识库/WKB/Areas/Market Insight/China_Diaper_Tech_Report_2026.pptx.md`
- [[Diaper Tech Innovation Roadmap Next 5 Years（未来五年纸尿裤技术创新路径）]] —— `RAW/ima_sync/个人知识库/WKB/Areas/Market Insight/未来五年纸尿裤技术创新路径：前瞻引领与商业落地双轨路线图.md`
- [[纳米纤维素供应商拜访计划 V3.1（2026Q2）]] —— `RAW/ima_sync/个人知识库/WKB/Areas/纳米纤维素供应商拜访计划_V3_2026Q2_FullData.docx.md`

## Evidence Update 证据追加（2026-09-29）

> ✅ Verification（2026-09-29，source 来源 [[纳米纤维素供应商拜访计划 V3.1（2026Q2）]]）：既有「bioSAP 成本溢价 +20~50%」口径得到**路线级拆分支持**，未修正原结论——淀粉接枝 200–500 g/g、6–12 月降解、+20–30%；纤维素接枝（CMC/HEC）3–6 个月、+30–50%；**聚天冬氨酸 PASP 100–300 g/g、2–4 个月、+50–100%（完全生物降解）**；生物基单体（生物基丙烯酸）路线最接近持平、+10–20%；蛋白基（大豆蛋白/胶原蛋白）溢价较高但吸水倍率原文未给。
>
> 降解方式分层：PLA 堆肥 6–12 月、PPC 可自然条件降解、天然棉堆肥 1–6 月、粘胶堆肥数月——**「可降解」不是单一指标，须同时声明方式与周期**。这一口径与 [[Degradable SAP Routes（可降解 SAP 四路线对比）]]、[[可降解材料路线对比（PPC-P+PBAT vs PDA vs 淀粉基 SAP）]] 一致。
>
> 🔴 **manual_review（2026-09-29）**：该来源中的具名企业产能表、价格基准、MOQ 与谈判条款属商务敏感，**未页面化**。
>
> 追加 `[待验证]`：PASP 路线在 AUL/CRC 口径下是否可满足超薄芯体要求；「自然条件降解」的实验方法与认证依据。

## Evidence Update 证据追加（2026-09-29 · 可降解宣称的「评价方法」落地）

> 来源：[[GB-T 39951-2021 Degradability Evaluation for Disposable Paper Products（一次性纸制品降解性能评价方法）]]（2021-03-09 发布 / **2021-10-01 实施**）。本页既有「可降解不是单一指标，须同时声明方式与周期」的判断，**由此获得中国国标的评价方法支撑**；只追加，不修改既有结论。

**GB/T 39951—2021 的三段式评价（模拟强烈需氧堆肥条件）：**

| 维度 Dimension | 方法 Method | 周期 Period | 表征 Indicator |
|---|---|---|---|
| 生物分解性能 | 试样 + 接种物入堆肥容器，控温/氧/湿 | 至堆肥稳定，**一般 ≤6 个月** | CO₂ 释放量 |
| 崩解程度 | 试样 + 新鲜生物质废弃物，定期翻转 | **一般 3 个月以后** | 过 **2 mm** 筛的碎片量 / 总干固体 |
| 生态毒性 | 崩解后堆肥 + 参比培养土（50%） | — | **种子发芽数**（空白堆肥发芽率须 ≥70%） |

**宣称规则（第6章）：** 只宣称「生物分解（降解）」→ 做生物分解性能试验即可；宣称「**可堆肥**」→ 必须**三项全做**，且**重金属与有毒有害物质符合表1**（干重 mg/kg：As 5、Cd 0.5、Cr 50、Cu 50、F 100、Hg 0.5、Mo 1、Ni 25、Pb 50、Se 0.75、Zn 150）。

**适用范围：** 纸尿裤（片、垫）、卫生巾（护垫）、**湿巾**、纸杯、纸餐具、纸袋、纸盒、纸浆模塑制品及原材料，亦适用**纸基复合材料及制品**。GB/T 28004.1/2—2021 在原材料章节均注明「鼓励采用可降解材料……可按 GB/T 39951 试验」——**成品标准引用但非强制**。

⚠️ **本文件是方法标准，不设合格阈值（2026-09-29 记录）**：文件中出现的 ≥70%（参比材料 45 d 生物分解率）、≤20%（容器间相对偏差）、≥70%（空白发芽率）均为**试验有效性判据**，不是「产品可降解」的合格门槛。**本文件未出现**生物分解率 ≥90% 之类的降解合格值 → 判定须看引用它的产品标准/认证规则 **`[待验证]`**。

## 关联（本批新增）

- [[可降解纸制品评价（需氧堆肥：生物分解·崩解·生态毒性）]]

## Evidence Update 证据追加（2026-09-29 · 市场侧路线图与成本拐点预测）

来源页 [[未来3-5年纸尿裤商业化技术集与开发方向]]（网络综述，宣称口径 `[待验证]`）给出与本页相关的市场侧补充：

- **降解宣称**：PLA 纤维无纺布 + 生物基 SAP + 可降解热熔胶的"全链方案"宣称**堆肥条件下 6 个月降解率约 90%**——注意此为厂商/综述宣称，且「6 个月 90%」是**商业宣称值而非合格判据**（参见上方方法标准记录：评价标准不设降解合格阈值）。
- **成本拐点预测**：PLA 纤维预计 **2028–2029 与 PP 纤维平价**；生物基 SAP 平价预计 **2030 年后**；2028–29 全降解体系综合溢价预计降至 **15% 以内**（国内 PLA 纤维产能 2026 年预计 30 万吨/年）。
- **商业化定位**：当前定位于高端环保线；路线图预计 2028–29 进入限量高端与环保主题系列的规模化销售。

> ⚠️ 本节为市场侧预测性证据追加，未修改上方结论；所有时间表与数字为综述口径，`[待验证]`。

## Related Sources 关联来源

- [[01_PLA_PPC_可降解材料研究报告.md]]
- [[BCNF Nonwoven Application Status and Outlook（BCNF 无纺布应用现状与展望 · 2026-04-13）]]
- [[BCNF as SAP Replacement - Feasibility Analysis（BCNF 替代 SAP 可行性分析 · 2026-04-13）]]
- [[China Baby Diaper Product & Tech Panorama Report 2026（China_Diaper_Tech_Report_2026）]]
- [[China Diaper Market Tech Frontier & Roadmap 2026（中国纸尿裤市场技术创新的前沿与未来路线图）]]
- [[China Diaper Tech Roadmap 2026（China_Diaper_Tech_Roadmap_2026）]]
- [[Composite Nonwoven Types Processes and Applications 2026（主流复合无纺布种类·工艺·应用）]]
- [[Diaper Tech Innovation Roadmap Next 5 Years（未来五年纸尿裤技术创新路径）]]
- [[GB-T 39951-2021 Degradability Evaluation for Disposable Paper Products（一次性纸制品降解性能评价方法）]]
- [[Henkel 纸尿裤胶粘剂技术交流议题清单（2026-05-26 · 汉高全球研发中心参观提纲）]]
- [[IMA 知识库索引（2026-09-18）]]
- [[Intake Tech One-Pagers（摄入系统技术一页纸管线）]]
- [[KR 10-2205294 B1（氧化淀粉-CMC-球形纳米纤维素高吸水体·Asiananotech）]]
- [[Manufactured Fibre Technology Ch20 Reuse of Polymer and Fibre Waste]]
- [[Nameixin & SAF-Medical Dressing Dossier（济南纳美欣·高吸水纤维与医用敷料）]]
- [[The Chromatic Shift（力致变色：Naphthopyran 与 HPC 双路线）]]
- [[可降解生物基材料与薄且强芯体技术深度解析]]
- [[壳聚糖及壳聚糖纤维技术与应用总结报告]]
- [[未来3-5年纸尿裤商业化技术集与开发方向]]
- [[纳米纤维素供应商拜访计划 V3.1（2026Q2）]]
- [[纸尿裤的核心结构及市场主流方向]]

File: WIKI/concepts/Chemical Adsorption Deodorant（化学吸附型消臭剂）.md
---
type: concept
title: "Chemical Adsorption Deodorant（化学吸附型消臭剂）"
domain: [卫材研发, 功能添加剂与整理]
status: growing
updated: 2026-10-19
tags: [消臭, 除臭, 化学吸附, 磷酸锆, 沸石, 活性炭, odor control, chemisorption]
---

# Chemical Adsorption Deodorant（化学吸附型消臭剂）

> 一句话定义 One-line definition：以**化学反应/化学键**把恶臭分子固定下来的无机或有机粉体（磷酸锆、沸石、非晶质复合氧化物、Ag/Cu/Zn/Mn 化合物、水滑石等），与活性炭的**物理吸附**相对；特点是消臭速度快、容量大、脱附不可逆，因此适合"气体只经过一瞬间"的薄层过滤场景。

## Definition 定义

化学吸附型消臭剂（chemisorption-type deodorant）指通过化学吸附或与恶臭成分形成化学键来捕捉臭气的材料。与之并列的另两类是**物理吸附型**（活性炭，靠范德华力，脱附可逆）与**分解型**（光触媒，需光照）。原文对三者的取舍判据很直接：恶臭气体在过滤层内停留时间只有一瞬间，所以必须选"吸附快、容量大、不回收"的类型；物理吸附型会随继续使用**再释放**臭气，分解型受光照条件限制。

## Mechanism 机理 / 结构拆解

1. **配对吸附（selective chemisorption）**：不同化学类别只对特定官能团的臭气有效——4 价金属磷酸盐/沸石/非晶质复合氧化物对**碱性气体**（氨、胺）；胺化合物（肼类、氨基胍盐）对**醛类**；含 Ag/Cu/Zn/Mn 化合物对**含硫气体**（硫化氢、甲硫醇）；水滑石对**酸性气体**（乙酸、异戊酸）。故真实配方几乎都是**≥2 种复配**。
2. **外露面积决定效率（exposed surface, not total surface）**：消臭剂必须"以外露方式埋设于纤维表面"或经粘合层接合于纤维表面；被黏结剂完全包埋 = 有效面积归零，故黏结剂用量存在"锚得住 vs 不包埋"的窄窗口。
3. **接触概率靠层数堆（residence by layering）**：薄层过滤器的单次通过接触概率有限，把消臭纤维层做成**两层以上**可在不牺牲太多透气度的前提下把接触级数提上去。
4. **粒径与比表面积是一对反向约束**：粒径小 → 单位质量外露面积大、消臭效率高；但同克重下颗粒数多、堆积密实 → 透气度下降。故有 0.05–100 µm 与 BET 10–800 m²/g 的窗口。

## Key Parameters 关键参数表

| 参数 / Parameter | 典型值 / 范围 | 出处 / Source |
|---|---|---|
| 消臭纤维层数 / layers | ≥2 层（单层同配方三项指标全差） | [[口罩用消臭过滤器及消臭口罩（东亚合成 CN107105801A）]] |
| 单层厚度 / thickness | 0.15–0.4 mm | 同上 |
| 单层克重 / basis weight | 20–45 g/m² | 同上 |
| 消臭剂附着量 / add-on | ≥1 g/m²（实施例 3–10 g/m² 单剂） | 同上 |
| 透气度 / air permeability | 50–350 cm³/(cm²·s)（JIS L1096 弗雷泽型）；≤50 不实用 | 同上 |
| 消臭剂中值粒径 / D50 | 0.05–100 µm（优选 0.2–30 µm） | 同上 |
| 消臭剂比表面积 / BET | 10–800 m²/g（优选 30–600 m²/g） | 同上 |
| 基材树脂 / substrate resin | 必含 PE，PE 占树脂 10–100 wt%（优选 20–90，特优 30–80） | 同上 |
| 两种消臭剂复配比 / blend | 20:80–80:20（质量） | 同上 |
| 施加工艺 / application | 消臭剂 + 聚酯黏结剂，固含 10% 加工液浸轧涂布 → 130 ℃ 干燥 | 同上 |
| 性能目标 / performance | 减低率 ≥90%；感官臭气强度 ≤1.2；产品自带气味舒服度 ≥ -1 | 同上（实施例 1–10） |
| 消臭容量 / odour capacity | mL/g：1 g 消臭剂可消臭的标准状态臭气体积 | 同上（定义与测法 [0110]） |

> ⚠️ **禁止无来源参数**：上表数字全部来自单一专利源；专利附表（表 1/3/4/5/6）在抓取页面中缺失，逐样数值 `[待验证]`。

## Classification 分类与目标臭气

| # | 类别 | 代表物 | 目标臭气 |
|---|---|---|---|
| 1 | 4 价金属磷酸盐 | 磷酸锆 Zr(HPO₄)₂·H₂O、磷酸铪/钛/锡 | 碱性（氨、胺） |
| 2 | 胺化合物 | 己二酸二酰肼、卡肼、氨基胍盐 | 醛类（甲醛、乙醛） |
| 3 | 沸石 | 合成沸石 A/X/Y/ZSM-5/非晶型 | 碱性 |
| 4 | 非晶质复合氧化物 | X₂O-Al₂O₃-SiO₂（X=Na/K/Li） | 碱性 |
| 5 | 含 Ag/Cu/Zn/Mn 化合物 | CuO·SiO₂ 复合氧化物、活性氧化锌 | 含硫（H₂S、甲硫醇） |
| 6 | 锆化合物 | 水合氧化锆、氧化锆 | 酸性/综合 |
| 7 | 水滑石类 | hydrotalcite | 酸性（乙酸、异戊酸） |
| 8 | 非晶质活性氧化物 | 活性氧化锌等 | 酸性/硫系 |

## Adjacent Concepts 相邻概念

- 上位：[[Odor Control Technology Landscape（异味控制技术图谱）]]（四条技术路线中的"化学中和"一支）
- 对比：[[Powdered Activated Carbon（粉末活性炭）]]（物理吸附，可逆、会再释放）、[[Zeolite Odour Control（沸石除臭载体）]]（本类第 3 类）
- 工艺约束：[[粘合剂 Binder]]（锚定 vs 包埋）、[[Nonwoven 非织造布]]（载体克重与透气）
- 失效模式：[[Odour-Control Granular Interference（除臭颗粒干扰）]]、[[除臭粉悬浮液掉粉问题_工艺可行性方案_20261017]]

## Lessons 经验教训

> ✅ 验证（2026-10-19，来源 [[口罩用消臭过滤器及消臭口罩（东亚合成 CN107105801A）]]）：专利以比较例直接否证活性炭在本工况的适用性（减低率与感官双低），并以"同配方两层 vs 一层"证明层数有效性——这为本库"活性炭不是默认答案"补上了实验证据而非仅有经验判断。

- **选型先选臭气，不选材料**：先把目标臭气拆到化学类别（碱性/酸性/醛/硫），再配对应的消臭剂；单一材料不可能覆盖排泄臭的全部组分。
- **黏结剂是必要条件而非辅料**：无黏结剂 → 加载量上不去、分布不均；黏结剂过量 → 包埋降效率 + 堵孔降透气。窗口窄，必须做梯度。
- **透气度是硬约束**：把消臭剂堆到透气 ≤50 cm³/(cm²·s)，消臭数据再漂亮也不可用。
- **易被忽略的指标：产品自带气味**。基材不含 PE 时口罩本身异臭达 -2 以下。薄层除臭件必须同时评"消臭"与"自身气味/变色"。
- `[待验证]` 纸尿裤场景是"长时间密闭 + 反复吸液"，与本专利"单向一次性通过"不同，90% 减低率不可直接外推。

## Sources 来源

- [[口罩用消臭过滤器及消臭口罩（东亚合成 CN107105801A）]] —— `RAW/ima_sync/个人知识库/WKB/6.口罩用消臭过滤器及消臭口罩.html.md`

File: WIKI/concepts/Controlled Radical Polymerization SAP（控制自由基聚合 SAP）.md
---
type: concept
title: "Controlled Radical Polymerization SAP（控制自由基聚合 SAP）"
domain: [卫材研发, SAP 机理]
status: growing
updated: 2026-09-30
tags: [SAP, CRP, 控制自由基聚合, 有机碘, 网目均一化, 三洋化成]
---

# Controlled Radical Polymerization SAP（控制自由基聚合 SAP）

> One-line definition 一句话定义：以**有机碘化合物控制自由基聚合**（controlled radical polymerization, CRP）替代常规自由基交联聚合制造聚丙烯酸系 SAP——通过抑制副反应获得**均一网目结构**，从而大幅提升吸水性能的工业化路线（三洋化成 / SDP Global，2018）。

## Mechanism 机理 / 结构拆解

1. **问题起点**：常规水溶液自由基交联聚合中，高活性自由基成长种引发终止/链转移等副反应 → 体系混存多种分子量聚合物 → **网目结构不均一**，抑制吸水性能（厂商公告口径）。
2. **CRP 解法**：控制自由基聚合使增长反应以外副反应最小化，得到均一分子量聚合物；但此前鲜有用于交联聚合、更少用于水溶液体系——且卫材级 SAP 还须满足低毒、无臭无着色、成本低。
3. **有机碘控制剂**：与日本碘制造先驱合同资源（Godo Shigen）联合，找到适配丙烯酸单体的最优控制剂，实现工业化；主题获 **2018 年度碘学会赏**。
4. **性能与组合性**：所得 SAP 网目均一、吸水性能大幅提升（幅度未公开量化 `[待验证]`）；**可与表面交联等既有技术叠加**——即 CRP 主链均质化与 [[SAP 表面包覆（SAP Particle Surface Coating）]] 是正交优化维度，可叠加设计。
5. **供应格局定位**：与「水溶液前聚合（LG/台塑/日本触媒/BASF 口径）」「反相悬浮（住友精化口径）」并列的**第三条工艺轴**——见 [[SAM Supplier Landscape Comparison（SAM 供应商格局对比）]] 中诺尔 deck 的三工艺对照。

## Key Parameters 关键参数表

| Parameter 参数 | Typical Value / Range 典型值 | Source 出处 |
|---|---|---|
| 聚合体系 | 丙烯酸（盐）水溶液交联聚合 + 有机碘控制剂 | [[SDP Global 控制自由基聚合 SAP 工业化公告（三洋化成 No.1814 · 2018-05-21）]] |
| 网目结构 | 均一（vs 常规不均一） | 同上 |
| 吸水性能增益 | 「大幅提升」，无公开量化值 `[待验证]` | 同上 |
| 工业化时点 | 2018（公告 No.1814，2018-05-21） | 同上 |

> ⚠️ **禁止无来源参数**：本页全部参数来自单一厂商公告，无第三方实测数据。

## Adjacent Concepts 相邻概念

- 上位 / 相关：[[SAP（高吸水树脂）]]、[[SAP性能指标（CRC AUL GBP Vortex）]]、[[SAP错峰膨胀]]（同为网络结构级优化）
- 正交技术：[[SAP 表面包覆（SAP Particle Surface Coating）]]
- 工艺对照：[[SAM Supplier Landscape Comparison（SAM 供应商格局对比）]]、[[Nippon Shokubai（日本触媒）]]（前聚合路线）

## Sources 来源

- [[SDP Global 控制自由基聚合 SAP 工业化公告（三洋化成 No.1814 · 2018-05-21）]] —— `RAW/ima_sync/个人知识库/WKB/Areas/Supply Base/03_SDP Global — Industrial NMP-based SAF.pdf.md`

File: WIKI/concepts/Elastic Tension & Creep（橡筋张力与回缩率）.md
---
type: concept
title: "Elastic Tension & Creep（橡筋张力与回缩率）"
domain: [卫材研发, 芯体与吸收]
status: growing
updated: 2026-09-29
tags: [橡筋, 弹性体, creep, 回缩率, 张力, gf, 40℃, 腰围, 弧形皮筋]
aliases: ["橡筋张力与回缩率测试", "Elastic Creep / Tension"]
---

# Elastic Tension & Creep（橡筋张力与回缩率 / Elastic Tension & Creep）

> 一句话定义：纸尿裤**弹性体（橡筋 / 弹性膜）** 的一对互补口径——**张力测试**回答"拉伸到某伸长率需要多大力（gf）"，**回缩率（Creep）测试**回答"被拉伸并热老化后能收回多少（%）"。二者共用"部位 + 基准长度 + 载荷/温度"三件套，**缺任一即不可比**。

## 机理 / 结构拆解 Mechanism

1. **弹性体的两个失效方向**：
   - **力不足** → 腰围/腿围抱不紧、易漏、产品下坠；
   - **回缩不足（Creep 大）** → 穿着与仓储后橡筋松弛、腰围下垂、产品走位。
2. **张力测试的三个自变量**：伸长率（[[MDP plus弧形皮筋张力测试.pdf]] 为 90%）、预拉伸载荷（150 g 配重夹）、保载时间（60±3 s）。三者任一改变，gf 读数即不可比。
3. **回缩率测试的三个自变量**：初始标记长度（腰围 100 mm / 折页·腿部·LAWN 200 mm / 弧形 100 mm）、老化条件（40 ℃ × 4 h）、环境（23±2 ℃、湿度 ≤85%）。**分母随部位变化是本方法最易错的点**。
4. **部位细分是纸尿裤弹性测试的特征**：同一片产品含腰围皮筋（FR/FL/BR/BL 四方位逐根）、折页、腿部、LAWN、弧形皮筋——**不同部位的初始长度与失效机理不同**，因此必须逐部位建口径。
5. **方向定义统一按穿着方向**：两份方法都明确前后左右均指穿着时的方位。

## 关键参数表 Key Parameters

| 参数 | 张力（MDP Plus 弧形皮筋） | 回缩率（Creep） | 出处 |
|---|---|---|---|
| 方法编号 | WI-59910 | 无编号（内部测试方法，第 1 版） | [[MDP plus弧形皮筋张力测试.pdf]]、[[内部测试方法 橡筋回缩率 -20210926最新.pdf]] |
| 部位 | 后弧形腿部皮筋（左右各 1 样品） | 腰围 / 折页 / 腿部 / LAWN / 弧形 | [[MDP plus弧形皮筋张力测试.pdf]]、[[内部测试方法 橡筋回缩率 -20210926最新.pdf]] |
| 伸长率 | 90%（100 mm → 90 mm 夹具间距） | — | [[MDP plus弧形皮筋张力测试.pdf]] |
| 预拉伸载荷 | 150 g 配重夹（灯箱悬挂） | 无（腰围用亚克力板定型；折页/腿部用纸板拉紧固定） | [[MDP plus弧形皮筋张力测试.pdf]]、[[内部测试方法 橡筋回缩率 -20210926最新.pdf]] |
| 保载 / 老化时间 | 60±3 s | 40 ℃ 恒温箱 4 h | [[MDP plus弧形皮筋张力测试.pdf]]、[[内部测试方法 橡筋回缩率 -20210926最新.pdf]] |
| 初始 / 基准长度 | 量取 100 mm 皮筋 | 100 mm（腰围、弧形）/ 200 mm（折页·腿部·LAWN） | [[MDP plus弧形皮筋张力测试.pdf]]、[[内部测试方法 橡筋回缩率 -20210926最新.pdf]] |
| 环境条件 | 静置 0.5–1 h 后测试；标记后 1 h 内完成 | 23±2 ℃、湿度 ≤85%；样品先放置 24 h | [[MDP plus弧形皮筋张力测试.pdf]]、[[内部测试方法 橡筋回缩率 -20210926最新.pdf]] |
| 亚克力板长度（腰围定型） | — | L 335 mm / XL 355 mm / XXL 375 mm（M 档原文记"/"，`[待验证]`） | [[内部测试方法 橡筋回缩率 -20210926最新.pdf]] |
| 仪器单位 / 读数 | 千克 → ×1000 换算为 **gf** | 标记点剩余距离 → Creep % | [[MDP plus弧形皮筋张力测试.pdf]]、[[内部测试方法 橡筋回缩率 -20210926最新.pdf]] |
| 计算式 | — | Creep = (L₀ − Lₙ)/L₀ × 100%，L₀ ∈ {100, 200} mm | [[内部测试方法 橡筋回缩率 -20210926最新.pdf]] |
| 计量要求 | — | 钢尺与恒温干燥箱须经检定 | [[内部测试方法 橡筋回缩率 -20210926最新.pdf]] |

> ⚠️ **禁止无来源参数**：表中数字均来自本 block 两份源摘要页。**库内没有任何弹性体测试的通过门槛（gf 或 Creep %）**，标 `[待验证]`。
> ⚠️ **同类方法差异（2026-09-29）**：两份方法分属 **WI 系列（张力）** 与**无编号内部方法（回缩率）**，测试对象与量纲完全不同（gf vs %），**不是同一条口径的两种写法**。

## 相邻概念 Adjacent Concepts

- 结构载体：[[芯体测试方法与验收基准（STM）]]（腰围/折页属成品结构验收）
- 产品部件：[[ATB双梳理面层（Dual-Card Topsheet）]]、[[ADL（导流层）]]
- 上位索引：[[芯体测试方法与验收基准（STM）]]

## 经验教训 Lessons

> ✅ 验证（2026-09-29，来源 [[内部测试方法 橡筋回缩率 -20210926最新.pdf]]、[[MDP plus弧形皮筋张力测试.pdf]]）：两份方法互证"弹性体需分部位、分口径测量"的结构性事实；回缩率方法的三段式（100 / 200 / 100 mm）与张力方法的单部位（弧形 100 mm）**进一步说明同一产品不同部位的弹性口径必须分别记录**。

- **教训一（口径）**：**Creep 的分母不是常数**。腰围与弧形皮筋用 100 mm，折页/腿部/LAWN 用 200 mm——套错分母会得到成倍的错误回缩率。
- **教训二（口径）**：**张力值必须连伸长率与保载时间引用**。90% × 60 s 的 gf 与其它条件的 gf 不可比。
- **教训三（时效）**：**标记后 1 h 内必须完成张力测试**；回缩率样品需在 23±2 ℃、≤85% RH 环境先放置 24 h。
- **待补 `[待验证]`**：两方法的通过门槛；M 档腰围亚克力板长度；张力测试的仪器型号。


> ✅ 验证（2026-09-29，来源 [[STM-00070 Elastic Tension - BCC Products（皮筋张力测试 第4版）]]、[[BCC Pants Waist Break Study（Pants 产品拉断研究与两项新方法创建）]]）：本页「弹性需分部位、分口径」再获两条印证。① **STM-00070 第 4 版**把保载时间**分部位固化**：腰部 **60 ± 3 s**、折页与大腿 **30 ± 1 s**，伸长 **90%**，校准杆大腿/折页 **90 mm**、腰部 ≤ 100 mm 用 **72 mm**、> 100 mm 用 **90 mm**，读数 **× 1000 = gf**，剪切线外扩 **13 mm**、标记后 **1 h 内**测完——**保载时间不是通用常数，随部位变**。② **拉断（break）是与张力/回缩并列的第三条路径**：3 in 宽试样、**1000 ± 10 mm/min**、3 in 夹具距离，与张力的 90% 伸长保载法**完全不同量纲，不可互相替代**。

## 追加：Meeting Minutes 批（2026-09-29 追加 · 弹性恢复工艺：100%→250%→100% 循环的定义与目的）

> 来源：[[Pin-Hole Module, Targeted Fluff Distribution & Elastic Recovery Process Review（新材料开发与弹性恢复工艺探讨）]]（供应商技术推荐会 ASR 转写，会议日期 [待验证]）。本批只**追加**，不修改既有结论。

**弹性恢复工艺（elastic recovery process）的定义（本批新增）：**

| Item 项目 | 内容 |
| --- | --- |
| 循环 | 材料**从 100% 拉伸到 250%**，然后**回复到 100%** |
| 定义 | **这个"拉伸—回复"循环本身就是该工艺的定义** |
| 目的 | **降低初次穿着时的僵硬感与不适（stiffness and discomfort）** |
| 机理表述 | 弹性材料**初次穿上时会有紧绷/束缚感**；该工艺通过预先的拉伸—回复，**消除初始张力**，使"从穿上那一刻起就比原来更舒适" |
| 应用对象 | **成人产品**（抱怨"穿着不舒服"） |
| 本方材料 | 使用 **spandex（氨纶）**（未使用另一种弹性材料）[待验证] |
| 供应商假设 | "**如果不拉伸，损失很大**"（hypothesis: loss is huge if we do not stretch it）—— **属假设，未见数据** |

**由此得到的认知（本批新增）：**

1. **"预拉伸—回复"是一种消除初始张力的工艺手段**，而不是改变材料本身 —— 与本页既有的"张力与回缩（creep）"是同一枚硬币的两面：**蠕变是要避免的（尺寸回缩），而受控的预拉伸—回复是要刻意施加的**。
2. **目标不是"更弹"，而是"第一次穿上不勒"** —— 评价指标应从"弹性模量"转向"**初始穿着张力**"，这是成人品类抱怨的集中点。
3. **250% 是一个不小的拉伸倍率**（拉伸到原长 2.5 倍），说明该工艺依赖材料本身的高延伸能力 —— 用氨纶体系可实现，若换成低延伸材料则未必成立。
4. ⚠️ **该工艺目前只有假设、没有数据**：会中未给出拉伸后的残余应变、循环次数、或"更舒适"的量化结果 → 引用前须回溯。

✅ **验证记录（2026-09-29）**：以上为**供应商技术推荐口径**，**无任何实测数据**；"损失很大"为假设而非结论 [待验证]；全部数值来自低质量 ASR（100%→250%→100%）[待验证]。参见 [[无溶剂氨纶（Solvent-free Spandex）]]、[[Front Belt Force Window（前腰带弹性力窗口）]]、[[Elastic Strand Snicking（弹性橡筋断丝失效化）]]。

## 来源 Sources

- [[内部测试方法 橡筋回缩率 -20210926最新.pdf]] —— `RAW/ima_sync/个人知识库/WKB/Areas/Test Method/成品/NJ/内部测试方法 橡筋回缩率 -20210926最新.pdf.md`
- [[MDP plus弧形皮筋张力测试.pdf]] —— `RAW/ima_sync/个人知识库/WKB/Areas/Test Method/成品/NJ/MDP plus弧形皮筋张力测试.pdf.md`
- [[Nanjing South Plant BCC Finished Product STM Compendium WI-56234 Rev.8（南京南厂BCC成品标准测试方法汇编）]] —— `RAW/ima_sync/个人知识库/WKB/Areas/Test Method/成品/STM-00034 FIFE/BCC成品STM-南京南厂 1.pdf.md`
- [[Finished Product Testing Method Summary（成品测试方法汇总表）]] —— `RAW/ima_sync/个人知识库/WKB/Areas/Test Method/成品/Finished Product Testing Method Summary.xlsx.md`

> ✅ 验证（2026-09-29，来源上述两份）：本页「弹性需分部位、分口径」的结构在本批得到完整映射——**弹性评价是三条独立路径**：① 90% 伸长下的拉伸强度（STM-00070，单位 gf，校准杆大腿 90 mm）；② 烘箱 Creep 回缩（**37.8 ± 2 ℃ × 90 ± 1 min**，刻度板 75 mm，判定标准 **150 mm**，皮筋一端超线 ≤ 1 根为 OK、两端都超线 0 根为 OK）；③ 安装拉伸倍率（无水酒精浸润 10–60 min，五点法剪 70 mm，**Installed elongation = 70/Fn**）。**新增**：成品总表按 OD / Pants 分列，STM-00066（腰围弹性蠕变）仅 OD、STM-00686 与 WI-59910（弧形腿围）与 China-STM-10（拉伸倍率）仅 Pants——**弹性方法存在形态适用性差异，不可跨形态套用**。
- [[STM-00070 Elastic Tension - BCC Products（皮筋张力测试 第4版）]] —— `RAW/ima_sync/个人知识库/WKB/Areas/Test Method/成品/NJ/STM-00070 皮筋张力.docx.md`
- [[BCC Pants Waist Break Study（Pants 产品拉断研究与两项新方法创建）]] —— `RAW/ima_sync/个人知识库/WKB/Areas/Test Method/成品/Pants 产品拉断测试方法/关于pants类产品拉断的研究分享- Tulip.pdf.md`
- [[STM-00686弧形皮筋张力.doc]] —— `RAW/ima_sync/个人知识库/WKB/Areas/Test Method/成品/NJ/STM-00686弧形皮筋张力.doc.md`（2026-09-29 追加）

## 追加：弧形皮筋张力的第二条口径（2026-09-29 追加，不改动上方既有结论）

> 本节为 **Areas / Test Method 批次 05** 编译时的追加记录。上方「弹性需分部位、分口径」的结构**未被修改**，本节补入 **STM-00686** 的完整口径，并明确它与既有 **WI-59910（MDP Plus）** 的差异。

### STM-00686 口径（成长裤弧形腿部皮筋，90% 伸长）

| 参数 Parameter | 数值 / 口径 Value | 出处 Source |
|---|---|---|
| 方法编号 Method ID | **STM-00686**（第 0 版） | [[STM-00686弧形皮筋张力.doc]] |
| 部位与样品数 | **弧形腿部皮筋**，前/后 × 左/右 = **4 个样品** | 同上 |
| 伸长率 Extension | **90%** | 同上 |
| 校准杆长度（定夹具间距） | 前端 **99 mm**／后端 **144 mm** | 同上 |
| 取样长度（150 g 配重下量取） | 前端 **110 mm**／后端 **160 mm** | 同上 |
| 保载时间 Hold | **60 ± 3 s**（放下下夹具即计时） | 同上 |
| 读数换算 Readout | 仪器单位"kg"，读数 **×1000** → **gf** | 同上 |
| 预拉伸 Preload | **150 g 配重夹**（灯箱悬挂） | 同上 |
| 时效 Time window | 下线静置 **0.5–1 h**；标记后 **1 h 内**测完 | 同上 |
| 合格阈值 Threshold | 原文未给 `[待验证]` | 同上 |

> ⚠️ **口径差异（2026-09-29，勿混为一条）**：**STM-00686** 与既有 **WI-59910（[[MDP plus弧形皮筋张力测试.pdf]]）** 同测"弧形皮筋 90% 张力"，但——
> - **部位与样品数**：STM-00686 取**前后各二共 4 样**（校准杆 99/144 mm、取样 110/160 mm）；WI-59910 取**后弧形**、左右各 1 样、基准长度 **100 mm**；
> - **同为 150 g 配重、60 ± 3 s 保载**，但**夹具间距不同 → 实际伸长状态不同 → gf 值不可互推**。
> 引用时必须带方法号与部位。

## 追加：整圈腰围级口径 STM-00440（2026-09-29 追加，不改动上方既有结论）

> 本节为 **Areas / Test Method 批次 06** 编译时的追加记录。上方「弹性需分部位、分口径」的结构**未被修改**，本节补入**尺度更大的一级——整圈腰围**。

| 参数 Parameter | 数值 / 口径 Value | 出处 Source |
|---|---|---|
| 方法编号 Method ID | **STM-00440**（第 3 版） | [[STM-00440 腰围皮筋张力.doc]] |
| 尺度 Scale | **整圈腰围**（产品套在两根测试杆上） | 同上 |
| 测试杆中心距 Gauge | **100 mm**（上下测试杆中心距离） | 同上 |
| 尺寸档命令 Template | **M / L → 170 mm**；**XL / XXL → 190 mm** | 同上 |
| 松弛基准 Relaxed baseline | 水平放置下量**热封边内侧间距**（腰围上边缘处），**全程不得有拉伸** | 同上 |
| 去皮重 Tare | 产品套上杆后**归零 load 与 crosshead**，扣除产品自重 | 同上 |
| 装样 Mounting | **热封边在测试杆最外侧**；杆伸至**腿部开口**；腰围居中，**位置须保持一致** | 同上 |
| 读数 Readout | **平均值**，**保留整数**（单位原文未明示，同族推定 gf）`[待验证]` | 同上 |
| 废样判据 Void | **腰围区域有缺陷**的产品不得使用 | 同上 |

> ⚠️ **三级尺度不要混（2026-09-29）**：本库弹性张力存在**三级尺度**——① **整圈腰围**（STM-00440，套杆、170/190 mm 尺寸档）；② **单根腰围皮筋**（STM-00070，90% 伸长、校准杆）；③ **部位级弧形腿皮筋**（STM-00686 / WI-59910，90%、110/160 mm 或 100 mm）。**三者受力状态与分母不同，gf 值不可互推。**
> ⚠️ **待验证 `[待验证]`**：STM-00440 原文未写明读数单位，亦未给合格阈值。

## Related Sources 关联来源

- [[BCC Pants Waist Break Study（Pants 产品拉断研究与两项新方法创建）]]
- [[CN 111973346 A（一种纸尿裤的减压腰围及其制作工艺·贵州卡布）]]
- [[CN 114376803 A（一种裤型吸收制品弹性腰围·米卫（杭州））]]
- [[CN 118369075 A（具有前后弹性腰带的胶粘吸收制品·宝洁）]]
- [[EP2413866B1 Disposable Wearing Article (Unicharm)]]
- [[Ebewole Polymer Science Ch14 Polymer Viscoelasticity]]
- [[Elastic Tension Visualization Technology Assessment（拉力松紧可视化技术评估）]]
- [[Finished Product Testing Method Summary（成品测试方法汇总表）]]
- [[MDP plus弧形皮筋张力测试.pdf]]
- [[Manufactured Fibre Technology Ch09 Heat-setting of Thermoplastic Fibres]]
- [[Manufactured Fibre Technology Ch18 High Performance and Non-Conventional Fibres]]
- [[Nanjing South Plant BCC Finished Product STM Compendium WI-56234 Rev.8（南京南厂BCC成品标准测试方法汇编）]]
- [[Odour Management & Polyolefin Hot Melt Adhesive Platform — Henkel Tech Seminar（气味管理技术介绍·汉高技术交流）]]
- [[Pin-Hole Module, Targeted Fluff Distribution & Elastic Recovery Process Review（新材料开发与弹性恢复工艺探讨）]]
- [[Quality Finished Product STM - Tianjin Plant（质量成品标准测试方法-TJ）]]
- [[STM-00070 Elastic Tension - BCC Products（皮筋张力测试 第4版）]]
- [[STM-00440 腰围皮筋张力.doc]]
- [[STM-00686弧形皮筋张力.doc]]
- [[STM-01078 OD产品折叠后长度、宽度测量方法（成品·NJ）.docx]]
- [[Structured Minutes — New Material Development & Elastic Recovery Process（录音纪要 2026-09-20）]]
- [[WI-63849 Motion Mannequin（动态假人漏尿性与合身性测试）]]
- [[内部测试方法 橡筋回缩率 -20210926最新.pdf]]
- [[华峰化学拜访议题清单（超细旦皮筋与去 DMAC 工艺 · 2026）]]
- [[橡筋拉伸比测试.doc]]

File: WIKI/concepts/Kirigami Apertured Nonwoven（切割拉伸开孔工艺）.md
---
type: concept
title: Kirigami Apertured Nonwoven（切割拉伸开孔工艺）
category: 工艺 / 非织造
updated: 2026-09-30
tags: [Kirigami, 开孔, 拉伸, surge, pitch, LSE, 超声波]
domain: [卫材研发, 无纺布工艺]
status: growing
---

# Kirigami Apertured Nonwoven（切割拉伸开孔工艺）

> 名称说明：ASR 转写中作「kigami / kiligami」，还原为 **Kirigami**（剪纸式切割 + 拉伸成孔）。本页为单一来源（2026-09-29 编译的内部现场交流会），参数均为**供应商/内部口径**，未见第三方验证。

## 机理 / 结构拆解

| 环节 | 内容 |
|---|---|
| 工艺本质 | 对材料**先切割、再拉伸**，使切缝张开成为**开孔（open area）** —— 与直接打孔（perforating）不同，孔是靠拉伸"张开"出来的 |
| 三支柱 | **material（材料）/ stretch（拉伸）/ pattern（花型）** —— 三者构成"三角形"工艺，缺一不可 |
| 开孔率的驱动 | **拉伸比越大 → 开孔面积越大** |
| 失效模式 | 拉伸比过大**会破（break）**；切割边缘拉伸后**不平整、会变形** |
| 纤维层面后果 | 切割 + 拉伸会使材料中的**纤维发生形变** |

**关键机理推论（本方在会上提出的开放问题）**：
1. 用作 **surge（导流层）** 时，形变有利于创造 **void volume（空隙体积）** → 有利。
2. 用作 **topsheet / topical liner（面层）** 时，变形的切边会带来**与皮肤的摩擦**问题 → **未解**，理论上取决于 draw（拉伸倍率）。

## 关键参数表

| Item 项目 | Value 数值 | Note 备注 |
| --- | --- | --- |
| 拉伸方式 | 拉伸比需**在线根据材料调整**，无法固化为一步/两步/三步固定拉伸 | 材料波动 → 在线调整 |
| 首步开孔率 | 约 **3–4%**（若设定一步拉伸，实际首步只能开到该水平） | 开孔率受破膜风险限制 |
| Pattern pitch | 最终 **10 mm**（曾比较 **12 / 8 mm**）；另一决策点为 **14 mm vs 10 mm** | 由 R&E 团队决策，**与整体 CD 相关** |
| 工艺版本 | **V1 / V2 / V3**，**V3 为当前量产运行版本** | R&E 团队持续改进 |
| 应用边界 | **只用于 surge**，**从未用于 topsheet / topical liner** | 摩擦与变形是障碍 |
| 开孔率 vs 一等品率 | 开孔要"大到消费者能看见"，但**对 first grade（一等品率）不易** | 二者存在冲突 |
| bonding 方式 | **LSE 超声波**（试过 adhesive 与 ultrasonic 两条路线，2 次 trial 均保留 ultrasonic） | adhesive 在细线上不易施加 |
| 范围控制 | 为最小化项目范围，**只在 2 号、3 号机**上应用 | 其余工序沿用既有 |
| 落地地域 | 该设计全球推多年，**只在韩国落地** | 其他地区未采用 |

## 相邻概念

- [[ADL（导流层）]]
- [[TBCW结构]]
- [[Ultrasonic Bonding of PET-Containing Topsheet]]
- [[ActiveTech Platform（ActiveTech 在线薄芯体平台）]]
- [[ROTC（Real Online ThinTech Core）]]
- [[热风粘合无纺布]]
- [[IPC BCC（K-C Baby & Child Care 材料开发团队）]]

## 经验教训

1. **"切割 + 拉伸"的形变量是把双刃剑**：同一个形变，在 surge 上是 void volume（正收益），在面层上是摩擦（负收益）。评估 Kirigami 类工艺时**必须先界定应用位置**，不能只谈开孔率。
2. **开孔率不是越高越好**：消费者可辨识度要求开孔够大，但一等品率与破膜风险反向约束；需要一个**可制造的开孔窗口**，而非单一目标值。
3. **拉伸比不能固化**：因材料（如 TBCW 的 GSM 波动、CD 方向差异）存在波动，拉伸比必须**在线根据材料调整**，无法写成固定工艺卡。
4. **花型 pitch 与 CD 耦合**：pitch 的选择（10 vs 12 vs 8 mm）不只是外观问题，它与整体 CD 相关，改动 pitch 会牵动结构。
5. **花型细节的保密边界**：角度、间距、pitch 图纸通常在 R&E 与工艺人员小范围内，工程侧常只拿到"要什么"而不知原因 —— 这会削弱工程侧自主改进的能力。

> 🔴 **manual_review（2026-09-29）**：花型图纸的具体数值、产线资产编号与项目代号属内部敏感信息，本页**不记录任何图纸数值**，仅保留已披露的 pitch 决策。请回原文核对：
> `RAW/ima_sync/个人知识库/WKB/Areas/Meeting Minutes/不同人员自我介绍交流.md`

## 追加：Meeting Minutes 批（2026-09-29 追加 · 张力控制模块与两次拉伸的工艺细节）

> 来源：[[Precision Rotary Die & Module Supplier Review — Stretch Cutting, SAP Dosing & Layer Config（公司介绍与业务交流）]]（供应商交流会 ASR 转写，会议日期 [待验证]）。本批只**追加**，不修改既有结论；本批内容来自**设备/模块供应商**视角，与前述内部视角互为补充。

**完整工艺链（本批新增）：**

**切孔 → 拉伸 → 复合**（cut → stretch → laminate）。供应商可交付完整方案（含张力控制模块 / T-channel 模块），而非只交付模具。

**张力控制模块的作用（本批新增）：**

| Item 项目 | 内容 | Note 备注 |
| --- | --- | --- |
| 拉伸比例 | 可**精确控制到约 10%** | 配专用模块 |
| 为什么需要 | 材料本身存在 **GSM 波动**与**张力波动**；在**高速下保持张力一致非常关键** | 不是可选配置，而是高速前提 |
| 拉伸的收益 | 材料**结构增强约 10%** | 拉伸不只是开孔，也强化材料 |
| 拉伸次数 | **两次拉伸**；可在第二次拉伸时**微调**，以保证总张力合适并检验成品 | 类似 spandex 的分段拉伸思路 |

**由此得到的关键认知（本批新增）：**

1. Kirigami 类工艺的**拉伸段必须有闭环张力控制** —— 否则 GSM 与张力波动会在高速下放大为花型不一致。
2. **拉伸是"开孔 + 增强"双重作用**：既张开孔，又使材料结构增强约 10%，这与"切割削弱材料"的直觉相反。
3. **分段拉伸比一步拉伸更可控**：第二次拉伸提供微调机会，是工艺柔性的来源。

**模具能力补充（本批新增）：**

- 打孔（pin punch）关键参数：**pulling hole / pitch / pin diameter** —— 三者直接决定孔的质量与一致性；**常温作业**（不加热）[待验证]。
- 最小可做到的孔径：**未获得答复**（本方以 6×9 为参照追问）[待验证]。
- 模切（die cutter）与针孔（pin hole）可考虑**组合**（一半大孔 + 一半小孔）或交付两套；但**需要平衡张力 + 对位**，本方明确指出"**做对位很难**"，可行性未定。

✅ **验证记录（2026-09-29）**：以上为**供应商自述能力**，未见第三方或本方实测数据；10% 拉伸与"结构增强 10%"为供应商口径 [待验证]。参见 [[TBCW结构]]、[[ADL（导流层）]]、[[Patterned SAP Core Forming Drum（印花SAP芯体成型鼓）]]。

## 追加：Meeting Minutes 批 3（2026-09-29 追加 · 项目定位、TRL 与四大风险）

> 来源：[[TJ Mill Visit Pre-Brief — GRID × Kirigami, Coform & Gasket Deep-Dive（2026-09-07 v3.1）]]（本方内部会前准备文件，Prepared 2026-09-02，附来源引用表）。本批只**追加**，不修改既有结论；本批来自**内部项目文件**视角，可补足前两批的供应商视角。

**项目定位（本批新增）：**

| Item 项目 | 内容 |
| --- | --- |
| 启动动因 | 消费者对尿液/稀便管理与皮肤干爽的需求 + 透气性提升 + **POME Topical Surge 成本上升** |
| 一句话定位 | **Kirigami 是作为 POME topical surge 的降本替代而启动的** |
| 机理 | **切割 + 拉伸**形成**半圆开孔 + 微观形貌**（实物样 **SemiCircle 10 mm**）→ 构建 **3D 通道** |
| 对标平面材料 | 表面光滑、液体通道少、分布慢、**回渗风险高、透气性差** |
| 价值主张 | **不增加克重**改善液体管理/透气/干爽；消费者接受度好；**有望降低对 POME Topical Surge 的依赖** |
| 成熟度 | **KIRIGAMI Surge (GRE) TRL 3–4**；同侪 U-Bonder / 3D Sensation / 3D Bico (GNW)；**CLEANSHIELD 已 TRL 5+** |
| 切割路线 | **Kirigami 与激光切割**被并列为腰带透气性的两个方案（claim space TBD）；在线/离线、激光/机械分切**未定** |

**四大风险（本批新增，是本页最重要的补充）：**

1. **开孔/通道是储液 reservoir**：高抽吸开孔网络（**40–50 kPa**）若**输给下层采集层**，会把液体**存留在面层里**，并在受压下回渗；且**芯体接近饱和时余量变窄**。
2. **凉爽/潮湿悖论**：面层或 surge 上的**凉爽方案可能增加"潮湿感"**（2022 Intake Strategy 已知顾虑）→ 与 PCM / 温感路线直接冲突。
3. **降克重风险**：面层计划降至 **18 gsm**；**纸尿裤面层低于 12 gsm 有 GOS 风险** → **切割+拉伸比例与克重的交互必须问清**。
4. **切换经济性未闭环**：**Kirigami 的原料 + 加工成本 vs. POME 总成本**比较**尚未闭合**。

**BM 控制机理（本批新增）：**

- topical liner 设计核心 = **开孔 + 下方空隙**。无开孔/空隙 → **BM 积在表面**；有开孔 + 空隙 → **BM 进入下层、皮肤更干净**。
- 已用 **CleanShield 假人 + 30 ml 液态 BM** 验证。
- → **开孔必须配"下方空隙"才有意义**，单独开孔不解决问题。

**与防漏垫片的交叉风险（本批新增）：**

- 若开孔区**延伸到腿围 / 腰围垫片区域**，会创造**新的最小阻力泄漏路径** → 面层议题与垫片议题**必须交叉评审**，不能各自优化。见 [[Gasketing Effectiveness（防漏阻隔有效性）]]。

✅ **验证记录（2026-09-29）**：以上来自**内部准备文件**，非实测数据；文件自身标注 —— **Kirigami 的放大/在线切割速度/成本对比数据不可得**，**SemiCircle 10 mm 是否为终版待现场确认** [待验证]。参见 [[ADL（导流层）]]、[[Gasketing Effectiveness（防漏阻隔有效性）]]、[[Coform Composite Nonwoven（熔喷-木浆复合非织造）]]。

## 追加：Meeting Minutes 批 4（2026-09-29 追加 · 相邻的 pinhole 打孔路线：高速下的涂层、间隙与针型）

> 来源：[[Pin-Hole Module, Targeted Fluff Distribution & Elastic Recovery Process Review（新材料开发与弹性恢复工艺探讨）]]（供应商技术推荐会 ASR 转写，会议日期 [待验证]）。本批只**追加**，不修改既有结论。
> 说明：本批讲的是**另一条开孔路线 —— pinhole（针孔）打孔**，与 Kirigami 的"切割 + 拉伸"并列；供应商同时具备 **die cutter + 张力控制/拉伸**能力，两条路线在其处交汇。

**高速打孔的两个关键工程点（本批新增，可直接迁移到 Kirigami 的切割段）：**

| 工程点 | 内容 |
| --- | --- |
| ① **DLC 涂层（类金刚石涂层）** | 作用是**缓解发热（alleviate the heat）**并让运行**更顺滑** |
| ② **孔—针间隙（hole-pin gap）** | 决定 **pin 外径与孔内径**时**必须做计算**，并留出**安全余量（safety buffer）** |

**高速下的失效机理（本批新增）：**

- 高速下会产生**热量 → 导致材料变形**，供应商与 KI 方均判断为 **critical**。
- 缓解手段之一是**针的密度（density of pins）** —— 密度是需要与速度联动设计的变量，不是固定值。

**针型与孔型（本批新增）：**

| Item 项目 | 内容 |
| --- | --- |
| 针型 | **carving（带雕刻）** 与 **tapered（锥形）** 两种；**锥形更适合做小孔** |
| 孔型现状 | **目前只有圆孔** |
| 待确认 | 能否做**异形孔（abnormal patterns）** —— 本方已提出，**未获答复** |
| Pilot 速度 | **可达 500 m/min**（本方评价 "good enough"） |
| 克重范围 | **10–18 gsm**（另有 18 / 30 / 30 口径）[待验证] |

**由此得到的认知（本批新增）：**

1. **"热 → 材料变形"是所有高速开孔工艺的共性问题** —— Kirigami 的切割 + 拉伸段同样会遇到；**涂层（降热 + 降摩擦）是通用解法**，不是 pinhole 独有。
2. **间隙必须留安全余量**：孔—针的配合不能按名义尺寸设计，须做计算并留 buffer —— 这与 Kirigami 中"拉伸比不能固化、须在线调整"是同一类**波动容忍设计**。
3. **针/刀的几何（锥形 vs 直刃）决定可做到的最小特征尺寸** —— 想做更小的孔/缝，先改刀具几何。
4. **两条开孔路线可以共存并互为备份**：Kirigami（切+拉，开孔率大）与 pinhole（直接打孔，孔径可控），供应商能力可同时覆盖。

✅ **验证记录（2026-09-29）**：全部为**供应商技术推荐口径**，**无实测数据**；会中存在**口径冲突** —— 同一会议既说 pinhole 模块"已在机高速运行"，又说新模块"只是概念、可能两三年" [需澄清]；涂层为**直接接触材料**，健康与环境影响**未闭环** [待验证]。参见 [[Pin-Hole Module, Targeted Fluff Distribution & Elastic Recovery Process Review（新材料开发与弹性恢复工艺探讨）]]、[[分区密度设计]]。

## 追加：Meeting Minutes 批 5（2026-09-29 追加 · 访问收尾会：花型取用、工装材质路线与共同开发框架）

> 来源：[[Co-Development Tooling Design Review — Kirigami Pattern, Pin-Hole Module & Carbide Guidance（合作开发新模具设计）]]（供应商现场访问**收尾会** ASR 转写，会议日期 [待验证]）。本批只**追加**，不修改既有结论。
> 本批的价值在于：前几批讲的是**工艺能力**（能不能开孔、开多大），本批讲的是**把这些能力变成工装时的前置条件**。

**三项 follow-up（会中收口，本批新增）：**

| # | 议题 | 内容 |
| --- | --- | --- |
| ① | **花型（pattern）设计** | 现场已有 **3 种现成花型**，请供应商**发花型图纸**；本方**不想照抄延江 / K-C 的 smile 花型** [待验证]，要另找花型 |
| ② | **hole cutter [待验证]** | 需给出**提案**，走邮件给 Li XG（抄送 Jerry 与主讲人），并引入本方采购 |
| ③ | **pinhole 模块共同开发** | 本方发花型设计 → 供应商给设计提案；本方**只承担一定比例的工装费用、非 100%**，对价是**模块不得售予他人**（供应商当场接受）[待验证] |

**对本页最关键的补充 —— 工装材质路线（本批新增）：**

- **高速钢（HSS）：任意花型都容易做** → 先做**原型**；**原型确认后再转硬质合金（Thompson carbide）** 做量产刀具。
- **硬质合金：不易做花型**，须**规避刚性角度与刚性边（rigid angles / rigid edges）**。
- → 本方据此两次追问"**哪些花型在硬质合金上做不出来**"，**未获答复**。

**Kirigami 拉伸模块（本批新增）：**

- 供应商已提供**一级 / 二级拉伸（stretch one / stretch two）与拉伸模块**；本方要求其**补齐完整设计**。
- 目标材料为 **liner（面层）与 panel**，形态考虑 **inline（在线）**，panel 亦在范围内。
- 本方将**提供材料**供试，并**回国后确定最终花型** → 结论**尚未形成**（不得写成已决）。

**由此得到的认知（本批新增）：**

1. **Kirigami 的可行性不只由工艺决定，还由工装材质决定** —— 花型必须在**高速钢打样阶段**就按硬质合金的约束收敛，否则"原型做得出、量产做不出"。
2. **"能力边界"是设计输入而非设计输出**：孔径上下限、**孔—孔间距**、异形孔可行性这三项拿不到，设计就无法真正启动 —— 本方明确说"我需要这三项指引才能开始"。
3. **共同开发的商务结构是"费用分担 ↔ 独家性"的对价**：分担比例（非 100%）换的是模块**不售予他人**；这是把供应商工艺能力转为排他资产的机制。
4. **现成花型是低成本起点**：先索取供应商已有的 3 种花型图纸，若不满意再开新花型 —— 比一开始就定制更省工装投入。

✅ **验证记录（2026-09-29）**：全部为**会中口头口径**，无图纸、无实测数据；「Thompson carbide」疑为刀具品牌、刚性角/边的具体禁区清单、孔径上下限与异形孔可行性**均未获答复** [待验证]。参见 [[Rotary Die Tooling Material Route（旋转模切刀具材质路线：高速钢 vs 硬质合金）]]、[[Precision Rotary Die & Module Supplier Review — Stretch Cutting, SAP Dosing & Layer Config（公司介绍与业务交流）]]。

## 来源

- [[Kirigami Process, LSE Bonding & Pattern Pitch Review（不同人员自我介绍交流）]] —— `RAW/ima_sync/个人知识库/WKB/Areas/Meeting Minutes/不同人员自我介绍交流.md`

## Related Sources 关联来源

- [[Be Max Platform — Trilobal Fibre Ratio, Ultrasonic Bonding & MD Distribution Target（纤维加工温度与成本验证）]]
- [[Co-Development Tooling Design Review — Kirigami Pattern, Pin-Hole Module & Carbide Guidance（合作开发新模具设计）]]
- [[Pin-Hole Module, Targeted Fluff Distribution & Elastic Recovery Process Review（新材料开发与弹性恢复工艺探讨）]]
- [[Precision Rotary Die & Module Supplier Review — Stretch Cutting, SAP Dosing & Layer Config（公司介绍与业务交流）]]
- [[Structured Minutes — New Material Development & Elastic Recovery Process（录音纪要 2026-09-20）]]
- [[TJ Mill Visit Pre-Brief v3（中文版 · TJ工厂访问会前简报 2026-09-07）]]
- [[TJ Mill Visit Pre-Brief — GRID × Kirigami, Coform & Gasket Deep-Dive（2026-09-07 v3.1）]]

File: WIKI/concepts/Material Open Innovation Function（材料开放创新职能）.md
---
type: concept
title: "Material Open Innovation Function（材料开放创新职能）"
domain: [卫材研发, 技术管理, 开放创新]
status: growing
updated: 2026-09-30
tags: [开放创新, 材料开发, FEI, F2G, 供应商联合开发, 技术窗口, 知识管理]
---

# Material Open Innovation Function（材料开放创新职能）

> One-line definition 一句话定义：把**外部材料创新**（供应商、高校、研究院所）与**内部产品需求**（FEI 概念、产品线创新与降本）连接起来的职能——其技术执行臂是 **Material Development Engineer**（材料开发工程师）。（中文：不是"自己做研究"，而是"把外部概念变成可规模化的材料方案"。）

## Definition 定义与组织定位

| 项 | 内容 | 出处 |
|---|---|---|
| 部门 | **IPC BCC** | [[JD - IPC BCC Material Development Engineer（材料开发工程师岗位说明书）]] |
| 汇报对象 | **Material Open Innovation Leader（材料开放创新负责人）** | 同上 |
| 角色层级 | Individual Contributor（个人贡献者） | 同上 |
| 地点 | Shanghai | 同上 |
| **采购权** | **无直接采购权**；协助材料成本评估 | 同上 |
| 出差 | **20–30%**（供应商拜访、技术交流、行业会议） | 同上 |
| 内部客户 | **FEI Team、Product Development、Procurement、Supply Chain、Quality Control** | 同上 |

## Mechanism 运作链路（四步）

1. **需求输入**：来自 **FEI 概念需求** → 材料层需给出**快速可行性评估**（rapid material feasibility assessments）。
2. **开发与验证**：配方开发 → 打样 → 性能测试 → 技术报告（物理/功能/安全三类测试计划）。
3. **外部联合开发**：与外部供应商、高校、研究院所技术沟通；传递 KC 技术要求并**反馈样品测试结果**。
4. **降本与简化**：参与 **"Fuel to Grow"（F2G）** 降本项目——材料替代方案的技术评估、替代材料验证、工艺兼容性测试，并推动**材料规格统一**。

> 中文：这条链路的关键在**第 3 步的闭环**——**"反馈样品测试结果"被写进职责**，说明开放创新不是单向索取样品，而是**测试—反馈—再迭代**的循环。

## Key Parameter Table 关键参数表（职责的量化口径）

| 环节 | 量化指标（源文口径） | 出处 |
|---|---|---|
| 材料配方开发 | **≥8 项/年**，材料性能合规率 **≥90%** | [[JD - IPC BCC Material Development Engineer（材料开发工程师岗位说明书）]] |
| 测试与报告 | 数据准确率 **100%**；报告按时交付 **≥95%**；维护更新测试 SOP | 同上 |
| 外部协作响应 | 外部项目技术响应 **≤3 个工作日**；供应商样品测试反馈 **≤5 个工作日** | 同上 |
| 降本支持 | 材料替代方案通过率 **≥80%** | 同上（降本金额目标属考核口径，见 manual_review） |
| 跨职能支持 | 技术咨询满意度 **≥90%**；材料质量问题闭环率 **100%** | 同上 |
| 品类专项 | Wipers 材料问题解决 **≤10 个工作日**；纸尿裤材料迭代按时交付 **≥85%** | 同上 |
| 知识管理 | 材料数据库更新及时率 **100%**；文档完整度 **≥95%**；**≥1 项专利/技术披露每年** | 同上 |

> ⚠️ **No unsourced parameters 禁止无来源参数**：以上**全部为岗位考核目标值，非实际产出**；引用时不得当作已达成结果。

## 能力要求（本职能需要什么样的能力组合）

| 类别 | 要求 |
|---|---|
| 材料知识 | **非织造布、热熔胶、SAP、弹性膜**及其性能与测试方法 |
| 工艺知识 | **纺粘、水刺、熔喷、热风**等加工工艺 |
| 方法能力 | **基础数据分析与 DOE（实验设计）能力** |
| 设备能力 | 万能试验机、透气仪、**SEM** |
| 语言 | 英语读写（技术文献 + 海外供应商邮件） |
| 经验 | **3–8 年**材料开发/应用；卫材/非织造/医用材料背景优先；湿巾或纸尿裤材料经验为加分 |

> 中文：**"DOE 能力"被明确写入技能要求**——与本库中大量 DOE 复盘材料（如 [[ADT Brain Trust - Fluff and Rewet（绒毛浆与回渗 DOE 复盘）]]）互为呼应：**实验设计是该职能的基本功，而不是加分项**。

> 🔴 **manual_review（2026-09-29）**：本页来源为**招聘用岗位说明书**，含薪酬等级与年度降本金额目标——**薪酬等级不页面化**；降本金额属**考核口径**而非已达成结果。岗位状态为 **"To be recruited"（尚未到岗）**，其职责设计**代表职能预期，不代表当前在岗能力**。

## Adjacent Concepts 相邻概念

- [[IPC BCC OI Portfolio（开放创新项目组合）]]（本职能服务的项目组合）
- 方法库：[[芯体测试方法与验收基准（STM）]]、[[SAM Testing Methods（超级吸水材料测试方法）]]、[[Rewet Test（回渗测试）]]
- DOE 实践：[[ADT Brain Trust - Fluff and Rewet（绒毛浆与回渗 DOE 复盘）]]

## Lessons Learned 经验教训

> ✅ Verification（2026-09-29，source [[JD - IPC BCC Material Development Engineer（材料开发工程师岗位说明书）]]）：本页职责链路与该源 §Key Accountabilities 逐条对应，未作外推。

- **Lesson 1（开放创新是双向循环）**：职责把"反馈样品测试结果"与"响应周期 ≤3/≤5 个工作日"写成指标——说明**反馈速度本身就是合作条件**，不只是内部效率。
- **Lesson 2（材料职能没有采购权，但有技术窗口责任）**：无直接采购权、只协助成本评估，却是采购/供应链/质量的**材料技术窗口**——**技术判断与商务决策分离**是这条职能的设计原则。
- **Lesson 3（降本与创新的接口在"替代 + 规格统一"）**：F2G 支持的三件事——替代评估、替代验证、工艺兼容性——最后的落点是**材料规格统一**，即**降本来自简化而非单纯压价**。
- **待补 `[待验证]`**：该职能在 IPC BCC 的实际在岗状态与人员配置；年度降本目标的实际达成；材料数据库的现有覆盖范围。

## Sources 来源

- [[JD - IPC BCC Material Development Engineer（材料开发工程师岗位说明书）]] —— `RAW/ima_sync/个人知识库/WKB/Resources/Open Innovation/Technology Management/JD-Material_Development_Engineer_Bilingual.docx.md`

File: WIKI/concepts/Material Safety Control（材料安全双轨管控）.md
---
type: concept
title: "Material Safety Control（材料安全双轨管控）"
domain: [卫材研发, 法规与合规]
status: growing
updated: 2026-09-30
tags: [合规, COC, 材料安全, 甲酰胺, 前置条件]
aliases: ["Material Safety Control", "材料安全双轨管控", "Class 1 / Class 2"]
---

# Material Safety Control（材料安全双轨管控）

> Definition 定义：公司侧的材料安全管控体系——**Class 1（政府法规强制）+ Class 2（公司自愿、超越法规）双轨制**，配合 **COC chemical watch list（化学物质观察清单）**，并将合规从「事后检测」提升为「选材前置条件」。

## Mechanism 机理 / 拆解

1. **Two-track control 双轨管控**
   - **Class 1**：政府法规强制项（不可选）。
   - **Class 2**：公司自加的更严标准（超出法规要求）。
2. **COC chemical watch list**：供应商可就关注物质提交「说明声明（clarification statement）」替代强制检测；新物料须经 **PA（法规团队）评审**。
3. **Precondition logic 前置逻辑**：合规不再是上市前检测，而是**选材时的第一道筛**——所有 25 个 OI 项目页面均加「Compliance & IP risk」块。
4. **High-risk categories 高风险类别**：化学品与油墨类项目 —— **OI-09 / OI-15 / OI-16 / OI-21 / OI-22**（除臭剂、变色胶/膜、湿致/温致指示）。

## Key Parameters 关键参数表

| Parameter 参数 | Value / Rule 值 / 规则 | Source 出处 |
|---|---|---|
| Control tiers 管控档 | Class 1（政府法规）/ Class 2（公司自加） | [[IPC BCC OI Materials Development Team 2026 Annual Review Outline（v7）]] |
| Watch list 清单 | COC chemical watch list | 同上 |
| Supplier option 供应商选项 | 可提交 clarification statement 替代强制检测 | 同上 |
| New-material review 新物料评审 | 须过 PA（法规团队）评审 | 同上 |
| High-risk projects 高风险项目 | OI-09 / OI-15 / OI-16 / OI-21 / OI-22 | 同上 |

## Case Evidence 案例证据（警示案例）

- **Formamide incident 甲酰胺事件**（China market, 2026-06）：caused a marked sales decline; "in the worst case we may lose a generation of consumers"（中国市场，造成明显销量下滑，最坏情况「可能失去一代消费者」）。
- **Korea wet-wipes precedent 韩国湿巾先例**：after the incident, "market share has not recovered in nearly twenty years"（近二十年未恢复市场份额）→ material selection must lean toward natural, safe materials（选材须倾向天然、安全材料）。
- **SAP residue 树脂残留**：SAP monomer residue ≤1000 mg/kg；heavy metals ≤20 mg/kg 须并行评估（见 OI-06）。

## Adjacent Concepts 相邻概念

- Roadmap 路线图：[[Technology Roadmap 2026-2029（技术路线图）]]（方向 5：合规前置）
- Related 相关：[[Wetness Indicator Glue]]、[[变色油墨]]、[[SAP（高吸水树脂）]]
- Certification 认证体系：[[卫生用品五大认证体系对比]]

## 经验教训 Lessons

> ⚠️ 本页为 seed 状态：库内尚无独立的「Class 1 / Class 2 管控细则」技术文件。

- **要点**：合规风险在化学品/油墨类项目上最高（OI-09/15/16/21/22）——这些项目的选材必须**先过双轨筛**再谈性能与成本。
- **待补 `[待验证]`**：Class 1 与 Class 2 的具体物质清单与限值；COC 清单的完整条目；PA 评审流程与时限。

## 追加：Meeting Minutes 批（2026-09-29 追加 · 无锑 Sb-free 与 K-C/P&G 体系差距）

> 来源：[[P&G–KC Industry Review and Xinweisheng Supplier Capability Visit（与宝洁交流及行业情况）]]（供应商交流会 ASR 转写，会议日期 [待验证]）。本批只**追加**，不修改既有结论。

**无锑（Sb-free）作为法规驱动的物质安全议题（本批新增）：**

| Item 项目 | 内容 | Note 备注 |
| --- | --- | --- |
| 议题 | **无锑 / Sb-free**（ASR 转写作「无 t」「五 t」「有气无气」） | 属物质安全，非性能指标 |
| 来源 | PET 缩聚所用**锑系催化剂** | 改用**钛系催化剂**即可做到无锑（福地交流会口径） |
| P&G | **一直有要求**；数年前已商业化 | 会中判断为行业标杆 |
| K-C | **目前仅韩国市场要求**；美国近期开始要求 | 中国大陆与其他市场未要求 |
| 驱动来源 | **当地法律法规**（韩国、美国） | 非客户内部标准 |
| 技术后果 | PET 的无锑难度大 → 韩国市场**只能用 PP**（PP 不使用锑系催化剂）；PP 粗糙 → **软度差**，卫生巾上尤为明显 | 性能让位于合规 |

**会中对 K-C 安全体系的差距判断（本批新增，属会中表述，非本方正式审计结论）：**

- P&G 在**物质安全上是行业标杆**；本方在体系与眼界上存在差距 —— 以无锑为例，P&G 数年前已有要求并商业化，而本方内部此前**并不优先**（"无视了，或者说没有优先"）。
- 本方近年在**产品形式上花样多**，但**基础功不够扎实**；本次行业冲击「看起来偶然，实则有必然」。
- **上游把控弱化**：本方过去可直接与埃克森美孚等上游谈 PP 规格（因纺粘量大），如今对**二级、三级供应商"控制不住"**；新进研发同事对上游纤维厂的历史做法不了解。
- 会中亦提及历史案例：塑化剂检测能力曾"被扒了几层皮"，德国实验室/培训体系的使用频率下降。

> 🔴 **manual_review（2026-09-29）**：本节涉及对本方与竞品安全体系的内部比较性评价，属**敏感内部判断**；此处仅保留机制性结论，不做人名/部门指认。请回原文核对：
> `RAW/ima_sync/个人知识库/WKB/Areas/Meeting Minutes/与宝洁交流及行业情况.md`

✅ **验证记录（2026-09-29）**：「无锑」由 ASR「无 t / 五 t」还原，已由本批两份独立材料交叉确认 —— 福地交流会明确"PET 在做成 PET 的过程有个催化剂""锑型催化完全可以用钛型催化，不要用 T 这个东西"。PET 无锑不可行、韩国市场只能用 PP 为供应商口径，未见法规原文。参见 [[Antimony-Free PET Fibre（无锑 PET 纤维）]]、[[AHPs Stewardship Program 与 CODEX™ 痕量物质管控]]、[[DMAC（N,N-二甲基乙酰胺）残留与 REACH 限制]]、[[The Procter & Gamble Company（宝洁）]]、[[Kimberly-Clark（金佰利）]]。

## 追加：Meeting Minutes 批 2（2026-09-29 追加 · YK 侧 COC 运行细则与跨品类外溢机制）

> 来源：[[Market, Government Relations & Product Safety Crisis Review（市场、政府关系及产品问题探讨）]]（本方与韩国 YK 体系的内部交流，英文 ASR 转写，**转写质量差**，会议日期 [待验证]）。本批只**追加**，不修改既有结论。

**COC 双档制的运行细则（本批新增，补充本页既有 seed 内容）：**

| Item 项目 | Class 1 | Class 2 |
| --- | --- | --- |
| 来源 | **政府法规强制** | **YK 内部自愿管控**，超越法规 |
| 执行 | 导入新物料时由供应商**按法规检测并提交报告**，确认满足政府目标值 | 两种路径：① 按 YK 内部方法**实测**；② 供应商提交**澄清声明（clarification declaration）**声明不含该物质，YK 予以采信 |
| 维护 | 随法规变化 | 内部法规团队**每年更新**清单，并纳入物料规格（specification） |

**测试方法的开放策略（本批新增）：**

- YK 自建了部分 Class 2 的**测试方法**（其中一批针对 **odor 气味**，起因是某大学教授公开检测并发布后引发事件）。
- 这些方法**会开放给原材料供应商**，使其校准到相近方法 → 目的是让**供应商端具备自检能力**，而非全部回流到 YK 检测。
- ⚠️ 未解决：本方追问"中国供应商在中国本地检测用什么方法"，对方答"这就是问题所在"；YK 建议可接韩国的几家指定检测机构之一 → **跨境检测的方法一致性未决**。

**跨品类外溢机制（本批新增，是本页既有"警示案例"的机理补充）：**

- COC 清单**不限于本品类**。已写入的实例：**加湿器杀菌剂**（完全不同品类）、**CMIT 牙膏**、**婴儿洗护**。
- 传导机理：**"同一个妈妈"** —— 买牙膏的妈妈会对纸尿裤产生同样的安全疑虑 → 担忧**跨品类迁移**。
- 由此推论：监控系统必须**跨品类扫描**；只看卫材品类的法规会漏掉绝大多数前置信号。

**待核对的存疑（本批新增）：**

- 本页 `Case Evidence` 已记"**中国市场 2026-06 甲酰胺（formamide）事件**"；本次转写把**韩国湿巾历史事件**（约 2005 / 2008 年起）的物质也读作「form I / F○○M」 → **两起事件是否同一物质需人工核对**。本批**不做裁决**，只在两处各自标注。
- 会中另指出"取决于哪种测试方法、多少 PPM —— 十分之一个 PPM 没有意义" → **限值口径未统一**。

> 🔴 **manual_review（2026-09-29）**：本节涉及内部危机处理、信息披露分歧与竞品/市场判断，正文只保留机制性结论。请回原文核对：
> `RAW/ima_sync/个人知识库/WKB/Areas/Meeting Minutes/市场、政府关系及产品问题探讨.md`

✅ **验证记录（2026-09-29）**：以上为**单一来源**且为**低质量英文 ASR**，多处音转无法确证（事件物质名称、YK 与本方的物料等级差异、"PCC / TW" 等缩写）；引用前须回溯原文。参见 [[Product Safety Crisis Management（产品安全危机管理）]]、[[Antimony-Free PET Fibre（无锑 PET 纤维）]]、[[Kimberly-Clark（金佰利）]]。

## 追加：Meeting Minutes 批 3（2026-09-29 追加 · 与材料直接接触的工艺部件涂层：安全关注点的第三类）

> 来源：[[Structured Minutes — New Material Development & Elastic Recovery Process（录音纪要 2026-09-20）]]（同一场会议的结构化纪要，日期 [待验证]）。本批只**追加**，不修改既有结论。

**新的关注对象：工艺部件涂层（本批新增）**

本页既有内容关注的是**材料本身的化学物质**（Class 1 / Class 2 / COC）。本批补充第三类关注对象 —— **与材料直接接触的工艺部件涂层**（本例为打孔针外的 **DLC 类金刚石涂层**）：

| Item 项目 | 内容 |
| --- | --- |
| 涂层位置 | **针（pin）的外部**，**与材料直接接触** |
| 三个作用 | ① **减轻热量**；② **使切割更光滑**；③ **防止材料粘/撞在一起** |
| 本方核心担忧 | 涂层会**粘附或迁移到材料上（adhere to the material）** |
| 要求 | **对健康无害、对环境无害** |
| 状态 | 开发方称有多种涂层方案（various coating），会进一步确认；会中认为某一 type 更优 → **未给出结论** |

**由此得到的认知（本批新增）：**

1. **合规对象要从"材料"扩展到"接触面"** —— 只要部件与材料直接接触，其涂层就构成**潜在迁移源**；这是材料安全体系里容易被漏掉的一类。
2. **两个维度必须同时满足**：**健康**（对使用者无害）+ **环境**（对环境无害）—— 本方在会中是**两个都提**的，不是只问其中一个。
3. **涂层往往是为了解决工艺问题而引入的**（本例：高速产热、粘料），因此**工艺改进会反向制造新的合规项** → 工艺变更应触发安全复核。
4. 与本页既有逻辑的关系：这类问题**通常不在政府法规清单里**（属 Class 2 型的**自加管控**项），正好对应本页"Class 2 = 公司自愿、超越法规"的定位。

> 🔴 **manual_review（2026-09-29）**：本节涉及供应商的涂层方案与健康/环境合规资料，**尚未提供**；按 AGENTS.md §5，未闭环的合规信息**不得作为结论引用**。请回原文核对：
> `RAW/ima_sync/个人知识库/WKB/Areas/Meeting Minutes/录音纪要_260920002641.md`

✅ **验证记录（2026-09-29）**：以上来自**二手整理纪要**，纪要自身标注多处"待核对"；涂层的具体类型、迁移测试结果与合规结论**均未给出** [待验证]。参见 [[Pin-Hole Module, Targeted Fluff Distribution & Elastic Recovery Process Review（新材料开发与弹性恢复工艺探讨）]]、[[Kirigami Apertured Nonwoven（切割拉伸开孔工艺）]]。

## Source 来源

- [[IPC BCC OI Materials Development Team 2026 Annual Review Outline（v7）]] —— `RAW/ima_sync/个人知识库/WKB/Projects/IPC BCC OI Materials Development Team 2026 Annual Review Outline_v7_EN_Red-White Theme and Doubled Header Bar.md.md`

## Related Sources 关联来源

- [[Fudi ES Fibre Capability Review & Sb-Free Switching（企业介绍及合作交流）]]
- [[GB-T 36420-2018 Management System for Safety Evaluation of Chemicals and Raw Materials（生活用纸和纸制品 化学品及原料安全评价管理体系）]]
- [[Huafon Group Capability Review — Spandex DMAC Compliance, Bio-based & Electrospun PU Film（公司业务介绍及发展情况）]]
- [[IPC BCC OI Materials Development Team 2026 Annual Review Outline（v7）]]
- [[IPC BCC OI 材料开发团队 2026 年度汇报大纲 v7（2026-09-17）]]
- [[IPC&YK FEI 团队创新合作计划分享会 -2]]
- [[IPC&YK FEI 团队创新合作计划分享会 -5]]
- [[Market, Government Relations & Product Safety Crisis Review（市场、政府关系及产品问题探讨）]]
- [[Scaling Visible Force in Consumer Hygiene v2（可见力可视化放大路线 v2）]]
- [[Structured Minutes — New Material Development & Elastic Recovery Process（录音纪要 2026-09-20）]]
- [[Thermochromic and Hydrochromic Materials Feasibility Review（温变湿变材料可行性分析·中文版）]]
- [[卫生护理用品特种变色油墨供应商调研（光敏温敏湿敏 · AI 痕迹件）]]
- [[感光变色材料产品资料（UV_CHT1608V2 · 台系变色供方）]]
