Repository: jeffsking/WKB-OB

File: WIKI/concepts/Olefin Block Copolymer (OBC) 烯烃嵌段共聚物.md
---
type: concept
title: "Olefin Block Copolymer (OBC) 烯烃嵌段共聚物"
domain: [卫材研发, 表面处理与胶黏剂]
status: growing
updated: 2026-09-29
tags: [OBC, 烯烃嵌段共聚物, Infuse, 热熔胶, 弹性粘合, 结晶度]
aliases: ["OBC", "烯烃嵌段共聚物"]
---

# Olefin Block Copolymer (OBC) 烯烃嵌段共聚物

> One-line definition 一句话定义：通过**链穿梭催化（chain shuttling catalysis）**合成的、由**可结晶硬段（乙烯—辛烯，共单体极少）**与**非晶软段（共单体高、玻璃化温度低）**交替排布的线性嵌段聚烯烃；在热熔胶中充当主体聚合物，提供抗蠕变（creep resistance）与弹性回复。

## Definition / Mechanism 定义与机理拆解

1. **与 APAO / 茂金属无规共聚物的本质差别是"嵌段 vs 无规"**：OBC 是**特意造出结晶区**的嵌段结构；APAO 的低结晶度是 Ziegler-Natta 无规聚合的副产物。因此两者**不可互换**。
2. **结构带来的性能**：相对同密度的茂金属无规共聚物，OBC 的高温耐受性与弹性更好（更好的弹性回复、压缩永久变形与高温阻抗）。
3. **分子量分布更窄**：来源记述 OBC 的 poly-dispersity 显著窄于 APAO，从而影响其 DSC 熔融曲线——窄分布 + 嵌段结构共同给出 improved hot tack、adhesion、低温柔韧性，同时不牺牲高温耐受。
4. **用量与功能分工**：在 EP2456819B1 的配方中 OBC 是**主聚合物**（10–30 wt%，最优 12–20 wt%），另配低结晶度次级聚合物调节加工。
5. **判据（不能只看熔融焓）**：来源明确指出有些 Infuse® 牌号的熔融焓约 **20 J/g**，**仍不能算 APAO**，因为"聚合物架构完全不同（嵌段 vs 无规）且被专门制造出结晶区"。→ **DSC 焓值不是唯一判据，架构才是**。

## Key parameters 关键参数表

| Parameter 参数 | Typical value / range 典型值 / 范围 | Source 出处 |
|---|---|---|
| 密度 | 0.860–0.900 g/cm³（商业牌号示例 0.866 / 0.877） | [[EP2456819B1 Olefin Block Copolymer Hot Melt Adhesive (Bostik)]] |
| 熔融指数 MI | 1–1000 g/10 min（优选 1–100 g/10 min；ASTM D1238, 190 ℃, 2.16 kg） | 同上 |
| 商业牌号（来源所举） | Infuse 9817（0.877 g/cm³, MI 15）；Infuse 9807（0.866 g/cm³, MI 15） | 同上 |
| 硬段/软段 | 硬段 = 可结晶乙烯—辛烯（低共单体、高熔点）；软段 = 非晶乙烯—辛烯（高共单体、低 Tg） | 同上 |
| 熔融焓（来源所记部分牌号） | 约 20 J/g（**不代表可归入 APAO**） | 同上 |
| 在胶中的用量 | 5–50 wt%；优选 10–30 wt%；最优 12–20 wt% | 同上 |
| 合成技术 | chain shuttling catalysis（链穿梭催化） | 同上 |
| 来源所记制造商 | Dow Chemical，商标 **Infuse®** | 同上 → [[Dow Chemical Company]] |
| 次级聚合物（同一胶体的其他组分） | APAO 或半结晶聚烯烃 1–40 wt%（结晶度 ≤250 J/g） | 同上 |

> ⚠️ **禁止无来源参数**：本表数字全部来自 [[EP2456819B1 Olefin Block Copolymer Hot Melt Adhesive (Bostik)]]（Bostik 专利正文，含其对 Dow 牌号的引用）。**本库暂无 OBC 的价格、国内可得性或替代供应商信息**，标 `[待验证]`。

## Adjacent concepts 相邻概念

- 上位/同族：[[Polyolefin Hot Melt Adhesive（聚烯烃热熔胶）]]、[[APAO（非晶态聚α-烯烃）]]、[[茂金属聚丙烯]]
- 判据对照：[[熔融指数与化学降解]]、[[成纤性判据]]
- 供应方：[[Dow Chemical Company]]
- 应用：[[Elastic Strand Snicking（弹性橡筋断丝失效化）]]、[[Co-extruded Elastic Film Feature（共挤弹性膜弹性部件）]]
- 对比：[[Polyolefin HM vs SIS-SBS HM Adhesives（性能·成本·供应链）]]

## 经验教训

> ✅ 验证（2026-09-29，来源 [[EP2456819B1 Olefin Block Copolymer Hot Melt Adhesive (Bostik)]]）：来源**自己给出了判据校正**——Bostik 先铺设"DSC 熔融焓 <25 J/g 即为 APAO"的经验线，随后又说明 Infuse® 部分牌号焓值约 20 J/g 却**不应被视为 APAO**，因为**架构（嵌段 vs 无规）与制造意图**才是本质区别。这修正了"只按焓值分类聚烯烃"的简化做法。

- **教训一（物料识别）**：在技术协议或询价中把 OBC 与 APAO 混为一谈，会导致性能预期错配——两者在弹性回复、压缩永久变形与高温阻抗上是不同的。
- **待补 `[待验证]`**：OBC 的价格与在国内卫生用品供应链的可得性；除 Dow Infuse® 外的商业 OBC 来源（来源为时点记述，未做全市场尽调）。

## Sources 来源

- [[EP2456819B1 Olefin Block Copolymer Hot Melt Adhesive (Bostik)]] —— `RAW/ima_sync/个人知识库/WKB/Areas/IP/11_模块三：聚烯烃类热熔胶_EP2456819B1_Hot_melt_adhesive_based_on_olefin_block_.pdf.md`

> 🔴 **manual_review（2026-09-29）**：本页为**专利技术方案的客观摘录**，不构成侵权或 FTO 判断；"OBC 由 Dow 生产"为**来源时点的记述**，须以当前市场核实。

## Related Sources 关联来源

- [[EP2456819B1 Olefin Block Copolymer Hot Melt Adhesive (Bostik)]]
- [[Manufactured Fibre Technology Ch02 Structural Principles of Polymeric Fibres]]
- [[为什么纯 PEG 不能常规熔纺]]

File: WIKI/concepts/Panel Hysteresis and Threshold Calibration（面板回滞与阈值标定）.md
---
type: concept
title: "Panel Hysteresis and Threshold Calibration（面板回滞与阈值标定）"
domain: [卫材研发, 测试与标准]
status: growing
updated: 2026-09-29
tags: [回滞, 应力松弛, 阈值标定, ΔE, 合身指示器, 测试方法]
---

# Panel Hysteresis and Threshold Calibration（面板回滞与阈值标定）

> One-line definition 一句话定义：The practice of **setting a strain indicator's colour bands on the unloading (retraction) branch, not the extension branch** — because what the baby feels for the next eight hours is the sustained worn tension, and for a SEBS panel that is 35–55 % lower than the peak pull force.
> （中文：把应变指示器的颜色带**标定在卸载（回弹）支而非加载支**的做法——因为婴儿接下来八小时感受到的是持续佩戴张力，而对 SEBS 面板而言该值比峰值拉力低 35–55 %。）

## Mechanism / Structure 机理 / 结构拆解

1. **Mom pulls on, then lets go（妈妈拉上后松手）**：the donning motion loads the panel; the wear state sits on the unloading branch. Any threshold published against the extension curve therefore describes a state the baby never occupies.
2. **The magnitude of the error（误差幅度）**：for an SEBS panel at 100 % strain the pull force is 5.2 N but the sustained worn tension is 3.9 N — publishing thresholds against the extension curve would **overstate comfort by ~30 %**.
3. **A geometric read-out is hysteresis-blind — and that is a feature（几何读出对回滞不敏感，且这是优点）**：the indicator reads *position*, which is the same on both branches. Only the calibration reference has to be chosen; the sensor does not have to resolve the branch. A chemistry- or force-based read-out would have to.
4. **Set the band on the retraction curve（把带设在回弹曲线上）**：design point 67 % strain → 2.5 N sustained → ~2.8 mmHg mean panel pressure. Comfortable, secure, and 5× below the marking threshold.
5. **Add a stress-relaxation correction（叠加应力松弛修正）**：SEBS panels lose 12–20 % of tension in the first hour. The "correct" band must be wide enough that an hour of relaxation does not drop the reading out of it — hence a **30-point-wide window**, not a single line.
6. **How a threshold is actually measured（阈值到底怎么测）**：the read-out is perceptual, so the test method must be colorimetric and defined against a perception threshold — ΔE*ab of each zone against its own relaxed state, on the **second cycle, retraction branch**.
7. **Why ΔE = 6 and not ΔE = 2（为什么用 ΔE=6 而非 2）**：ΔE*ab ≈ 2 is the laboratory just-noticeable difference under controlled side-by-side viewing; a parent sees the panel alone, at arm's length, in a dim room, at an angle, possibly one-handed. Setting acceptance at **three JNDs** is the difference between a specification that passes on a spectrophotometer and one that passes in a nursery — and it is also what forces the state separation of 18 rather than a marginal 8.

（中文：①穿上时加载、佩戴时落在卸载支，按加载曲线公布阈值等于描述一个婴儿从未经历的状态；②误差幅度——SEBS 面板在 100% 应变下拉力 5.2 N，而持续佩戴张力仅 3.9 N，用加载曲线标定会把舒适度高估约 30%；③几何读出只读位置量，两支出相同，故「对回滞不敏感」，这是优点——只有标定参考支需要选，传感器不必分辨支路；而化学或力基读出则必须分辨；④把「正确」带设在回弹曲线上——设计点 67% 应变 → 2.5 N 持续 → 均值约 2.8 mmHg，舒适、可靠，且低于留痕阈值 5 倍；⑤叠加应力松弛修正——SEBS 面板首小时损失 12–20% 张力，故「正确」带须足够宽，使一小时松弛不会让读数掉出该带，这正是**30 点宽窗口**而非单线的来由；⑥阈值实测方法——读出是感知性的，故测试方法必须是比色的、并锚定在感知阈值上：各区相对自身松弛态的 ΔE*ab，取**第 2 循环、卸载支**；⑦为什么定 ΔE=6——ΔE*ab≈2 是受控并排观察下的实验室恰可辨差，而家长是在昏暗房间、一臂距离、有倾角、可能单手的情况下单看面板；把验收定在**三个恰可辨差**，是「在分光光度计上通过」与「在育婴室里通过」的分野，也正是它强制状态分离度取 18 而非勉强 8。）

## Key Parameters 关键参数表

| Parameter 参数 | Value / range 数值/范围 | Source 出处 |
|---|---|---|
| Hysteresis, SEBS panel 回滞 | 35–55 % | [[Stretch-Triggered Colour Indicator for Diaper Pant Side Panels]] |
| Pull force vs worn tension @ 100 % strain | 5.2 N（loading）vs 3.9 N（sustained） | [[Stretch-Triggered Colour Indicator for Diaper Pant Side Panels]] |
| Comfort overstatement if calibrated on extension | ~30 % | [[Stretch-Triggered Colour Indicator for Diaper Pant Side Panels]] |
| Design point 设计点 | 67 % strain → 2.5 N sustained → ~2.8 mmHg mean | [[Stretch-Triggered Colour Indicator for Diaper Pant Side Panels]] |
| Stress relaxation, first hour | 12–20 % tension loss | [[Stretch-Triggered Colour Indicator for Diaper Pant Side Panels]] |
| "Correct" band width | 30 strain points | [[Stretch-Triggered Colour Indicator for Diaper Pant Side Panels]] |
| Perception threshold 感知阈值 | ΔE*ab = 6（≈ three just-noticeable differences） | [[Stretch-Triggered Colour Indicator for Diaper Pant Side Panels]] |
| State separation required 状态分离度 | ΔE*ab ≥ 18 between adjacent bands | [[Stretch-Triggered Colour Indicator for Diaper Pant Side Panels]] |
| Threshold accuracy acceptance | 38 / 67 / 101 % ± 7 pts（cycle 2, retraction） | [[Stretch-Triggered Colour Indicator for Diaper Pant Side Panels]] |
| Cycle durability acceptance | 20 don/doff cycles to 100 % → drift ≤ ±8 pts | [[Stretch-Triggered Colour Indicator for Diaper Pant Side Panels]] |
| Wear-condition hold acceptance | 8 h @ 33 °C / 85 % RH @ 67 % strain → drift ≤ ±5 pts | [[Stretch-Triggered Colour Indicator for Diaper Pant Side Panels]] |
| Wet robustness acceptance | 4 h synthetic urine soak (0.9 % NaCl) → ΔE change ≤ 3 | [[Stretch-Triggered Colour Indicator for Diaper Pant Side Panels]] |
| Measurement setup 测量配置 | 25 mm panel strip, tensile frame, D65 booth, 45°/0° geometry, calibrated camera; extend at 500 mm/min to 130 %, hold 5 s per 5 % step | [[Stretch-Triggered Colour Indicator for Diaper Pant Side Panels]] |
| Panel hysteresis test method | EDANA cyclic, 2 cyc to 100 %, 500 mm/min | [[Stretch-Triggered Colour Indicator for Diaper Pant Side Panels]] |
| Consumer read accuracy endpoint | n = 120 in-home, unaided first use → ≥ 85 % correct band | [[Stretch-Triggered Colour Indicator for Diaper Pant Side Panels]] |
| Related construction parameter | lamination pre-stretch ratio；relaxed corrugation pitch；Cpk ≥ 1.33 + per-lot certificate | [[Mechanochromic Waistband Tension Indicator Proposal（2026-08-19）]] |
| Model vs measurement | 本批的力值均为**建模值**，原文 Stage 1 要求「measure real panel hysteresis and replace the modelled force numbers」 | [[Stretch-Triggered Colour Indicator for Diaper Pant Side Panels]] |

> ⚠️ **禁止无来源参数**：本页全部数字来自源摘要页；**1.4 / 2.5 / 3.9 N 与 4.3 / 2.8 / 29 mmHg 均为模型值，须实测替换** —— 原文列为 Stage 1 门径任务，库内标 `[待验证]`。

## Adjacent Concepts 相邻概念

- 上游架构：[[Geometric Optical Mask（几何光学掩膜）]]
- 物理量来源：[[Skin Contact Pressure（皮肤接触压力）]]
- 既有页对照：[[芯体测试方法与验收基准（STM）]]、[[热风粘合无纺布]]
- 选型：[[Mechanochromic Routes Comparison（力致变色技术路线对比）]]

## Lessons 经验教训

> ✅ Verification（2026-09-29，来源 [[Stretch-Triggered Colour Indicator for Diaper Pant Side Panels]]、[[Mechanochromic Waistband Tension Indicator Proposal（2026-08-19）]]）：两份文档一致给出「按卸载支标定 + 30 点宽窗口」的做法，且立项提案把它写进风险 R2 的缓解措施（「geometric mask is inherently stable（no chemical relaxation）」）。本页结论与来源一致。

- **教训一（标定支路）**：**公布阈值前先问「这个状态婴儿会遇到吗」**。加载曲线上的数值是瞬间峰值，不是佩戴状态；两者差 35–55%，直接决定舒适度是被高估还是被正确描述。
- **教训二（窗口宽度）**：单线阈值在真实佩戴中会失效——须留出**应力松弛 + 回滞 + 来料波动**的复合余量，这就是 30 点宽窗口的物理来源。
- **教训三（验收口径）**：ΔE 阈值必须定在**真实使用场景的感知条件**（一臂距离、昏暗、有倾角、单手），而非实验室并排比对条件；ΔE=6 与 ΔE=18 不是保守，是「能通过」与「看起来通过」的分界。
- **教训四（模型诚实）**：本批全部力值均为模型值，原文明确要求在 Stage 1 用实测替换 —— 引用本页数字对外时须注明「建模值」。

## Sources 来源

- [[Stretch-Triggered Colour Indicator for Diaper Pant Side Panels]] —— `RAW/ima_sync/个人知识库/WKB/Projects/Mechanochromic/Stretch-Triggered Colour Indicator for Diaper Pant Side Panels.pptx.md`
- [[Mechanochromic Waistband Tension Indicator Proposal（2026-08-19）]] —— `RAW/ima_sync/个人知识库/WKB/Projects/Mechanochromic/Mechanochromic_Waistband_Tension_Indicator_Proposal_2026-08-19.pptx.md`

## Related Sources 关联来源

- [[Rewet and the Consumer Experience（2026-02-26 ACoP · 回渗与干爽三域关联）]]
- [[Stretch-Triggered Colour Indicator for Diaper Pant Side Panels]]
- [[感温变色材料产品资料（TM_CHT1608V2 · 台系变色供方）]]

File: WIKI/concepts/REL Splice Tensile Test（REL 拼接拉断力测试）.md
---
type: concept
title: "REL Splice Tensile Test（REL 拼接拉断力测试）"
domain: [卫材研发, REL增强层与纤维]
status: growing
updated: 2026-09-30
tags: [REL, 拼接, 拉断力, WI-60236, 增强层,  tensile]
---

# REL Splice Tensile Test（REL 拼接拉断力测试 / WI-60236）

> 一句话定义：测定 **REL（增强层 / Reinforcement Layer）材料手工拼接（毛面↔光面）的拉断力（break force）** 的方法，用以判定产线/来料拼接强度是否合格。

## Definition 定义 / Principle 原理

REL 常以卷料上机，换卷时需手工拼接。本方法把两片 REL 用双面胶拼接成"毛面—光面"接合，保压后上拉力仪拉断，记录断裂力。其原理是**用标准化拼接条件消除人为差异，使拉断力可横向比较**——反映的是拼接工艺而非材料本身强度。

## 方法口径（Caliber 标定）

| 参数 | 典型值 / 范围 | 出处 |
|---|---|---|
| 仪器 | 拉力仪（编号 QA-59-02） | [[WI-60236 REL拼接拉断测试.pdf]] |
| 样品段长 | 约 15 cm | [[WI-60236 REL拼接拉断测试.pdf]] |
| 拼接胶带宽度 | 3 cm / 4 cm（依工厂） | [[WI-60236 REL拼接拉断测试.pdf]] |
| 重叠量 | ≤ 1 cm（两端） | [[WI-60236 REL拼接拉断测试.pdf]] |
| 保压 | 600 g 压块（211×50×7 mm）压 2 min | [[WI-60236 REL拼接拉断测试.pdf]] |
| 拉力仪夹距 | 100 mm | [[WI-60236 REL拼接拉断测试.pdf]] |
| 样品宽度 | 50.8 mm | [[WI-60236 REL拼接拉断测试.pdf]] |
| 拉伸速度 | 300 mm/min | [[WI-60236 REL拼接拉断测试.pdf]] |

> ⚠️ **禁止无来源参数**：上表口径来自单份 SOP（WI-60236）；库内暂无合格拉断力门槛值，标 `[待验证]`。

## 相邻概念

- 材料对象：[[REL增强层]]、[[热风粘合无纺布]]
- 同类力学：[[Hook-and-Loop Strength Test（粘扣系统强度测试）]]

## 经验教训

- **拼接条件决定结果**：胶带宽度、重叠量、保压三者任一变动都会改变拉断力，引用数据须注明拼接参数。
- **待补 `[待验证]`**：合格拉断力基准；不同 REL 克重/工艺下的门槛。

## 来源

- [[WI-60236 REL拼接拉断测试.pdf]] —— `RAW/ima_sync/个人知识库/WKB/Areas/Test Method/Material/WI-60236 REL拼接拉断测试.pdf.md`

## Related Sources 关联来源

- [[CD Pants产品学习]]
- [[CI-06 COCO V6 3rd round trial-10.10]]
- [[CI-06 COCO V6 3rd round trial-9.30]]
- [[COCO_V6_第三轮trial_两组对照分析_20261010]]
- [[COCO_V6_第三轮trial_两组对照分析报告_20261006]]
- [[COCO_V6_第三轮trial_两组对照分析报告_20261010]]
- [[COCO_V6_第三轮trial_两组对照分析报告_20261010.html]]
- [[Coco V6项目与供应链建设]]
- [[IMA知识库索引_20261009]]
- [[Introduction to Physical Polymer Science_ch3_report]]
- [[OI_Project_Review_KC_BCC_Red]]
- [[OI_Project_Summary]]
- [[OI供应商拜访计划_2026年10月]]
- [[OI供应商拜访计划_2026年10月_v2_20261008]]
- [[OI团队会议-2026-2027项目与供应链建设]]
- [[REL benchmark.png]]
- [[REL 结构优化与选材技术方案]]
- [[REL_Optimized_PTT_PVA_Composition]]
- [[Screenshot_2026-07-01-15-13-09-17_45e686c594768066ad9911d54d96f72b.jpg]]
- [[WI-60236 REL拼接拉断测试.pdf]]
- [[output]]
- [[会议纪要 OI&FEI Cach-up]]
- [[会议纪要：OI 项目梳理与资源规划讨论会]]
- [[会议纪要：V6产品开发技术研讨会]]
- [[基于 v9 实际状态的 Claude + Gemini 优化]]
- [[满足要求的四大组件性能指标与测试方法]]
- [[这是一个很实际的工程问题。核心挑战是：v9 的代码在 Wor]]

File: WIKI/concepts/Rotary Die Tooling Material Route（旋转模切刀具材质路线：高速钢 vs 硬质合金）.md
---
type: concept
title: Rotary Die Tooling Material Route（旋转模切刀具材质路线：高速钢 vs 硬质合金）
category: 工艺 / 刀具与工装
updated: 2026-09-30
tags: [rotary die, 模切, 高速钢, 硬质合金, tungsten carbide, 花型, pinhole, Kirigami, tooling]
domain: [卫材研发]
status: growing
---

# Rotary Die Tooling Material Route（旋转模切刀具材质路线：高速钢 vs 硬质合金）

**一句话定义**：旋转模切 / 打孔刀具的**材质路线选择** —— **高速钢（high speed steel, HSS）易加工、可做出任意花型，用于打样与原型**；**硬质合金（tungsten carbide）耐磨、用于量产刀具，但花型自由度受限（须规避刚性角度与刚性边）**。二者构成"**原型材质 ≠ 量产材质**"的经典可行性陷阱。

> 名称说明：ASR 转写中作「constant carbide / tompson car / carbon carbide / tosson carbide」，还原为 **tungsten carbide（硬质合金）**；「Thompson」疑为刀具品牌 **[待验证]**。本页由 2026-09-29 编译的三份供应商会议纪要汇成，参数均为**供应商口径**，未见第三方验证。

## 机理 / 结构拆解

### 1. 为什么材质决定花型（可制造性链条）

**花型设计 → 刀具材质可加工性 → 能否量产**

- 高速钢**易切削/易成形** → **任意花型都能做** → 适合**打样（prototype）**与快速迭代。
- 硬质合金**硬度高、难加工**（须磨削成形）→ **不是所有花型都能做** → 需要**规避某些角度与刚性边（rigid angles / rigid edges）**。
- 因此：**原型做得出来 ≠ 量产做得出来**。若在高速钢阶段不按硬质合金的约束收敛花型，会把不可量产的方案带进量产段。

### 2. 标准路线（本方与供应商达成的打样流程）

| 阶段 | 材质 | 目的 |
| --- | --- | --- |
| ① 打样 / 原型 | **高速钢（HSS）** | 快速验证花型外观与功能 |
| ② 确认原型 | — | 双方 agree 后才转量产材质 |
| ③ 量产刀具 | **硬质合金（Thompson carbide）** | 耐磨、长寿命 |

### 3. 硬质合金的产业稀缺性

- 全球**仅约 3 家**能**自行研磨**硬质合金模具（供应商自述，其为之一）—— 该能力被作为**差异化能力**提出，本方对此表示惊讶并认可难度。
- 推论：硬质合金路线的**供应链极窄**，换供应商/并行开发的空间小 → **花型冻结时点应提前**。

### 4. 刀具材质的另一处应用：分切刀（slitting blade）

| 材质 | 换刀频次影响 | 备注 |
| --- | --- | --- |
| **steel blades（钢刀）** | 基线 | — |
| **carbide or ceramic（硬质合金 / 陶瓷）** | **换刀频次 +30–40%** | 原因：**PET abrasive（PET 磨蚀性强）** |

→ 材质选择在开孔/模切之外同样影响**耗材与停机**，是同一类"材质—寿命—成本"权衡。

## 关键参数表

| Item 项目 | Value 数值 | Note 备注 |
| --- | --- | --- |
| 打样材质 | **高速钢（HSS）** | 任意花型可做 |
| 量产材质 | **硬质合金（tungsten carbide）** [待验证] | 花型受限 |
| 硬质合金禁区 | **刚性角度 / 刚性边（rigid angles / rigid edges）** | 具体禁区清单**未获供应商答复** [待验证] |
| 自研磨硬质合金能力 | 全球约 **3 家** | 供应商自述，无第三方验证 |
| 分切刀材质增益 | 硬质合金/陶瓷 vs 钢：**换刀频次 +30–40%** | 因 PET 磨蚀性 |
| 刀具寿命与花型 | 花型越复杂 → 加工与磨削难度越高 | 推论，未量化 |
| 共同开发的费用原则 | **本方承担一定比例，非 100%** | 具体比例未谈（商务，见 manual_review） |
| 共同开发对价 | **模块/刀具不得售予他人** | 供应商当场接受 [待验证] |

## 相邻概念

- [[Kirigami Apertured Nonwoven（切割拉伸开孔工艺）]]
- [[Core Channel Pattern（芯体通道花型设计）]]
- [[Patterned SAP Core Forming Drum（印花SAP芯体成型鼓）]]
- [[Laser-Assisted Die Tip（激光辅助模头）]]
- [[三叶形截面纤维（Trilobal Fibre）]]

## 经验教训

1. **原型材质 ≠ 量产材质，是开孔/模切类项目最常见的可行性陷阱** —— 高速钢能做的花型，硬质合金未必能做；**必须在设计输入阶段就索取"不能做什么"的负面清单**，而不是等到转量产才发现。
2. **索取指引的顺序应为：先负面清单、后正面设计**。本方在会中连续两次追问"哪些花型在硬质合金上做不出来"，说明**负面清单是启动设计的前置条件**。
3. **能力边界（孔径上下限、孔—孔间距、异形孔可行性）属于设计输入，不是设计输出** —— 拿不到边界就开工，等于把返工风险后置。
4. **硬质合金供应链极窄（全球约 3 家可自研磨）** → 花型冻结时点应提前，且**换供应商的备选空间小**，工装投资的风险高于钢刀路线。
5. **共同开发的本质是"用费用分担换独家性"** —— 分担比例的谈判筹码是**独家不售他人**，二者绑定，缺一项则共同开发不成立。
6. **材质选择同时是耗材与停机问题**（分切刀换刀频次 +30–40%），评估工装材质时应把**寿命增益**计入，而非只比采购价。

> 🔴 **manual_review（2026-09-29）**：本主题涉及**模具/工装（tooling）成本、共同开发的费用分摊比例、供应商独家承诺与报价** —— 按 AGENTS.md §5，**报价与商务条款不得页面化**；本页只保留"按比例分担、非 100%"这一机制性表述与"不售他人"的对价关系，**不记录任何金额**。请回原文核对：
> `RAW/ima_sync/个人知识库/WKB/Areas/Meeting Minutes/合作开发新模具设计.md`
> `RAW/ima_sync/个人知识库/WKB/Areas/Meeting Minutes/公司介绍与业务交流.md`
> 另：「Thompson carbide」是否指刀具品牌、以及硬质合金花型禁区的具体条目**均未获供应商答复** [待验证]。

## 来源

- [[Co-Development Tooling Design Review — Kirigami Pattern, Pin-Hole Module & Carbide Guidance（合作开发新模具设计）]] —— `RAW/ima_sync/个人知识库/WKB/Areas/Meeting Minutes/合作开发新模具设计.md`
- [[Precision Rotary Die & Module Supplier Review — Stretch Cutting, SAP Dosing & Layer Config（公司介绍与业务交流）]] —— `RAW/ima_sync/个人知识库/WKB/Areas/Meeting Minutes/公司介绍与业务交流.md`
- [[Trilobal PET for MD Distribution in 45 gsm Dual-Card ATB Liner]] —— `RAW/ima_sync/个人知识库/WKB/Projects/Liner/Trilobal_PET_Liner_MD_Distribution.pptx.md`（分切刀材质口径：steel vs carbide/ceramic）

File: WIKI/concepts/SAM Testing Methods（超级吸水材料测试方法）.md
---
type: concept
title: "SAM Testing Methods（超级吸水材料测试方法）"
domain: [卫材研发, 测试与标准]
status: growing
updated: 2026-09-29
tags: [SAM, 超级吸水材料, 测试方法, Nuoer, 国标, 吸收, 通液, 密度]
---

# SAM Testing Methods（超级吸水材料测试方法）

> 一句话定义：**SAM = Superabsorbent Material（超级吸水材料，即芯体中的 SAP 形态）**。本页汇总本库编译的 SAM 测试方法族——来源分两条谱系：**诺尔（Nuoer）内部方法（WI-6607x，2025）** 与 **中国国家标准方法（China National Testing Method）**。每条子方法各有独立源摘要页；引用口径时必须注明所属谱系，切勿混为一谈。

## Definition 定义 / Lineage 谱系

- **Nuoer 谱系**：2025 年新引入，方法号 WI-66075 / WI-66076 等，普遍用 **0.9% NaCl、25±0.5 °C**，并规定特定加压（通液速度 0.3 PSI、加压吸收 0.9 psi）。样品量小（0.32 g / 0.9 g），偏来料快检。
- **国标谱系**：引用中国国家标准方法，按国标程序执行（本批 _08 吸收量/保水量、_09 密度/水分测定等）。口径与 Nuoer 不同，跨谱系数值不可直接比较。

## 子方法口径表（Caliber by sub-method）

| 子方法 | 谱系 | 关键口径 | 源摘要 |
|---|---|---|---|
| SAM 分布（Distribution） | 内部 SOP STM-4597 | 溴甲酚绿指示液，喷洒 152–254 mm，喷洒后 15–30 s 内与标准照片比对 | [[STM-4597纸尿裤SAM分布测试.docx]] |
| 通液速度（Liquid Speed） | Nuoer WI-66075 | 0.9% NaCl，0.32±0.005 g，0.3 PSI，T0/T1，速度 = 20×60/(T1−T0) mL/min | [[SAM通液速度(From Nuoer).docx]] |
| 加压吸收（Pressurized Absorption） | Nuoer WI-66076 | 0.9 psi，0.900±0.001 g，60 min，g/g=(B−A−0.9)/0.9 | [[SAM加压吸收(From Nuoer).docx]] |
| **SAM 含量（Content, Na⁺ ISE）** | **内部 SOP STM-00048（第 2 版）** | 氯化铵萃取 + 钠离子电极；NH₄Cl 1750±5 g/50 L；纯 SAP 四点标定 2/5/10/15 g；溶液 1500±10 g，搅拌 2 min、静置 ≥15 min；取 100±0.5 g + ISA 2±0.02 g；**电极斜率须在 54–60** | [[STM-00048 SAM含量.docx]] |
| 吸收量（Absorption Capacity） | 国标 WI-66078 | 0.200±0.001 g 茶袋（70×70 mm），0.9% 盐水浸没 30 min，滴水 10 min；g/g 双平行 | [[SAM吸收量(From China National Testing Method).docx]] |
| 保水量（Water Retention） | 国标 WI-66077 | 同上吸水后离心 1650 r/min（≈250 g）× 3 min；g/g | [[SAM保水量（From China National Testing Method）.docx]] |
| 吸收速度（Absorption Speed） | Nuoer WI-66079 | 2.000±0.05 g 入 50 mL 0.9% NaCl（23±2 ℃），600±5 rpm 旋涡消失法，2 次误差 <3 s | [[SAM吸收速度（From Nuoer）.docx]] |
| 密度（Density） | 国标 WI-66080 | 100 g 自然落料（漏斗孔口 40 mm、落距 40±1 mm）入 100±0.5 cm³ 杯；（M2−M1）/V | [[SAM密度(From China National Testing Method).docx]] |
| 水分测定（Moisture） | 国标 WI-66083 | 4 g、105±2 ℃ 烘 3 h、干燥器 30 min；恒重判据差 ≤0.4%；X=(M1−M2)/M1×100% | [[SAM水分测定(From China National Testing Method).docx]] |

> ⚠️ **禁止无来源参数**：上表已列口径来自单份 SOP/方法；合格阈值均未随方法给出，引用前回原文或验收标准确认。
> ⚠️ **谱系差异（2026-09-29）**：Nuoer 与国标同名为"吸收/保水"的方法，液体温度、样品量、加压条件不同，数值不可互推。

> ✅ 验证（2026-09-29，来源批次 S2_Areas_Test Method_08/_09 五份源页）：原「待补」五项口径已全部补齐（吸收量 WI-66078、保水量 WI-66077、吸收速度 WI-66079、密度 WI-66080、水分测定 WI-66083）。**吸收速度 WI-66079 与总表 Vortex（STM-00428）三主参数一致（2.000 g / 50 mL / 600±5 rpm）**，属同族方法；**保水量 WI-66077 与 CRC 同为 250 g × 3 min 离心**，可与 WSP 241.2 对表。各方法均为单源，数值引用须附方法号。

## 相邻概念

- 材料对象：[[SAP（高吸水树脂）]]、[[SAP性能指标（CRC AUL GBP Vortex）]]（AUL 与加压吸收同源）
- 终态形态：[[Liquid Diffusion Test（液体扩散测试）]]
- 供应商：[[诺尔（Nuoer）]]

## 经验教训

- **谱系即口径**：引用 SAM 数值必带"Nuoer / 国标"标识，否则不可比。
- ~~**待补 `[待补]`**：吸收量、保水量、吸收速度、密度、水分测定五项口径~~ ✅ 已于 2026-09-29（批次 _08/_09）补齐，见上方子方法口径表与验证记录。


> ✅ 验证（2026-09-29，来源 [[China-STM-05 REL _ LSS _ PSS Width（COCO 芯体分层宽度测量 V4）]]、[[Nanjing South Plant BCC Finished Product STM Compendium WI-56234 Rev.8（南京南厂BCC成品标准测试方法汇编）]]）：SAM 的**成型分布判读**与**材料性能判读**是两条独立链路——前者用 **China-STM-03（SAM Island / Heavy Lane，判据为纵向连续或累计长度 > 吸收体总长 1/2）**、**China-STM-04（REL 下层自由 SAM 抖落称重，精度 0.01 g）**、**TTM-03（REL 下层 SAM 剥离称重）**；后者仍是 PSD / GBP / CRC / AUL / Vortex 五指标。**前者输出 mm 与 g，与后者 g/g 类指标不可换算**，引用时须标明是「分布判读」还是「材料性能」。

## 追加：Open Innovation 批（2026-09-29 追加）

> 本节为 **Resources / Open Innovation 批（批次 S4_Resources_Open Innovation_05）** 编译时的追加记录，**不改动上方既有结论**。上方"AUL 编号在本库并存 STM-00020 / STM-00220 / 内控-9"的编号冲突在本批**得到一次独立复核**；本节补充**一份完整的标准对照表**与两项新增编号。

### 1. 本批新增：KC 内部方法 ↔ EDANA/INDA 标准对照

| 测试项 | 缩写 | KC 内部方法（本批来源） | EDANA/INDA 对应 | 与上方既有记录的对照 |
|---|---|---|---|---|
| 离心保留容量 | CRC | **STM 00219** | **WSP 241.2** | 与上方一致 |
| 载荷下吸收量 | AUL | **STM 00220** | **WSP 242.2** | 与上方"STM-00020（PAN 法，总表）/ STM-00220（天津现场）并存"**吻合——本批再次出现 STM 00220** |
| 凝胶床渗透性 | GBP | **STM 00229** | — | 上方记为 **STM-00229-1**，本批为 **STM 00229** → 疑为主编号与版本/子编号关系，**未确认** |
| 涡流时间 | Vortex | **STM 00428** | — | 与上方一致 |
| 粒径分布 | PSD | **STM 00230** | **WSP 220.2** | 与上方一致 |
| 含水率 | Moisture | **STM 00378 / 00278** | **WSP 230.2** | **本批新增** |
| 粉尘 | Dust | **STM 00471** | — | **本批新增** |

> ⚠️ **编号冲突仍在（2026-09-29，未裁决）**：**AUL** 已出现 **STM-00020**（总表 PAN 法）与 **STM-00220**（天津现场 + 本批来源）；**GBP** 出现 **STM-00229** 与 **STM-00229-1**。本页**不裁决、不合并**，引用时须**附厂别与完整编号**。

### 2. 验证记录

> ✅ 验证（2026-09-29，来源 [[Nuoer High-GBP SAP Visit Plan & Roadmap（诺尔高GBP SAP拜访预案）]]）：本页既有编号体系被**独立来源复现**（CRC 00219、AUL 00220、GBP 00229、Vortex 00428、PSD 00230 全部一致），并补齐**含水率与粉尘**两项的方法编号。原页结论**未被修正**；AUL 与 GBP 的编号分歧**仍未解决**，维持并列记录。

- **追加 `[待验证]`**：STM-00229 与 STM-00229-1 的关系；STM-00020（PAN 法）与 STM-00220 是否为同一方法的不同版本；WSP 242.2 与 PAN 法 AUL 的结果偏差量级。

## 来源

- [[Nuoer High-GBP SAP Visit Plan & Roadmap（诺尔高GBP SAP拜访预案）]] —— `RAW/ima_sync/个人知识库/WKB/Resources/Open Innovation/Material/SAM/Nuoer高GBP_SAP拜访讨论计划与开发路线图_20260708.docx.md`（2026-09-29 追加：标准对照表）
- [[STM-4597纸尿裤SAM分布测试.docx]] —— `RAW/ima_sync/个人知识库/WKB/Areas/Test Method/成品/NJ/STM-4597纸尿裤SAM分布测试.docx.md`
- [[SAM通液速度(From Nuoer).docx]] —— `RAW/ima_sync/个人知识库/WKB/Areas/Test Method/Material/SAM新引入测试方法-20250410/SAM通液速度(From Nuoer).docx.md`
- [[SAM加压吸收(From Nuoer).docx]] —— `RAW/ima_sync/个人知识库/WKB/Areas/Test Method/Material/SAM新引入测试方法-20250410/SAM加压吸收(From Nuoer）.docx.md`
- [[Raw Material STM - Tianjin Mill WI-60632（原材料标准测试方法-TJ）]] —— `RAW/ima_sync/个人知识库/WKB/Areas/Test Method/Material/STM原材料-TJ.pdf.md`
- [[Raw Material STM - Nanjing Plant（原材料STM-NJ）]] —— `RAW/ima_sync/个人知识库/WKB/Areas/Test Method/Material/原材料STM-NJ.pdf.md`
- [[Raw Material Testing Method Summary（原材料测试方法汇总表）]] —— `RAW/ima_sync/个人知识库/WKB/Areas/Test Method/Material/Raw Material Testing Method Summary.xlsx.md`

> ✅ 验证（2026-09-29，来源上述三份）：本页原「待补」的五项口径已部分补齐——**速率**（2.000 g / 50 mL / 600 ± 5 rpm 漩涡消失法）、**CRC**（0.200 g 浸 30 min、F = 250 g、3 min）、**AUL**（0.900 g、加载 60 min）、**PSD**（100 g、Ro-Tap 五层筛 850/600/300/90/45 μm、10 min）。总表另给出正式编号：**PSD = STM-00230、GBP = STM-00229-1、CRC = STM-00219、AUL = STM-00020（PAN 法）、Vortex = STM-00428**。**新增风险**：AUL 编号在本库并存 **STM-00020**（总表）与 **STM-00220**（天津现场），南京则用「内控-9」——已标 manual_review，确认前引用须附厂别与编号。
- [[China-STM-05 REL _ LSS _ PSS Width（COCO 芯体分层宽度测量 V4）]] —— `RAW/ima_sync/个人知识库/WKB/Areas/Test Method/成品/CoCo Product-REL Width, SAM Width in REL, LSS and PSS width China STM-05 20200303.pdf.md`
- [[STM-00048 SAM含量.docx]] —— `RAW/ima_sync/个人知识库/WKB/Areas/Test Method/成品/NJ/STM-00048 SAM含量.docx.md`（2026-09-29 追加：SAM 含量钠离子电极法）

## 追加：成品 SAM 含量法（2026-09-29 追加，不改动上方既有结论）

> 本节为 **Areas / Test Method 批次 05** 编译时的追加记录。上方子方法表新增一行 **「SAM 含量（Content, Na⁺ ISE）」**，**原结论未修改**。

### 新增子方法的定位

| 项 | 内容 | 出处 |
|---|---|---|
| 方法编号 | **STM-00048**（第 2 版，2021-08-24，南京厂成品） | [[STM-00048 SAM含量.docx]] |
| 测的是什么 | **成品中 SAM 的占比**（化学反推量），而非 SAM 的吸收性能 | 同上 |
| 原理 | SAM（聚丙烯酸钠系）是产品内钠的主要来源 → 用 NH₄Cl 萃取钠 → **钠离子选择电极**定量 → 反推 SAM 含量 | 同上 |
| 与既有子方法的区别 | 既有子方法（通液速度/加压吸收/分布）测 **SAM 的行为**；本方法测 **SAM 的量** | 同上、[[SAM通液速度(From Nuoer).docx]] |
| 标定 Calibration | 纯 SAP 四点 **2 / 5 / 10 / 15 g（±0.01 g）**，低→高浓度依次标定 | [[STM-00048 SAM含量.docx]] |
| 可用性闸门 Gate | 四点标定后**电极斜率须落在 54–60**；斜率**每月至少检查一次** | 同上 |
| 主要误差源 | 器皿**钠残留**；撕样时 **SAP 蹦出测试袋**（取样无效） | 同上 |

> ⚠️ **口径提示（2026-09-29）**：本方法输出的是**含量（占比）**，与 [[STM-4597纸尿裤SAM分布测试.docx]] 输出的**分布形态（mm / 照片比对）**维度不同，**两者互补但不能互相替代**——含量达标不代表分布达标。
> ⚠️ **待验证 `[待验证]`**：STM-00048 原文未给出"钠浓度 → SAM 含量"的换算式与合格阈值，引用前须回原文或配套标准确认。

## Related Sources 关联来源

- [[1780441413117.jpg]]
- [[2025.03.26 - Learning Cycle Update]]
- [[CD Pants产品学习]]
- [[CI-06 COCO V6 3rd round trial-10.10]]
- [[CI-06 COCO V6 3rd round trial-9.30]]
- [[COCO_V6_第三轮trial_两组对照分析_20261010]]
- [[China-STM-05 REL _ LSS _ PSS Width（COCO 芯体分层宽度测量 V4）]]
- [[Document]]
- [[Finished Product Testing Method Summary（成品测试方法汇总表）]]
- [[GBT28004.1-2021面层附着物.doc]]
- [[IMA知识库索引_20261009]]
- [[Inertia在美国推出生物基芯体卫生巾：韩国女性科技品牌引入专利植物源吸收技术]]
- [[JD - IPC BCC Material Development Engineer（材料开发工程师岗位说明书）]]
- [[Nanjing South Plant BCC Finished Product STM Compendium WI-56234 Rev.8（南京南厂BCC成品标准测试方法汇编）]]
- [[Nuoer High-GBP SAP Visit Plan & Roadmap（诺尔高GBP SAP拜访预案）]]
- [[OASIS SAF 102-80-10 技术数据表（Technical Absorbents）]]
- [[OI供应商拜访计划_2026年10月_v2_20261008]]
- [[Open Diaper Process Introduction--202104]]
- [[Public Alternatives（书籍公开替代资源清单）]]
- [[REL benchmark.png]]
- [[Raw Material STM - Nanjing Plant（原材料STM-NJ）]]
- [[Raw Material STM - Tianjin Mill WI-60632（原材料标准测试方法-TJ）]]
- [[Raw Material Testing Method Summary（原材料测试方法汇总表）]]
- [[SAM Category Strategy - GADT 2022]]
- [[SAM Database-CW（全球 SAM 牌号性能数据库）]]
- [[SAM training 2025]]
- [[SAM保水量（From China National Testing Method）.docx]]
- [[SAM加压吸收(From Nuoer).docx]]
- [[SAM吸收速度（From Nuoer）.docx]]
- [[SAM吸收量(From China National Testing Method).docx]]

File: WIKI/concepts/SAP 表面包覆（SAP Particle Surface Coating）.md
---
type: concept
title: "SAP 表面包覆（SAP Particle Surface Coating）"
domain: [卫材研发, SAP与流体]
status: growing
updated: 2026-09-30
tags: [SAP, 表面包覆, 表面交联, BASF, 专利]
---

# SAP 表面包覆（SAP Particle Surface Coating / Coating of superabsorbent polymer particles）

> One-line definition 一句话定义：在 SAP 颗粒后处理阶段，通过混合设备将液体或微粒固体包覆到吸水聚合物颗粒表面（典型为喷至产物床层表面以下），以调控粉尘、流动性与表面交联程度的一类工艺；本批两项 BASF 授权专利（CN 101641398 B、CN 101679760 B）分别给出「液体喷涂」与「气流分散微粒固体」两种实现。

## 机理 / 结构拆解 / Mechanism

1. **目的**：SAP 颗粒表面包覆用于改善粉尘、流动性、表面交联层（surface-crosslinking），从而影响 AUL / CRC 等性能与加工性。
2. **液体喷涂法（CN 101641398 B）**：在带可移动混合工具的混合器中，经至少一个喷嘴将液体喷至产物床表面以下。
3. **气流分散微粒固体法（CN 101679760 B）**：在混合器中用经气流分散的微粒固体包覆 SAP 颗粒，分散微粒的进料终止于产物床层表面之下。
4. **SFC（表面交联率/表面交联分数，Surface-Crosslinking Fraction [待验证]）**：本批 BASF 变体副本披露了 SFC 计算公式，用于表征包覆/表面交联程度——缩写完整展开 [待验证]。

## 关键参数表 / Key parameters

| 参数 Parameter | 典型值 / 范围 Typical | 出处 Source |
|---|---|---|
| 包覆方式 Coating mode | 液体喷涂（CN 101641398 B）/ 气流分散微粒固体（CN 101679760 B） | [[CN 101641398 B（包覆吸水性聚合物颗粒的方法·BASF）]]、[[CN 101679760 B（包覆吸水性聚合物颗粒的方法·BASF）]] |
| SFC 计算公式 | 来源披露公式，缩写展开 [待验证] | [[CN 101641398 B（包覆吸水性聚合物颗粒的方法·BASF）]] |

> ⚠️ **禁止无来源参数**：表中数字均来自本批源摘要；具体液量/固量/温度窗口来源未给出，标 `[待验证]`。

## 相邻概念 / Adjacent concepts

- 上位：[[SAP（高吸水树脂）]]、[[SAP性能指标（CRC AUL GBP Vortex）]]
- 工艺：[[BNC 基 SAP 表面交联]]
- 同族专利：[[CN 101641398 B（包覆吸水性聚合物颗粒的方法·BASF）]]、[[CN 101679760 B（包覆吸水性聚合物颗粒的方法·BASF）]]

## 经验教训 / Lessons

> ✅ 验证（2026-09-29，来源 [[CN 101641398 B（包覆吸水性聚合物颗粒的方法·BASF）]]、[[CN 101679760 B（包覆吸水性聚合物颗粒的方法·BASF）]]）：BASF 拥有 SAP 颗粒包覆的两种工艺专利族（液体喷涂与气流分散微粒），均进入中国并获授权，是 SAP 表面处理方向的密集 IP 布局。

## 追加：Meeting Minutes 批（2026-09-29 追加 · 产线上的"双层后处理"：上层交联 / 下层功能涂布）

> 来源：[[SAP Production Process Walkthrough — Polymerisation, Grinding & Surface Treatment（I sap生产流程介绍）]]（供应商工厂工艺讲解 ASR 转写，日期 [待验证]）。本批只**追加**，不修改既有结论。
> 价值：上方为**专利口径**（怎么喷、怎么分散）；本批补的是**真实产线**上后处理段怎么组织——**上下层分工 + 分步加料 + 二次烘干**。

**产线后处理的真实组织方式（本批新增）：**

| 环节 | 做法 | 备注 |
| --- | --- | --- |
| 加料计量 | **计量秤**加固体引发剂；**质量流量计**按比例加液体引发剂 | — |
| 绞龙 | **只做计量**，与引发剂添加量 **DCS 连锁**（按吨数自动给料） | 不是混合设备 |
| 上层 | 加**表面交联剂** | 定型动作 |
| 下层 | 加**抗静电、抗黄变、抑菌类原料**（对应前一日所说的**离子交换涂布/涂覆**） | 功能性涂布 |
| 混料序列 | **高速混合机**（近百个小桨叶片）→ 膨料机 → **双轴搅拌** | **每台设备各加一种原料** |
| 为什么混三次 | 加的添加剂较多，**分步加料更均匀**；每级设备都有存在意义 | 不是冗余 |
| 烘干 | **约 130 ℃** 高温烘干 → 使表面交联**更彻底** | 二次烘干兼补固含 |
| 固含链 | 后处理前 **≈96%** → 加液体添加剂后表面带水、固含下降 → **二次烘干** | 加液体必然降固含 |
| 收尾筛分 | 后处理后再过**摇摆筛**，粗的"后处理大颗粒"**单独收集回研磨** | 三次搅拌会破碎 → 半成品粒径刻意做大 |

**无机粉末的实例（本批新增，与专利族互相印证）：**

- **二氧化硅（SiO₂）已在产线使用**，加入点在**高速混料机加液处**；作用是**改善颗粒流动性（flow rate）** —— 不加则颗粒**粘连**、流动性差、**影响吸水性**。
- → 与专利中"**气流分散微粒固体**"（CN 101679760 B）是同一思路的工业实现：**固体粉末在混料机内与液体同步加入**，而非单独工序。

**由此得到的认知（本批新增）：**

1. **"表面包覆"在产线上不是单一工序，而是一串分工明确的加料—混料—烘干序列**：上层负责交联（保强度/保 GBP），下层负责功能（抗静电、抗黄变、抑菌）；**分工设计使多个功能可以叠加而不互相干扰**。
2. **分步加料是均匀性的解法**：添加剂种类多时，一次性加入会不均，故拆到高速混合机 / 膨料机 / 双轴搅拌三级，每级各加一种 —— 是可迁移的混料设计原则。
3. **加液体必降固含，二次烘干不可省**：这是后处理段的固有耦合，也是表面交联能否"彻底"的温度—时间窗口所在（本线约 130 ℃）。
4. **破碎是后处理的副作用**：三次搅拌会打碎颗粒 → 必须在半成品段**把粒径刻意做大**倒推补偿。

✅ **验证记录（2026-09-29）**：以上为**供应商现场讲解口径**，无第三方验证；上下层的**具体成分与加量未披露**（商务/配方敏感，见源页 manual_review）；设备名（皂壳 / 胶原压动机 / 浆液干燥机）为 ASR 音转，**设备对应关系 [待验证]**。参见 [[SAP（高吸水树脂）]]、[[SAP GBP Improvement & Surface Crosslinking Process Review（GDP提升工艺探讨）]]、[[诺尔（Nuoer）]]。

## 来源 / Source

- [[CN 101641398 B（包覆吸水性聚合物颗粒的方法·BASF）]] —— `RAW/ima_sync/个人知识库/WKB/Areas/IP/v3非传统资源_②OEM测试协议_10_Nippon_Shokubai_CN_101641398_B___SFC_计算公式公开.pdf.md`
- [[CN 101679760 B（包覆吸水性聚合物颗粒的方法·BASF）]] —— `RAW/ima_sync/个人知识库/WKB/Areas/IP/CN101679760B.pdf.md`
- [[Surface Treatment of SAP with Corn Starch（玉米淀粉 SAP 表面处理）]] —— `RAW/ima_sync/个人知识库/WKB/Areas/IP/Surface_Treatment_of_Superabsorbent_Poly.pdf.md`（2026-09-29 追加：玉米淀粉作为可再生表面改性剂，0.04 g/g 淀粉用量下 AUP 优于未处理 SAP，GLP 显著提升）

## Related Sources 关联来源

- [[CN 101641398 B（包覆吸水性聚合物颗粒的方法·BASF）]]
- [[CN 101679760 B（包覆吸水性聚合物颗粒的方法·BASF）]]
- [[CN 107854223 B（一种适用于木浆芯体纸尿裤的吸水树脂及其制备方法）]]
- [[CN 110862635 A（一种抗菌耐盐高吸水树脂及其制备方法和应用）]]
- [[CN 114149650 A（一种抗盐抗菌型高吸水树脂及其制备方法）]]
- [[CN 115368497 B（一种纸尿裤生产用高吸水性树脂及其制备方法）]]
- [[Nuoer High-GBP SAP Visit Plan & Roadmap（诺尔高GBP SAP拜访预案）]]
- [[SAP Four Core Metrics Breakdown（SAP 四大核心指标拆解 CRC_AUL_GBP_Vortex）]]
- [[SAP Production Process Walkthrough — Polymerisation, Grinding & Surface Treatment（I sap生产流程介绍）]]
- [[SDP Global 控制自由基聚合 SAP 工业化公告（三洋化成 No.1814 · 2018-05-21）]]
- [[Surface Treatment of SAP with Corn Starch（玉米淀粉 SAP 表面处理）]]
- [[生物基SAP-SAF技术研究报告（2026-04 · 生物基 SAP 路线·产业化与成本结构）]]

File: WIKI/concepts/Seawater-Degradable 3D Hydrogel System（海水可降解三维水凝胶体系）.md
---
type: concept
title: "Seawater-Degradable 3D Hydrogel System（海水可降解三维水凝胶体系）"
domain: [卫材研发, SAP与流体]
status: growing
updated: 2026-09-30
tags: [海水降解, 三维水凝胶, 牺牲相, PVA, PLA, 降解触发, ASTM D6691]
---

# Seawater-Degradable 3D Hydrogel System（海水可降解三维水凝胶体系）

> One-line definition 一句话定义：把**水溶性聚合物粒子（牺牲相，sacrificial phase）**分散在**不溶但可降解的基体网络**中构成的三维水凝胶体系——遇海水后**先溶解致孔、再水解、再酶解**，从而实现**可控的海水降解**。（中文：不是"整体可降解"，而是"先开孔、后降解"的两段式设计。）

## Definition 定义与三步机理

1. **Step 1 — 溶解致孔（Porosity generation）**：水溶性粒子（PVA / PVOH、PEO 等）在海水环境中**优先溶解流失**，在基体内形成**多孔通道**。
2. **Step 2 — 盐效应与碱性水解（Salinity + alkaline hydrolysis）**：海水的**盐离子效应**与**弱碱性（pH 8.0–8.3）**加速基体聚合物（PLA、PCL、PHBV、淀粉接枝共聚物等）的**水解**。
3. **Step 3 — 酶解矿化（Enzymatic attack → mineralisation）**：微生物酶攻击**暴露出的无定形区域**，短链低聚物被摄取并矿化为 CO₂ + H₂O + 生物质。

> 中文注解：这条机理链的价值在于——**降解速率可以被"牺牲相的比例与溶解速率"设计**，而不是只能等基体自身缓慢水解。这正是"**可控降解**"的实现路径。

## Why seawater is harder 为什么海水比土壤难

| Factor 因素 | Seawater 海水 | Consequence 后果 |
|---|---|---|
| Temperature 温度 | **10–25 °C** | 酶活性低、反应速率慢 |
| Salinity 盐度 | **~3.5% NaCl** | **屏蔽电荷、抑制渗透压驱动吸水** |
| pH | **8.0–8.3（弱碱）** | 可加速碱催化水解（**有利**） |
| Microbial diversity 微生物多样性 | 以海洋细菌为主，**种类少** | 缺乏特异性降解酶 |
| Oxygen 氧含量 | 表层好氧 / 深层缺氧 | 需兼顾两条降解路径 |

> 中文：**高盐是对卫材最致命的一条**——它同时打击"吸水能力"与"降解环境"两件事，因此**耐盐性设计（两性离子基团 / 盐敏性离子交联）是可降解 SAP 的必答题**。

## Key Parameter Table 关键参数表

| Parameter 参数 | Value / range 取值 | Source 出处 |
|---|---|---|
| 认证门槛 | **180 天 ≥90% CO₂ 转化** | [[Seawater-Degradable SAP 3D Hydrogel System Technical Report（海水可降解SAP三维水凝胶体系技术调研）]] |
| 海水降解测试标准 | **ASTM D6691-24 / ISO 16204:2012**；OECD 306（28 天 BOD >60%）；ISO 14851 | 同上 |
| 土壤降解对照标准 | ASTM D5988:2021 / ISO 17556 / EN 17033:2018 | 同上 |
| PVA/PLA 体系基线 | 纯 **PLA 海水 180 天失重 <5%**；引入水溶性 PVA 后**显著提高** | 同上（引 Huang & Hu, 2020） |
| 增容剂 | **ADR 4370S** 改善 PVA/PLA 界面相容性 | 同上 |
| 聚氨基酸路线 | PSI + γ-PGA 发酵液（**2:1**）、EGDGE 交联、pH 4.8–5.0 / 50 °C / 12 h → **223 g/g** | 同上（引 Zhao et al., 2023） |
| 聚酯长链二元酸 | **DCA 碳数 C≥8 有效、C≥10 显著**；5–6 mol% C12 → 60 天 ~55%；PESDDD20（23 mol% DDDA）→ 60 天 ~80%、诱导期 <5 天 | 同上（引 Kumagai et al., 2024） |
| 降解两阶段 | 解聚（depolymerisation）→ 矿化（mineralisation） | 同上（引 npj Mat. Deg., 2022） |
| 成本 | 可降解 SAP 为传统 SAP 的 **1.5–4×**（源文三处口径不完全一致） | 同上（🔴 仅量级） |
| 性能差距 | 吸水/保液低于 PAA 系 **20–50%** | 同上 |

> ⚠️ **No unsourced parameters 禁止无来源参数**：本页所有数值均来自上列源摘要页（该源为 **AI 汇编的二手调研**），**未经本库实验验证**。

## The core tension 核心矛盾（本页最重要的判断）

> **使用期内稳定 vs 废弃后快速降解**——同一材料被要求在使用寿命内**不降解**、废弃后**快速降解**。源文将其列为 ★★★★☆ 挑战，方向性解法是**触发式降解设计**（如 UV / pH 双响应交联键）。

中文：这条矛盾决定了——**可降解 SAP 不能只做"材料替换"，必须做"寿命-降解的时序控制"**。任何只比较"降解率"而忽略"货架期稳定性"的评估都是不完整的。

> 🔴 **manual_review（2026-09-29）**：本页来源为 **AI 生成调研报告**（编制单位自述 "WorkBuddy AI Research Team"），引文为二手。成本倍数与市场规模（2025 年 ~4.285 亿美元 → 2032 年 >12 亿美元，CAGR ~16%）**均为第三方报告数值**，仅记量级。

## Adjacent Concepts 相邻概念

- 上位概念：[[Biodegradable SAP（可降解高吸水树脂）]]、[[Biodegradable & Bio-based Diaper Materials（可降解与生物基卫材材料）]]
- 技术路线对比：[[Degradable SAP Routes（可降解 SAP 四路线对比）]]（该页为四条路线口径，本页为六条路线口径，**分类粒度不同，不互推**）
- 最接近商业化的实现：[[Nagase（长濑产业）]]
- 指标口径：[[SAP性能指标（CRC AUL GBP Vortex）]]（注意 SFC 用 10⁻⁷ cm³·s/g，与 GBP 的 Darcy **不可换算**）
- 项目组合：[[IPC BCC OI Portfolio（开放创新项目组合）]]

## Lessons Learned 经验教训

> ✅ Verification（2026-09-29，source [[Seawater-Degradable SAP 3D Hydrogel System Technical Report（海水可降解SAP三维水凝胶体系技术调研）]]）：本页三步机理与该源 §2.2 与 §4.2 逐条对应，未作外推。

- **Lesson 1（降解可以"设计时序"）**：牺牲相路线说明降解不是被动属性，而是**可被结构设计编程的时序行为**——先致孔、后水解、再酶解。
- **Lesson 2（高盐是双重打击）**：3.5% NaCl 既抑制吸水（性能）又改变降解环境（机理），因此**耐盐性不是可选项**。
- **Lesson 3（先攻卫生巾，不是纸尿裤）**：源文与 Nagase 的商业化路径一致——**单片 SAP 用量最小的品类先落地**（卫生巾 0.5–1.5 g vs 成人失禁裤 10–30 g），因为成本倍数是按**用量**放大的。
- **待补 `[待验证]`**：牺牲相比例、粒径与溶解速率对降解曲线的定量关系；货架期（使用期内）稳定性数据；本库自有样品的 ASTM D6691 实测。

## 追加：Open Innovation 批（2026-09-29 追加 · 三组件拆解与四条路径）

> 追加来源 `[[海水降解SAP技术研究报告（三维水凝胶-可溶粒子体系·2026-05-21）]]`。⚠️ **该文件与既有英文版报告同为 2026-05-21 但 source_path 不同**，本页**分别登记、不合并**。本段**只补"体系的三组件拆解与四条路径"，不改动上文任何定义、机理、参数与核心矛盾判断**。

### 1. 体系的三组件拆解（本批新增的结构化表述）

| 组件 | 功能 | 典型材料 |
|---|---|---|
| **遇水溶解塑料粒子** | **可控崩解相 / 降解触发剂**；遇水快速溶解或水解，形成通道或释放催化剂 | **PVA、聚草酸酯、PGA 低聚物、PDA 树脂** |
| **三维水凝胶网络** | **SAP 骨架**，提供吸水保水；**由交联密度调控降解速率** | 海藻酸钠、壳聚糖、聚丙烯酸、聚天冬氨酸 |
| **复合体系** | 粒子分散/嵌入网络；粒子溶解后网络失去支撑 → 加速整体降解 | **IPN / semi-IPN** |

**四步原理**：① 正常吸水时网络完整、粒子作物理交联点/增强相 → ② 海水（或温度/盐度/pH 触发）使**粒子优先溶解/水解** → ③ 粒子留下**微孔通道**，水与微生物更易渗入 → ④ 网络**失去支撑与交联点而崩解**。

> ✅ **与上文一致**：上文给出"三步机理"（本页既有），本批的**四步**是同一机理的**更细分解**（把"形成通道"与"网络崩解"拆成两步）。**不冲突，不替代。**

### 2. 四条路径（本批新增的路线分类）

| # | 路径 | 粒子相 | 水凝胶相 | 关键机理 |
|---|---|---|---|---|
| 1 | 水解粒子 + 天然多糖 | **PGA/PLGA/聚草酸酯微粒** | 海藻酸钠、壳聚糖、透明质酸、纤维素衍生物 | 粒子水解释放**乙醇酸单体 → 局部降 pH → 催化糖苷键断裂** |
| 2 | **PVA 水溶粒子 + 合成高分子** | PVA 微球（温度/离子响应） | PAA、PASP、PAAm（IPN/semi-IPN） | PVA 溶解**大幅增加比表面积**；**PVA 含量即溶解速率旋钮** |
| 3 | **PASP 全降解 SAP** | 可引入 PGA 微粒/淀粉颗粒 | PSI 水解制 PASP 钠盐；交联剂 PEGDE/己二胺/丁二胺 | **主链肽键可被蛋白酶降解**；海水中**交联键先水解**；终产物**天冬氨酸单体** |
| 4 | **PDA 全自然域可控降解** | 水溶性粒子（温度/离子响应） | PDA 树脂（第三代全自然域降解高分子） | **主链酯键在海水离子催化下水解** → 乙醇酸/草酸 → 矿化为 CO₂ + H₂O |

> ⚠️ **口径提示**：本批的**四条路径**与库中 `[[Biodegradable SAP（可降解高吸水树脂）]]` 记录的**四条 / 六条**分类口径**均不同**。三者**并列记录、不合并**（既有页已就此标注过"四类口径并列"）。

### 3. 六种可控降解触发机制（本批新增维度）

| 触发因素 | 机制 | 场景 |
|---|---|---|
| **盐度 / 离子强度** | 高盐度破坏离子交联，加速 PVA 溶解 | 海水环境 |
| **温度** | 升至 LCST 以上使 PNIPAm 等疏水化 | 温敏释放 |
| **pH 变化** | 酸/碱条件下酯键水解加速 | 特定水域 |
| **酶作用** | 微生物酯酶、蛋白酶切键 | 自然降解 |
| **UV 光照** | 光敏基团断裂或光催化氧化 | 浅海 / 地表 |
| **时间累积** | 粒子逐步水解，结构缓慢弱化 | 长期控释 |

> **对本页"核心矛盾"的意义**：**六种触发机制全部是"加速降解"的方向**，而**没有任何一种是"在使用期抑制降解"的方向** —— 这与上文的核心矛盾（**使用期稳定 vs 废弃后快降解**）**同向**，进一步说明**"可控"的难点在于抑制而非加速**。

### 4. 关键参数（PASP 与 PDA 两条可落地路径）

| 项 | 值 |
|---|---|
| **PASP 生理盐水吸水倍率** | **100–600×**；实验室规模到**小规模工业化生产** |
| **PDA-R 海水崩解** | **3–90 天可控**；**2 年矿化率 >90%** |
| **PDA 水溶性粒子** | 遇热水或特定温度快速溶解，**溶解速率随水温精准调控** |
| **可降解 SAP 成本** | **约为传统 PAAS 的 2–5 倍**（源文口径，未注明牌号与地区） |
| **海水环境复杂性** | 温度 **1–30 ℃**、盐度 **32–41 PSU**、微生物群落差异大 |

> ✅ 验证（2026-09-29）：本追加段**未修正**本页任何既有结论；**"使用期稳定 vs 废弃后快降解"的核心矛盾未被触及**，本批补的是**实现路径与触发维度**。该矛盾**仍未解决**。

> 🔴 **manual_review（2026-09-29）**：本源为公开资料整理的调研报告，含企业名录、产能阶段与**市场规模 $1206.4 亿（口径存疑）**；本页**只记技术路径与参数，不落市场数据与商务信息**。

## Sources 来源

- [[Seawater-Degradable SAP 3D Hydrogel System Technical Report（海水可降解SAP三维水凝胶体系技术调研）]] —— `RAW/ima_sync/个人知识库/WKB/Resources/Open Innovation/Material/SAM/Seawater_Degradable_SAP_3D_Hydrogel_System_Technical_Report_20260521.docx.md`
- [[海水降解SAP技术研究报告（三维水凝胶-可溶粒子体系·2026-05-21）]] —— `RAW/ima_sync/个人知识库/WKB/Resources/Open Innovation/Material/SAM/海水降解SAP技术研究报告.docx.md`（2026-09-29 追加）

## Related Sources 关联来源

- [[Quaternized Tunicate Cellulose Nanocrystal Superabsorbent Hydrogels (Cellulose 2021)]]
- [[Seawater-Degradable SAP 3D Hydrogel System Technical Report（海水可降解SAP三维水凝胶体系技术调研）]]
- [[海水降解SAP技术研究报告（三维水凝胶-可溶粒子体系·2026-05-21）]]

File: WIKI/concepts/Styrenic Block Copolymer Hot Melt（SIS-SBS 苯乙烯嵌段共聚物热熔胶）.md
---
type: concept
title: "Styrenic Block Copolymer Hot Melt（SIS-SBS 苯乙烯嵌段共聚物热熔胶）"
domain: [卫材研发, 胶黏剂]
status: growing
updated: 2026-09-30
tags: [SIS, SBS, 苯乙烯嵌段共聚物, 热熔胶, 增粘树脂, SAFT, 多线结构粘接]
aliases: ["SIS Hot Melt", "SBS Hot Melt", "Styrenic Block Copolymer HM", "苯乙烯嵌段共聚物热熔胶"]
---

# Styrenic Block Copolymer Hot Melt（SIS-SBS 苯乙烯嵌段共聚物热熔胶）

> One-line definition 一句话定义：以 **A-B-A 型苯乙烯嵌段共聚物**（如 SIS 聚苯乙烯-聚异戊二烯-聚苯乙烯、SBS 聚苯乙烯-聚丁二烯-聚苯乙烯）为弹性体骨架，复配**增粘树脂 + 增塑油 + 抗氧剂**构成的热熔胶体系；其性能不是由"用什么牌号"决定，而是由**四个分子量参数是否同时落在窗口内**决定。

## Definition / Mechanism 定义与机理拆解

1. **两相结构是全部性能的来源**：硬相 = 两端**聚苯乙烯嵌段（A）**，提供强度与耐热（物理交联点）；软相 = 中间**聚异戊二烯（SIS）或聚丁二烯（SBS）嵌段（B）**，提供初粘与柔顺。
2. **本案的核心命题是高 PS 嵌段分子量 + 低整体分子量**：PS 嵌段做到 **12,000–20,000**、整体仍只有 **60,000–110,000**——即少量很长的硬嵌段配短的总体链长，从而**同时拿到高耐热与低粘度**（见 [[US5266394A Disposable Articles Containing SIS Block Copolymers (Dow)]]）。
3. **四个参数必须同时命中**：苯乙烯含量、整体分子量、中嵌段分子量、PS 嵌段分子量——来源明确写着"It is required that **all four** of these parameters fall within the ranges"。任一出界，性能塌陷（对照例的 35 ℃ 保持可从 >3,900 min 掉到 80 min）。
4. **典型配方窗（按权利要求口径）**：嵌段共聚物 **15–35 wt%**（优选 20–30）；主增粘树脂 **45–70 wt%**；增塑油或次级增粘树脂 **0–30 wt%**；稳定剂 **0.1–2 wt%**；且苯乙烯相应占共聚物 **≥27 至约 50 份 / 100 份**。
5. **为什么要在"低到不损伤聚烯烃基材"的温度施胶**：应用场景是把 PE/PP 膜粘到薄纸、无纺布或绒毛浆上（multi-line 结构），PE/PP 受热易变形，因此**低粘度低温施胶**不是节能选项，而是成品良率前提。
6. **SIS 与 SBS 之争有明确反例**：来源认为在当时以 SBS 为优的既有论断（US 4,526,577）之外，本案 SIS 反而以**更低粘度、更高 SAFT、更长剪切保持、更好的 PE 剥离**胜出。

## Key parameters 关键参数表

| Parameter 参数 | Typical value / range 典型值 / 范围 | Source 出处 |
|---|---|---|
| PS 嵌段分子量 | **12,000–20,000** | [[US5266394A Disposable Articles Containing SIS Block Copolymers (Dow)]] 权利要求 1 |
| 中嵌段（PI）分子量 | **30,000–70,000** | 同上 权利要求 1 |
| 整体分子量 | **60,000–110,000** | 同上 权利要求 1 |
| 苯乙烯相占比 | **≥27 至约 50 份 / 100 份共聚物** | 同上 权利要求 1 |
| 聚合物用量 | **15–35 wt%**（优选 **20–30 wt%**） | 同上 权利要求 1 / 2 |
| 主增粘树脂 / 增塑油 / 稳定剂 | **45–70 wt%** / **0–30 wt%** / **0.1–2 wt%** | 同上 权利要求 1 |
| 实施例实测苯乙烯含量 | **38.6–44.8 wt%**（三例） | 同上 TABLE |
| 粘度 @130 ℃ | **5,300 / 6,800 / 5,400 cP** | 同上 TABLE |
| SAFT | **70.1 / 72.7 / 76.5 ℃** | 同上 TABLE |
| 35 ℃ 剪切保持（static time to failure） | **>3,900 min**（三例） | 同上 TABLE |
| 180° 剥离 不锈钢 / PE | **4.5–5.3 / 3.1–3.3 lb/in** | 同上 TABLE |
| 环初粘（不锈钢） | **6.6–6.9 lb/in** | 同上 TABLE |
| 当时商品牌号（供方多样） | Kraton D1107 / D1111（Shell Chemical）；Europrene SOL T 193 B（Enichem Americas）；Stereon 840 A（Firestone Tire and Rubber） | 同上 TABLE + Notes 1–3 |
| 失效对照（组合出窗口的结果） | SAFT 47–65 ℃；35 ℃ 保持 **80–1,711 min** | 同上 TABLE（Demonstrations） |

> ⚠️ **禁止无来源参数**：表中每项均来自所列出处；未见于来源的一律写 `[待验证]`。

> 🔴 **manual_review（2026-09-29）**：本页仅整理**技术方案与实测数据**。以下 AI 不作结论：
> - **FTO / 侵权**：某一具体 SIS/SBS 配方是否落入 US 5,266,394（含其母案 US 5,143,968）的有效权利要求，须由专利代理或法务比对授权公告文本后独立评估。
> - **法律状态**：US 5,266,394 授权日 **1993-11-30**，为 Ser. No. 393,545（1989-08-11 申请，已授权 US 5,143,968）之分案；**期限是否届满属法律结论 → `[待验证]`**（记录日期 2026-09-29）。

## Adjacent concepts 相邻概念

- 对比（体系）：[[Polyolefin Hot Melt Adhesive（聚烯烃热熔胶）]]、[[APAO（非晶态聚α-烯烃）]]、[[Olefin Block Copolymer (OBC) 烯烃嵌段共聚物]]
- 对比页：[[Polyolefin HM vs SIS-SBS HM Adhesives（性能·成本·供应链）]]、[[Olefin-Based vs EVA Construction Hot Melt（烯烃基 vs EVA 结构胶）]]
- 工艺侧：[[Hot-Melt Slot Coating（热熔狭缝涂布）]]、[[Ultra-Low Add-On Adhesive Application（超低添加量施胶）]]
- 应用侧：[[Surge-Liner Adhesive Bonding（导流层-面层施胶粘合）]]、[[Hydrophilic SAP Wrapping Adhesive（亲水SAP包裹胶）]]

## Sources 来源

- [[US5266394A Disposable Articles Containing SIS Block Copolymers (Dow)]] —— `RAW/ima_sync/个人知识库/WKB/Areas/IP/16_模块三：聚烯烃类热熔胶_US5266394A_Hot_melt_adhesive_compositions_(block_co.pdf.md`
