Repository: jeffsking/WKB-OB

File: WIKI/concepts/TCF Bleaching（全无氯漂白）.md
---
type: concept
title: "TCF Bleaching（全无氯漂白）"
domain: [卫材研发, REL增强层与纤维]
status: growing
updated: 2026-09-30
tags: [TCF, 漂白, 桉木浆, BEKP, 产品安全认证, PSC, grade 变更]
---

# TCF Bleaching（Totally Chlorine Free 全无氯漂白）

> 一句话定义（Definition）：**TCF（Totally Chlorine Free，全无氯漂白）** 是纸浆漂白工艺等级之一——整个漂白序列不使用任何含氯化学品（区别于 ECF 无元素氯漂白）。在本库中，它的意义**不在工艺本身，而在合规与供应链**：浆厂切换到 TCF 等级会触发**规格书、安全认证与客户认证流程的连锁重跑**。

## 机理 / 结构拆解（Mechanism）

1. **等级切换 = 化学品体系变更**：TCF 意味着漂白段化学品体系整体改变；一旦体系变更，**下游客户（卫材/纸巾）需要重新做产品安全认证**。
2. **过程稳定性是切换的第一风险**：多项目叠加（如同一时间做多个浆厂、多个改动）会造成过程不稳，行业做法是**回退到已知条件、沿用同一化学品体系重新上路**。
3. **文档链必须先于实物到位**：grade 变更需同步更新 **spec（规格书）/ TDS（技术数据表）/ PS number / RMS（raw material spec，原材料规格）**；由供应商侧 productivity 团队（全球团队，运营层面在印度）统一执行。
4. **样品 grade 名必须等于商用 grade 名**：若发给客户做认证的样品，与最终商用时的 grade 名称/规格不一致，**认证流程需重跑**——这是最容易被忽略、代价最高的一条。
5. **PSC（Product Safety Clearance 产品安全认证）的触发时点**：**在 TCF 等级商业化之后**才申请；仍处于 trial（试产）阶段时不应启动，因为 spec 尚未冻结。
6. **JV / 客户结构会改变认证路径**：并入 JV 的客户可采用**更集中、决策更快**的流程（一个浆厂通过即可延展到其他浆厂）；**未并入 JV 的客户仍走常规流程**，两条线的接口人与文档口径需分别管理。

## 关键参数表（Key parameters）

| 参数 | 典型值 / 范围 | 出处 |
|---|---|---|
| 浆厂切换进度 | 7 家浆厂中多数已完成，剩余 1 家进行中 | [[Suzano Pulp Business & Collaboration Review（甘蔗酒业务及合作讨论·实为 Suzano 浆业务）]] |
| 恢复试产 / 交付 | 8 月恢复；中国与亚洲约**年底**，土耳其 8 月 | 同上 |
| 认证前置文档 | spec / TDS / PS number / RMS | 同上 |
| 认证触发时点 | 商业化后（trial 期不启动） | 同上 |
| 白度变更示例 | 81 → 88（台湾/泰国/澳洲），furnish 不变前提下预计可行 | 同上 |

> ⚠️ **禁止无来源参数**：本页为 seed 页，全部数字来自上列单一源摘要页；**无第二来源互证前，不得用于对外结论**。

## 相邻概念（Adjacent concepts）

- 相关：[[绒毛浆（Fluff Pulp）]]、[[Short-Fibre Substitution & Refiner Plate Design（短纤替代与磨片设计）]]
- 实体：[[Suzano（书赞桉诺）]]
- 治理口径：[[认证与法规的区别]]（认证 vs 法规的差异，供区分 PSC 与强制性合规）

## 经验教训（Lessons learned）

> ✅ 验证（2026-09-29，来源 [[Suzano Pulp Business & Collaboration Review（甘蔗酒业务及合作讨论·实为 Suzano 浆业务）]]）：本页为**首次沉淀**（seed），六条机理均取自该次会议的实际处理方式，其中第 4 条（样品 grade 名 = 商用 grade 名）与第 5 条（PSC 触发时点）是被反复强调的实操要点。

> ⚠️ **未决（2026-09-29）**：JV 后 IP 侧与韩国侧的认证流程口径**尚未统一**，接口人待确认；高雄 1,000 吨发货取消后的重新排期未定。均标 `[待验证]`。

> 🔴 **manual_review（2026-09-29）**：本批含供应量、发货计划与附加费口径等商务信息，**本页不落价格与合同条款**；要点留存于源摘要页。

## 来源

- [[Suzano Pulp Business & Collaboration Review（甘蔗酒业务及合作讨论·实为 Suzano 浆业务）]] —— `RAW/ima_sync/个人知识库/WKB/Areas/Meeting Minutes/甘蔗酒业务及合作讨论.md`

## Related Sources 关联来源

- [[GB-T 21331-2021 Fluff Pulp（绒毛浆）]]
- [[Suzano Pulp Business & Collaboration Review（甘蔗酒业务及合作讨论·实为 Suzano 浆业务）]]

File: WIKI/concepts/Zeolite Odour Control（沸石除臭载体）.md
---
type: concept
title: "Zeolite Odour Control（沸石除臭载体）"
domain: [卫材研发, 材料]
status: growing
updated: 2026-09-30
tags: [除臭, 沸石, 异味控制, 合规]
---

# Zeolite Odour Control（沸石除臭载体）

> One-line definition 一句话定义：以**沸石/无机硅酸盐多孔载体**替代活性炭作为除臭功能载体，通过"物理吸附 + 化学中和 + 生物抑制"三位一体机制去除纸尿裤异味的材料方案；在本组合中同时存在**油剂施加于热风无纺布**与**芯体直投**两条落点。
> (Using zeolite / inorganic silicate porous carriers instead of activated carbon for odour removal via adsorption + chemical neutralisation + biological inhibition; in this portfolio it has two landing points — oil-finish on through-air nonwoven, and direct dosing into the core.)

## Mechanism 机理 / 结构拆解

1. **异味来源与评价标准化** —— 行业已锁定 **9 种代表性臭味物质**：丁酮、氨气、三甲胺、吲哚、异戊酸、2-乙烯醛、硫化氢、甲硫醇、二甲基二硫醚；其中**氨气是尿液分解的主要异味气体**。
2. **载体迭代是关键技术动作** —— 活性炭存在"天然黑色污染制品 + 容量上限"双重缺陷 → 转向**无机硅酸盐多孔载体**（膨润土、蒙脱土、硅藻土、高岭土），并通过**扩孔插层**增大层间距以提升容量。
3. **三位一体机理** —— 物理吸附 + 化学中和（乳糖酸/柠檬酸/醋酸锌）+ 生物抑制（壳聚糖/柚子花/丝兰提取物/中草药）；另有缓释微胶囊与胶囊芯体、消臭型 SAP 一体化两条延伸。
4. **本组合的目标已转向** —— 2026-09-18 评审明确重点从"尿味"转向**胶水/塑料袋气味**；纳米除臭粉经**油剂施加于热风无纺布**，需验证**喷嘴堵塞**与**线上跌落**。
5. **两条落点** —— ① 无纺布/油剂施加（除臭平台项）；② 沸石芯体直投（需对标 FEI Odor Control 对沸石粒径 0.023–0.038 mm 的考量）。

## Key parameters 关键参数表

| Parameter 参数 | Value 数值 | Source 出处 |
|---|---|---|
| 代表性臭味物质 | 9 种（丁酮、氨气、三甲胺、吲哚、异戊酸、2-乙烯醛、硫化氢、甲硫醇、二甲基二硫醚） | [[IPC BCC OI 材料开发团队 2026 年度汇报大纲 v7（2026-09-17）]] |
| 载体 | 无机硅酸盐多孔载体（膨润土/蒙脱土/硅藻土/高岭土），替代活性炭 | 同上 |
| 沸石粒径（FEI 对标口径） | 0.023–0.038 mm | 同上 |
| 供应商 | 中科依兰（ZhongKe Yi Ran） | [[IPC BCC OI Project List 17.9.2026（供应商明细版）]]、[[IPC BCC OI Project List 2026-09-18（重构版·19 项）]] |
| 法务 | NDA 2026-06-15 | 同上 |
| 进展 | 测试结果为正面；BM/尿素待 SGS 报告；安排现场拜访 | [[IPC BCC OI Project List 17.9.2026（供应商明细版）]] |
| 目标异味对象 | 胶水 / 塑料袋气味（非尿味） | [[IPC BCC OI Project List 2026-09-18（重构版·19 项）]] |
| 施加工艺风险 | 油剂施加 → 喷嘴堵塞、线上跌落（待验证） | 同上 |
| 合规敏感度 | 高（与甲酰胺事件同一监管语境） | [[IPC BCC OI 材料开发团队 2026 年度汇报大纲 v7（2026-09-17）]] |
| 合并关系 | 旧 OI-7 除臭 + 旧 OI-16 沸石 → 新 OI-18（同一供应商） | [[IPC BCC OI Project List 2026-09-18（重构版·19 项）]] |

> ⚠️ **禁止无来源参数**：源内**未给出**除臭率、异味下降百分比、油剂添加量等定量指标 → `[待验证]`。

## Adjacent concepts 相邻概念

- 同族：[[Odour-Control Granular Interference（除臭颗粒干扰）]]、[[SAP错峰膨胀]]
- 施加工艺：[[Hot-Melt Slot Coating（热熔狭缝涂布）]]、[[热风粘合无纺布]]
- 合规：[[认证与法规的区别]]
- 组合口径：[[IPC BCC OI Portfolio（开放创新项目组合）]]
- 机构：[[中科依兰]]

## Experience notes 经验教训

> ✅ 验证（2026-09-29，来源 [[IPC BCC OI Project List 2026-09-18（重构版·19 项）]]）：本项目改名/换目标（尿味 → 胶水与塑料袋气味），意味着**评价体系与验证方案须同步调整**；此前按"尿味"设计的方法学不能直接沿用。
> ⚠️ 待办：无纺布吸附（油剂施加）与芯体直投（沸石粉）为两条不同工艺，建议合并评审以避免重复投入（源内建议）。

> ✅ 验证（2026-09-29，来源 [[IPC BCC FEI Update（IA2.0 · 2026-06-22）]]）：FEI 除臭筛选结论**支持本页芯体直投路线**——"Zeolite granules show promise for absorbent-core direct add-on"，当前考虑的芯体直加粒径窗口 **~0.023–0.038 mm**；同时登记三项关键障碍：process feasibility、odorant definition（气味物定义）、external validation method（外部验证法）。与上方"待办"的两工艺划分一致：本条属**芯体直投**线。

## Sources 来源

- [[IPC BCC OI Project List 17.9.2026（供应商明细版）]] —— `RAW/ima_sync/个人知识库/WKB/Projects/IPC BCC OI Project List - 17.9.2026.xlsx.md`
- [[IPC BCC OI Project List 2026-09-18（重构版·19 项）]] —— `RAW/ima_sync/个人知识库/WKB/Projects/IPC BCC OI Project List - 20260918 (Restructured).xlsx.md`
- [[IPC BCC OI 材料开发团队 2026 年度汇报大纲 v7（2026-09-17）]] —— `RAW/ima_sync/个人知识库/WKB/Projects/IPC BCC OI 材料开发团队 2026 年度汇报大纲_v7_红白配色与标题栏加倍版.md.md`

File: WIKI/concepts/光变材料.md
---
type: concept
title: "光变材料"
domain: [卫材研发, 待归类]
status: growing
updated: 2026-10-12
tags: [seed, 待补]
---


# 光变材料


## Definition 定义

**光变（光致变色）材料**——BLOCLO 盛色的两条产品线之一（4 种形态）。


## Key Points 要点

- BLOCLO = Blooming Color；产品形态：光变类（**光变染料、光变粉、光变色膏、光变纤维**，4 种）、温变类（温变粉/色膏/色母粒，3 种）（源：BLOCLO 盛色科技产品册）
- **关键警示：光变 ≠ 湿变**——光变由紫外光触发，湿变需靠水分触发；**不能把光变产品当作湿显指示材料**（源：BLOCLO 产品册「与卫材变色的关联」）


## Related 关联

- [[光致变色 Photochromic]]
- [[动态色彩]]
- [[变色材料 Chromic Materials]]


## Cited by 主要引用来源（1 处）

- [[BLOCLO 盛色科技（广州盛色）光变与温变动态色彩材料产品册]]


> 内容依据：见上方 Cited by 所列来源页；未在来源中出现的表述均未写入。

## Related Sources 关联来源

- [[会议纪要 OI&FEI Cach-up]]

File: WIKI/concepts/协同吸附 Cooperative Adsorption.md
---
type: concept
title: "协同吸附 Cooperative Adsorption"
domain: hygiene-materials
status: growing
updated: 2026-09-30
tags: [cooperative-adsorption, surfactant, polymer-binding, CAC, CMC]
---

# 协同吸附 Cooperative Adsorption

> 📌 **Page completed 2026-09-30** from 2 citing sources. All figures traced to their source pages. Anything not evidenced is marked `[待补]`.

## Definition 定义

Cooperative adsorption is the **cooperative binding of surfactant molecules to polymer chains** — the source states that surfactants "bind to polymer chains cooperatively, i.e., in the form of micellelike nanoaggregates," beginning above a threshold concentration（源：[[Smart Polymers Ch02 Responsive Polymer Brush Theory]]）.

## Key Parameters and Data 关键参数与数据

| Parameter 参数 | Value 数值 | Source 来源 |
|---|---|---|
| Binding mode 结合方式 | Cooperative; surfactant binds as **micellelike nanoaggregates** on the polymer chain | [[Smart Polymers Ch02 Responsive Polymer Brush Theory]] |
| Onset threshold 起始阈值 | Above the **critical association concentration (CAC)** | [[Smart Polymers Ch02 Responsive Polymer Brush Theory]] |
| Threshold ordering 阈值关系 | **CAC < CMC** | [[Smart Polymers Ch02 Responsive Polymer Brush Theory]] |
| Bulk-phase reference 体相参照 | Below CMC: linear monomer activity; near CMC: saturated interfacial adsorption (best free-energy reduction) | [[The Role of Surfactants]] |

## Method / Mechanism 方法 / 机理

- **Cooperative (aggregate) binding.** Rather than binding as isolated monomers, surfactant molecules associate onto the polymer chain in micelle-like nanoaggregates once the CAC is exceeded — a threshold distinct from, and lower than, the CMC（源：[[Smart Polymers Ch02 Responsive Polymer Brush Theory]]）.
- The companion surfactant chapter frames the wider causal chain — surfactant → interfacial adsorption → free-energy change → wetting/penetration kinetics → macroscopic absorbency — within which cooperative/polymer binding sits alongside monomeric interfacial adsorption（源：[[The Role of Surfactants]]）.

## Hygiene Relevance 卫材关联

- **Fluff-pulp and core-layer chemistry.** Surfactant–polymer interaction is directly relevant to fluff-pulp treatment and core-layer chemistry, where surfactant dose near (never above) CMC controls the operating cost of the finish（源：[[The Role of Surfactants]]）.
- Cooperative binding is the mechanism behind surfactant–polymer complexation behaviour that can affect finish retention on fibres（源：[[Smart Polymers Ch02 Responsive Polymer Brush Theory]]）.

## Open Questions 待补

- Quantitative CAC / CMC values for the hygiene-relevant surfactant–substrate systems: `[待补]`.
- Aggregation number and cooperative binding constant: not given in the citing sources.
- Whether cooperative adsorption on cellulosic (fluff-pulp) or polyolefin (topsheet) surfaces is measured anywhere in the vault: `[待补]`.

## Related Sources 关联来源

- [[The Role of Surfactants]]
- [[Smart Polymers Ch02 Responsive Polymer Brush Theory]]
- [[CMC 临界胶束浓度]]
- [[表面活性剂 Surfactant]]
- [[胶束 Micelle]]
- [[两亲吸附 Amphipathic Adsorption]]
- [[半胶束 Hemimicelle]]

File: WIKI/concepts/变色材料 Chromic Materials.md
---
type: concept
title: "变色材料 Chromic Materials"
domain: hygiene-materials
status: growing
updated: 2026-09-30
tags: [chromic-materials, 热致变色, 变色油墨, wetness-indicator, smart-textile]
---

# 变色材料 Chromic Materials
> 📌 **Page completed 2026-09-30** from 8 citing sources in the vault. All figures traced to their source pages. Anything not evidenced is marked `[待补]`.

## Definition 定义

The vault gives no single chemistry-based definition; chromic materials are instead framed as a **classification by trigger quantity**（按触发量分类）rather than by chemistry family — **the same molecule can fall into two or more classes**（e.g. spiropyran is photo-, thermo- *and* mechano-chromic depending on which physical quantity actually reaches the material）（源：[[Chromism Taxonomy（变色现象分类）]]）。

**Three classification axes（三条分类轴）**（源：[[Chromism Taxonomy（变色现象分类）]]）：
1. **Trigger quantity 触发量** — classify by *what physical quantity arrives at the material*, not by chemistry.
2. **Reversibility 可逆性** — reversible vs irreversible / one-shot；continuous monitoring needs a reversible route, a single alarm may use a semi-reversible or irreversible one. 「**This is the axis that eliminates designs, not the chemistry family.**」
3. **Threshold 阈值** — industrial metrology materials are engineered for structural-failure detection above 40,000 psi, whereas absorbent-hygiene products live in a low-tension window（源：[[Chromism Taxonomy（变色现象分类）]]）。

**Hygiene-usable classes（卫品可用类别）**：温致 thermochromic（温度）、湿致 hydrochromic（水/湿度）、卤致 halochromic（pH/质子活度）、力致 mechanochromic、光致 photochromic、电致 electrochromic、化学致 chemochromic（源：[[Chromism Taxonomy（变色现象分类）]]）。

## Key Parameters and Data 关键参数与数据

| Parameter 参数 | Value 数值 | Source 来源 |
|---|---|---|
| Leuco-dye microcapsule ratio 隐色染料:显色剂:脂肪酸 | ≈ 1 : 5 : 50 | [[Chromism Taxonomy（变色现象分类）]] · [[变色油墨 Color-Changing Ink]] |
| Thermochromic activation band 温敏激活带 | customisable 30–37 °C；代表显示点 32 / 34 / 36 °C | [[Thermochromic & Hydrochromic Materials for Diapers (Feasibility Review v3)]] |
| Hot-melt wetness glue (R2) market share 热熔尿显胶市占 | 84% of market | [[Thermochromic & Hydrochromic Materials for Diapers (Feasibility Review v3)]] |
| Industrial metrology mechanochromic threshold 工业计量力致材料阈值 | ≥ 40,000 psi | [[Mechanochromic Materials Technical Review（EN v3, 2026-08）]] |
| Absorbent-hygiene low-tension window 卫品低张力窗口 | 腰围约 20–150 kPa 〔原文截断 [原文残缺]〕 | [[Chromism Taxonomy（变色现象分类）]] |
| TC slurry capsule content 温变浆胶囊含量 | ~45 wt% capsule particles | [[US5197958 Wetness Indicating Diaper]] |

## Method / Mechanism 方法 / 机理

- **Thermochromic leuco-dye microcapsule（温致隐色染料微胶囊）**: colouring matter（leuco dye，供电子体，本身无色）+ colour-developing matter（受电子体：phenol compound or acid clay）+ desensitizer（溶剂）；discolouring temperature corresponds to the melting of the… 〔原文截断 [原文残缺]〕（源：[[热致变色 Thermochromic]]）。
- **Thermal-mediation chain（热媒介机理链）**: urine / body waste contacts the article → local temperature rises → the thermochromic compound crosses its transition → visual colour change（源：[[US20070270773A1 Thermochromic Wetness Indicator]]）。
- **Microencapsulation（微胶囊化）**: in-situ polymerisation with **urea-formalin resin** as wall material; aqueous TC slurry ≈ 45 wt% capsule particles, formulated with a water-based binder into a water-based thermochromic ink（源：[[US5197958 Wetness Indicating Diaper]]）。
- **Cholesteric / temperature-sensitive liquid crystal（胆甾相/温敏液晶）**: clearing-point type「常温有色、升温变透明」；温敏型颜色序列 无色→红→橙→黄→绿→蓝→紫→无色（源：[[热致变色 Thermochromic]]）。
- **Mechanochromic branches（力致变色分支）**: mechanophore mechanochromism、structural-colour mechanochromism、geometric optical mask（源：[[Chromism Taxonomy（变色现象分类）]]）。

## Hygiene Relevance 卫材关联

- **Wetness indication is already in mass production** — the thermochromic（温致）route for urine-wetness indication；the review verdict is that the **'wet' route is mature while the 'thermal' route is the frontier**, and **microencapsulation is the differentiator, not the colour**（源：[[Thermochromic & Hydrochromic Materials for Diapers (Feasibility Review v3)]]）。
- **Three implementation routes**, all enabled by microencapsulation: **R1 thermochromic ink/pigment**（printed stripe or laminated label patch；reversible for comfort cues）；**R2 hot-melt wetness glue**（backsheet inner face；urine triggers irreversible yellow/orange→blue；84% of market；lowest risk, fits existing converting lines）；**R3 hydrochromic ink**（源：[[Thermochromic & Hydrochromic Materials for Diapers (Feasibility Review v3)]]）。
- **Placement & safety gates**: the indicator MUST sit on the non-skin-contact face（outer cover / backsheet window）；safety gates named — ISO 10993（cytotoxicity / skin irritation / sensitisation）、EU REACH（SVHC + full substance declaration for the chromic layer）、FDA guidance、China GB/T 35613-2017 & GB/T 36420-2018；**Matsui Shikiso（松井）caution** — some legacy products contain trace formaldehyde and official guidance excludes baby direct contact（源：[[Thermochromic & Hydrochromic Materials for Diapers (Feasibility Review v3)]]）。
- Sits in the smart-textile neighbourhood（源：[[智能织物 Smart Textile]]）；sibling concepts 光致变色 [[光致变色 Photochromic]]、[[机械变色 Mechanochromic]]、[[电致变色 Electrochromic]]、[[离子变色 Ionochromic]]。

## Open Questions 待补

- 具体载体材料（film / nonwoven / elastomer）的定量性能（△E、响应时间、循环寿命）：库内无据。
- 卫品可用的力致 / 湿致路线阈值窗口的完整数值：摘要原文截断 [原文残缺]。
- 变色层与吸收芯体（REL / SAP）的界面影响：库内无据。

## Related Sources 关联来源

- [[Smart Textiles Review]] — 唯一引用来源
- [[Chromism Taxonomy（变色现象分类）]] · [[变色油墨 Color-Changing Ink]] · [[热致变色 Thermochromic]]
- [[Thermochromic & Hydrochromic Materials for Diapers (Feasibility Review v3)]] · [[Mechanochromic Materials Technical Review（EN v3, 2026-08）]]
- [[US5197958 Wetness Indicating Diaper]] · [[US20070270773A1 Thermochromic Wetness Indicator]] · [[智能织物 Smart Textile]]

File: WIKI/concepts/快速吸水自膨胀纳米纤维素材料（华东师大）.md
---
type: concept
title: "快速吸水自膨胀纳米纤维素材料（华东师大）"
domain: [卫材研发, REL增强层与纤维]
status: growing
updated: 2026-09-30
tags: [纳米纤维素, 高吸水, 膨胀]
---

# 快速吸水自膨胀纳米纤维素材料（华东师大）

> One-line definition 一句话定义：纳米纤维素经化学交联-干燥-压缩后，遇水 **2–30 秒膨胀 3000–90000%（质量）**的自膨胀材料——水破坏纤维间氢键使压缩体瞬间回弹，交联网络保证膨胀后不散体（中文：自膨胀纳米纤维素）。

## Mechanism 机理拆解

1. **整体性来源**：柠檬酸/戊二醛/环氧氯丙烷等共价交联使纳米纤维成整体网络，吸水膨胀后保持形状。
2. **膨胀驱动力**：CNF 亲水性强，水侵入打断纤维间氢键；压缩态储能释放 → 秒级回弹。
3. **形态可控**：冷冻/超临界干燥得气凝胶（体积不变）；其他干燥+再压缩（裁剪/切割/粉碎/压缩）得粉末、薄膜、片、块。

## Key parameters 关键参数表

| Parameter 参数 | Value 值 | Source 出处 |
|---|---|---|
| 膨胀时间 | 2–30 s（实施例 2.6–12.1 s） | [[CN 116731354 A（快速吸水自膨胀纳米纤维素材料及其制备方法和应用·华东师范大学）]] |
| 膨胀倍率（质量） | 3000–90000%（实施例 4100–8600%） | 同上 |
| CNF:交联剂 | 1:(0.0001–10)，优选 1:0.01–1 | 同上 |
| 止血对比 | 失血 0.50 g vs QuikClot 4.61 g | 同上（图4） |

## Adjacent concepts 相邻概念

- 相关：[[纳米纤维素（CNC、CNF、BNC）]]、[[SAP（高吸水树脂）]]、[[BNC 基 SAP 表面交联]]
- 边界：实施例为止血/细胞培养/减肥，无尿液/盐水口径数据；「能否替代 SAP」属未验证推论，不得当结论用。

## Sources 来源

- [[CN 116731354 A（快速吸水自膨胀纳米纤维素材料及其制备方法和应用·华东师范大学）]] —— `RAW/ima_sync/个人知识库/WKB/Areas/IP/CN116731354A.pdf.md`

## Related Sources 关联来源

- [[CN 116731354 A（快速吸水自膨胀纳米纤维素材料及其制备方法和应用·华东师范大学）]]

File: WIKI/concepts/接枝共聚 Graft Copolymer.md
---
type: concept
title: "接枝共聚 Graft Copolymer"
domain: [卫材研发, SAP与流体]
status: growing
updated: 2026-09-30
tags: [接枝共聚, 接枝, 纤维素, SAP, 聚合物改性, graft-copolymer]
---

# 接枝共聚 Graft Copolymer

> 📌 **Page completed 2026-09-30** from 5 citing sources. All figures traced to their source pages. Anything not evidenced is marked `[待补]`.

## Definition 定义

**定义待补（引用来源未给出明确定义）。**

本库未对接枝共聚给形式化定义；只以其**应用形态**出现——以纤维素为骨架接枝合成聚合物链：HEC（羟乙基纤维素）可经**交联或接枝**聚丙烯酰胺（p-PAM）、PMMA、PDA 或聚丙烯酸钠而具备高吸水性（源：[[Cross-linked Cellulose and Its Derivatives]]）。

## Key Parameters and Data 关键参数与数据

| Parameter 参数 | Value 数值 | Source 来源 |
|---|---|---|
| HEC 接枝 p-PAM 吸水率（去离子水） | 3000 g/g | [[Cross-linked Cellulose and Its Derivatives]] |
| HEC 接枝 p-PAM 吸水率（0.85 % NaCl） | 270 g/g | [[Cross-linked Cellulose and Its Derivatives]] |
| 氰乙基化浆粕峰值取代度 | DS 0.35，≈ 未改性浆粕的 2× | [[Cross-linked Cellulose and Its Derivatives]] |
| 与纯合成 SAP 的差距 | 仍低约一个数量级 | [[Cross-linked Cellulose and Its Derivatives]] |

## Method / Mechanism 方法 / 机理

- **接枝是通往合成 SAP 性能的桥梁**：部分水解聚丙烯酰胺（p-PAM）接枝 HEC 得到该章最高的吸水数字（3000 g/g 水 / 270 g/g 0.85 % NaCl）（源：[[Cross-linked Cellulose and Its Derivatives]]）。
- **结构机理**：Marchessault 的「受限准晶凝胶（constrained paracrystalline gels）」用于描述接枝型超吸水纤维，其网络靠**弱机械力**维系（源：[[Cross-linked Cellulose and Its Derivatives]]）。
- **接枝路线对比**："grafting from"（表面引发可控自由基聚合）可避免 "grafting to" 的空间位阻（源：[[Smart Polymers Ch02 Responsive Polymer Brush Theory]]）。
- **接枝作为相容剂/增韧手段**：ABS 的三层次形态中，SAN **接枝边界层**起相容剂作用（源：[[Ebewole Polymer Science Ch05 Polymer Modification]]）；等规 PP 的低温脆性可经接枝共聚（如 PP-g-MA）或与 EPDM 共混改善（源：[[Ebewole Polymer Science Ch05 Polymer Modification]]）。
- **填料/接枝 PP 的偶联**：专章讨论「Chemical Coupling Agents for Filled and Grafted Polypropylene Composites」（源：[[Handbook of Polypropylene and Polypropylene Composites]]）。

## Hygiene Relevance 卫材关联

- **纤维素基高吸水体**：3000 g/g 是纤维素骨架体系在该来源中的最高吸水数字，是「全面转向聚丙烯酸 SAP 之前」的自然落点（源：[[Cross-linked Cellulose and Its Derivatives]]）。
- 关联页：[[SAP（高吸水树脂）]]、[[HEC 羟乙基纤维素]]、[[交联 CMC]]、[[Grafted Cellulose and Starch]]、[[交联密度 Crosslink Density]]、[[取代度 DS]]。

## Open Questions 待补

- 接枝率 / 接枝效率的定量口径与测试方法 `[待补]`。
- 接枝 vs 交联在保液强度（AUL / GBP）上的定量对比 `[待补]`。
- 盐水 270 g/g 的测试口径（载荷、温度、筛分）`[待补]`。
- PP-g-MA 等接枝聚烯烃在卫材层合中的直接证据 `[待补]`。

## Related Sources 关联来源

- [[Cross-linked Cellulose and Its Derivatives]] — cited-by 来源
- [[Ebewole Polymer Science Ch05 Polymer Modification]]
- [[Smart Polymers Ch02 Responsive Polymer Brush Theory]]
- [[Seymour Polymer Chemistry Ch09 Copolymerization]]
- [[Handbook of Polypropylene and Polypropylene Composites]]

File: WIKI/concepts/染料敏化太阳能电池 DSSC.md
---
type: concept
title: "染料敏化太阳能电池 DSSC"
domain: [卫材研发, 变色与智能材料]
status: growing
updated: 2026-09-30
tags: [DSSC, TiO2, photoelectrochemistry, solar-energy, chromic]
---

# 染料敏化太阳能电池 DSSC

> 📌 **Page completed 2026-09-30** from 1 citing source. All figures traced to their source pages. Anything not evidenced is marked `[待补]`.

## Definition 定义

Dye-Sensitised Solar Cell（染料敏化太阳能电池）：以染料敏化纳米晶 TiO₂ 为光阳极的光电化学电池。来源页未给出完整器件定义，仅记载其核心构型为"染料敏化 TiO₂ 光阳极"（Grätzel 体系）。[定义待补（引用来源未给出明确定义）]

## Key Parameters and Data 关键参数与数据

| Parameter 参数 | Value 数值 | Source 来源 |
|---|---|---|
| Grätzel DSSC + 钨氧化物光电极分解水制氢总效率 | 当前 ~4%，目标 10% | （源：[[Chromic Phenomena Solar Energy and Liquid Crystals]]） |
| 对比：常规光伏 + 电解水制氢 | ~10%，"uncompetitive currently"（电池成本过高，经济性打不过煤/天然气制氢） | （源：[[Chromic Phenomena Solar Energy and Liquid Crystals]]） |
| 固态化路线（Toshiba） | 固体电解质 + 聚合物基底（非玻璃），面向家用/壁挂太阳能与手表、手机等手持设备 | （源：[[Chromic Phenomena Solar Energy and Liquid Crystals]]） |

## Method / Mechanism 方法 / 机理

来源页记载的人工反应中心四要素可作机理参照：光吸收生色团（电子供体）、电子受体、供受体电子耦合的组织化控制、长寿命电荷分离。Grätzel 体系中蓝光激发钨氧化物氧化水，绿/红光在染料敏化 TiO₂ 上还原 H⁺（源：[[Chromic Phenomena Solar Energy and Liquid Crystals]]）。商业化的核心瓶颈是稳定性——"the stability of the systems must advance by orders of magnitude"（源：同上）。

## Hygiene Relevance 卫材关联

- **TiO₂ 跨规格协同（中相关）**：DSSC 纳米晶 TiO₂（光阳极）与纸品增白/涂料用微米级 TiO₂ 属同一材料品类不同规格，存在供应商协同机会（源：[[Chromic Phenomena Solar Energy and Liquid Crystals]]）。
- 与湿度/温度指示功能的直接器件关联 [待补]。

## Open Questions 待补

- DSSC 器件效率（非制氢）的具体数值
- 聚合物基底柔性 DSSC 在可穿戴/智能卫材供电上的可行性

## Related Sources 关联来源

- [[Chromic Phenomena Solar Energy and Liquid Crystals]]
- 父书：[[Chromic Phenomena]]
- 相关联概念：[[光致变色 Photochromic]]、[[液晶 Liquid Crystal]]
- [[Chromic_Phenomena_README]]
- [[Chromic_Phenomena_原始引用索引.csv]]
- [[Chromic_Phenomena_深度拆书报告]]

File: WIKI/concepts/水凝胶 Hydrogel.md
---
type: concept
title: "水凝胶 Hydrogel"
domain: hygiene-materials
status: growing
updated: 2026-09-30
tags: [水凝胶, 交联网络, SAP, 溶胀, 离子强度, 可降解]
---

# 水凝胶 Hydrogel

> 📌 **Page completed 2026-09-30** from 2 citing sources. All figures traced to their source pages. Anything not evidenced is marked `[待补]`.

## Definition 定义

**Hydrogel identity** = **a three-dimensional polymeric network that absorbs water / biological fluids**; **cross-links are mandatory**, precisely to stop the hydrophilic chains dissolving in the aqueous phase（源：[[Hydrogels in Regenerative Medicine]]）。

水凝胶基 SAP 的补充口径：**以亲水聚合物为骨架、经交联形成三维网络**，吸水后能维持吸水结构、不溶胀崩解，兼具高吸水/保水与形状恢复能力（源：[[Hydrogel-based Superabsorbent Polymers]]）。

## Key Parameters and Data 关键参数与数据

| Parameter 参数 | Value 数值 | Source 来源 |
|---|---|---|
| Water uptake, general 吸水倍率（通则） | **20–100 ×** own weight（structure-dependent） | [[Hydrogels in Regenerative Medicine]] |
| Water uptake, macroporous/smart 大孔/智能水凝胶 | **10 to 1000 ×** dry volume without dissolving | [[Smart Polymers Ch09 Macroporous Hydrogels from Smart Polymers]] |
| Hydrogel-SAP swelling 水凝胶基 SAP | 体积膨胀**数百倍** | [[Hydrogel-based Superabsorbent Polymers]] |
| Max volume expansion usable as force 可做功膨胀 | up to **1000-fold** | [[Smart Polymers Ch14 Hydrogels in Microfluidics]] |
| Macroporous definition 大孔定义 | pores larger than **50 nm** | [[Smart Polymers Ch08 Smart Hydrogels]] |
| Response-rate scaling 响应速率标度 | t_resp ~ L²/D_eff；响应速率 ∝ 1/(凝胶尺寸)² | [[Smart Polymers Ch14 Hydrogels in Microfluidics]]、[[Smart Polymers Ch09 Macroporous Hydrogels from Smart Polymers]] |
| Citric-acid crosslinker loading (cellulose SAH) | **1.5 wt %** CA | [[Citric Acid Crosslinked Cellulose SAH（柠檬酸交联纤维素超吸水凝胶）]] |
| Crosslink density vs composition (XPS 口径, mol/m³) | 纯 CMC 0.58 → 9:1 0.45 → 3:1 0.35 | [[Citric Acid Crosslinked Cellulose SAH（柠檬酸交联纤维素超吸水凝胶）]] |
| Saline vs DI water absorption (cellulose SAH) | 盐水中吸收比纯水**下降三倍以上** | [[Citric Acid Crosslinked Cellulose SAH（柠檬酸交联纤维素超吸水凝胶）]] |
| BNC hydrogel solids 细菌纤维素水凝胶固含 | **2–4 %** BNC:H₂O | [[BNC-PEG 母粒（干态可复水中介体）]] |

## Method / Mechanism 方法 / 机理

- **交联是定义性条件。** 无交联则亲水链在水相中溶解，网络不成立（源：[[Hydrogels in Regenerative Medicine]]）。
- **物理交联 vs 化学交联是中心取舍。** 物理凝胶由离子作用、氢键、配位键、疏水作用、结晶或蛋白相互作用形成，**可逆**且generally unstable；化学交联给出稳定网络（源：[[Hydrogels in Regenerative Medicine]]）。
- **亲水性来自极性/可离子化基团。** −SO₃H、−COOH、−CONH₂、−OH、−NH₂；带电网络（−SO₃⁻、−COO⁻）可静电吸附金属离子。三类结构：中性（非离子）、离子型（聚电解质）、互穿网络（源：[[Hydrogels in Regenerative Medicine]]）。
- **两个反向杠杆。** 亲水基团含量 ↑ ⇒ 溶胀 ↑；交联密度 ↑ ⇒ 链段活动性 ↓、柔性 ↓、溶胀 ↓ ——这与 SAP 设计的取舍同源（源：[[Hydrogels in Regenerative Medicine]]）。
- **溶胀具有 pH/离子响应方向性。** 酸性基团水凝胶在碱性介质中溶胀更大；带电基团的静电排斥同时抬高溶解度与溶胀比（源：[[Hydrogels in Regenerative Medicine]]）。
- **交联化学实例（两步酯化）。** 柠檬酸交联纤维素：30 ℃/24 h 先接通柠檬酸一端，再 85 ℃/24 h 完成两端交联成膜（源：[[Citric Acid Crosslinked Cellulose SAH（柠檬酸交联纤维素超吸水凝胶）]]）。
- **网络结构四型。** IPN（互穿、无化学键）、semi-IPN（交联网络 + 线性聚合物）、双网络 DN Gel（刚性 + 柔性）、纳米复合水凝胶（源：[[海水降解SAP技术研究报告（三维水凝胶-可溶粒子体系·2026-05-21）]]）。
- **合成路线三类。** 化学交联、物理交联、复合改性（与纳米纤维素或功能高分子复合）（源：[[Hydrogel-based Superabsorbent Polymers]]）。
- **大孔加快响应。** 大孔水凝胶含纳米至微米级液体通道，脱溶胀在分钟级，而常规水凝胶为小时至天级（源：[[Smart Polymers Ch08 Smart Hydrogels]]）。

## Hygiene Relevance 卫材关联

- **SAP 是干态水凝胶。** SAP 的吸水/保水本质上是交联聚电解质的溶胀行为，可用同一网络科学框架建模；常用骨架为聚丙烯酰胺（PAM）、聚丙烯酸（PAA），生物基路线为纤维素、淀粉、壳聚糖、海藻酸钙（源：[[Hydrogel-based Superabsorbent Polymers]]）。
- **性能四参量调控。** 交联密度（低→吸水高但稳定性差；高→保水好但吸水受限，**存在最优值**）、亲水基团分布、离子强度（高离子强度降低吸水性）、温度（部分水凝胶具温度响应性）（源：[[Hydrogel-based Superabsorbent Polymers]]）。
- **吸水速率先受粒径控制。** `t_resp ~ L²/D_eff` 预测有效半径减半 ⇒ 摄入快约 4 倍；当摄入速度或回渗是失败 KPI 时，应据此设定 PSD 档位（源：[[Smart Polymers Ch14 Hydrogels in Microfluidics]]）。
- **盐水敏感性是可比性红线。** 盐水中 Na⁺ 与网络 −COO⁻ 静电结合，减少可用于氢键的离子化基团，同一样品吸收相比纯水下降三倍以上（源：[[Citric Acid Crosslinked Cellulose SAH（柠檬酸交联纤维素超吸水凝胶）]]）。
- **干态中间体的可逆性。** BNC:H₂O 水凝胶经 PEG 置换水分 → 挤压 → 干燥可得干态可复水母粒，遇水/尿液 PEG 被冲走、重新形成水凝胶（源：[[BNC-PEG 母粒（干态可复水中介体）]]）。
- **视觉/湿敏功能层的读-across（来源自标为推演）。** 全息结构色膜的 PEGDA 交联网络与高吸水/水凝胶体系共用交联单体；若要"吸湿变色"须在基体中引入溶胀性组分，属**配方改动而非直接沿用**（源：[[Holographic Structurally Colored Mechanochromic Films]]，该来源自身标注为推演）。

## Open Questions 待补

- **可降解与力学性能的冲突未解**：synthetic biodegradable hydrogels combining good mechanical properties with high water content remain a major challenge（源：[[Hydrogels in Regenerative Medicine]]）。
- 本库未见水凝胶的**吸水速率阈值、溶胀动力学实测曲线** `[待补]`。
- "水凝胶"在不同来源页的**吸水倍率口径不一致**（20–100× 自重 / 10–1000× 干体积 / 数百倍），跨页引用时须连同口径与来源一起引用（见上表）。

## Related Sources 关联来源

- Citing sources 引用来源：[[Holographic Structurally Colored Mechanochromic Films]]、[[Hydrogel-based Superabsorbent Polymers]]
- Additional vault pages used 另有正文来源：[[Hydrogels in Regenerative Medicine]]、[[Smart Polymers Ch08 Smart Hydrogels]]、[[Smart Polymers Ch09 Macroporous Hydrogels from Smart Polymers]]、[[Smart Polymers Ch14 Hydrogels in Microfluidics]]、[[Citric Acid Crosslinked Cellulose SAH（柠檬酸交联纤维素超吸水凝胶）]]、[[BNC-PEG 母粒（干态可复水中介体）]]、[[海水降解SAP技术研究报告（三维水凝胶-可溶粒子体系·2026-05-21）]]
- Adjacent concepts 相邻概念：[[SAP（高吸水树脂）]]、[[交联密度 Crosslink Density]]、[[离子强度 Ionic Strength]]、[[Flory- Rehner Theory]]、[[Donnan 溶胀]]、[[Biodegradable SAP（可降解高吸水树脂）]]、[[水凝胶脱水干燥工艺族谱]]
- Comparable hydrogel pages 同类水凝胶页：[[双物理交联网络水凝胶（PVA-壳聚糖-TOCNF）]]、[[Seawater-Degradable 3D Hydrogel System（海水可降解三维水凝胶体系）]]、[[BC Microgel（细菌纤维素微凝胶）]]、[[Citric Acid Crosslinked Cellulose SAH（柠檬酸交联纤维素超吸水凝胶）]]

File: WIKI/concepts/流变学 Rheology.md
---
type: concept
title: "流变学 Rheology"
domain: hygiene-materials
status: growing
updated: 2026-09-30
tags: [rheology, viscoelasticity, hot-melt-adhesive, peel-strength, MFR, melt-rheology, PSA]
---

# 流变学 Rheology

> 📌 **Page completed 2026-09-30** from 1 citing source (7 vault pages carry verbatim excerpts). All figures traced to their source pages. Anything not evidenced is marked `[待补]`.

## Definition 定义

**流变学 = 研究材料变形与流动的科学**；"The branch of science related to the study of deformation and flow of materials was given the name **rheology** by Bingham"；前缀 rheo 源自希腊语 *rheos*，意为"流"（源：[[Seymour Polymer Chemistry Ch05 Rheology and Physical Tests]]）。

- 库内引用来源把它作为**力学与流变学核心章**：从两个元件——**胡克弹簧**与**牛顿黏壶**——出发，建立**黏弹性**的数学框架（源：[[Seymour Polymer Chemistry Ch05 Rheology and Physical Tests]]）。
- 该来源未给出"流变学"的完整形式化定义，只有上述**命名学定义 + 元件模型框架** `[待补]`。

## Key Parameters and Data 关键参数与数据

| Parameter 参数 | Value 数值 | Source 来源 |
|---|---|---|
| 剥离强度主方程 | $G = G_0\cdot\psi(v,T)$（ψ 远大于 E，黏弹性耗散为主导贡献） | （源：[[Adhesive Handbook Part 2 Fundamental Aspects]]） |
| 本征断裂能与交联分子量 | $G_0 = E\cdot g(M_c)$；$G_0 \propto E^2 \propto W_A^2$ | （源：[[Adhesive Handbook Part 2 Fundamental Aspects]]） |
| 配方粘度（便指示设计） | 3,200 mPa·s @120 °C（2,100 @130 °C、1,400 @140 °C） | （源：[[BM Indicator Design — Viscosity & Cost（便指示·流变与成本）]]） |
| Cross index n | 0.88（规格 ≥0.85；近牛顿设定） | （源：[[BM Indicator Design — Viscosity & Cost（便指示·流变与成本）]]） |
| 松弛时间 λ | ≤ 2×10⁻⁴ s | （源：[[BM Indicator Design — Viscosity & Cost（便指示·流变与成本）]]） |
| 流动活化能 | 56 kJ/mol | （源：[[BM Indicator Design — Viscosity & Cost（便指示·流变与成本）]]） |
| 缝口压力—缝口厚度标度 | $P \propto 1/t^3$；200 µm shim → 13.6 bar（5 mm land, 400 m/min）；100 µm → 99.7 bar 并堵泵 | （源：[[BM Indicator Design — Viscosity & Cost（便指示·流变与成本）]]） |
| 便指示体系 Ca 数 | 272（因此须接触式（wiped）缝口 + 冷辊） | （源：[[BM Indicator Design — Viscosity & Cost（便指示·流变与成本）]]） |
| PP 薄膜级 MFR（slit film, non-CR homopolymer） | 2–4 g/10 min | （源：[[Handbook of Polypropylene and Polypropylene Composites]]） |

## Method / Mechanism 方法 / 机理

- **黏弹性元件模型**：**Maxwell 串联 → 应力松弛**；**Kelvin-Voigt 并联 → 蠕变**（源：[[Seymour Polymer Chemistry Ch05 Rheology and Physical Tests]]）。
- **黏弹性耗散主导胶接强度**：$G = G_0\cdot\psi(v,T)$ 中 ψ 远高于 E，能量耗散是强度 G 的主要贡献（源：[[Adhesive Handbook Part 2 Fundamental Aspects]]）。
- **剥离强度是速率与温度的函数**：通过 $\psi(v,T)$ 表达——这是卫材胶接设计"最可操作的一个方程"（源：[[Adhesive Handbook Part 2 Fundamental Aspects]]）。
- **熔体流变设定异形截面**：异形截面（trilobal、rectangular、hexalobal、hollow）由喷丝孔形状与**熔体流变**共同决定（源：[[Manufactured Fibre Technology Ch14 Speciality Polyamide and Polyester Yarns]]）。
- **受控流变（CR）处理是 PP 的调级手段**：tacticity、分子量及其分布、共聚单体与 CR 处理共同撑开 PP 的性能范围（源：[[Handbook of Polypropylene and Polypropylene Composites]]）。

## Hygiene Relevance 卫材关联

- **芯体点胶工艺的核心方程**：婴儿抓挠与穿着运动属高速剥离，$\psi(v,T)$ 峰值位置决定"低速不漏、高速不脱层"；热熔胶（POP/EVA/SEBS）中蜡/树脂/弹性体比例调节，本质就是设计 $\psi(v,T)$（源：[[Adhesive Handbook Part 2 Fundamental Aspects]]）。
- **以体温流变而非结合强度表征性能**：P&G 热熔胶专利把性能表达为**体温下的流变**而非结合强度数值（源：[[US11878492B2 Tackified Hotmelt Adhesive Composition (P&G)]]）。
- **熔体流变约束工艺窗口**：便指示油墨的 Melt rheology 与缝口几何共同决定可加工性（源：[[BM Indicator Design — Viscosity & Cost（便指示·流变与成本）]]）。
- **PSA 测试条件须严格控制**："conditions under which any pressure-sensitive adhesive is both prepared for testing, then tested, must be rigidly controlled"（源：[[Adhesive Handbook Part 2 Fundamental Aspects]]）。

## Open Questions 待补

- 库内只给出命名学定义与元件模型框架，缺"流变学"的完整形式化定义 `[待补]`。
- 库内未给出黏弹性模型参数（ψ、G₀）在具体卫材胶层算例中的标定值 `[待补]`。

## Related Sources 关联来源

- [[Adhesive Handbook Part 2 Fundamental Aspects]]（主要引用来源）
- [[Seymour Polymer Chemistry Ch05 Rheology and Physical Tests]]、[[Ebewole Polymer Science Ch13 Mechanical Properties of Polymers]]
- [[Handbook of Adhesive Technology Full Report]]、[[Book Review Handbook of Adhesion by Packham]]
- [[BM Indicator Design — Viscosity & Cost（便指示·流变与成本）]]、[[US11878492B2 Tackified Hotmelt Adhesive Composition (P&G)]]
- [[Handbook of Polypropylene and Polypropylene Composites]]、[[Manufactured Fibre Technology Ch14 Speciality Polyamide and Polyester Yarns]]
- [[热熔胶 Hot Melt Adhesive]]、[[Polyolefin Hot Melt Adhesive（聚烯烃热熔胶）]]、[[Styrenic Block Copolymer Hot Melt（SIS-SBS 苯乙烯嵌段共聚物热熔胶）]]、[[APAO（非晶态聚α-烯烃）]]
- [[压敏胶 PSA]]、[[卫材胶黏系统 Hygiene Adhesive Systems]]、[[胶接理论 Adhesion Theories]]、[[胶接热力学 Adhesion Thermodynamics]]、[[断裂力学 Fracture Mechanics]]、[[润湿 Wetting]]、[[层压 Lamination]]

File: WIKI/concepts/热电现象 Thermoelectric.md
---
type: concept
title: "热电现象 Thermoelectric"
domain: [卫材研发, 基础理论与模型]
status: growing
updated: 2026-09-30
tags: [thermoelectric, energy-harvesting, ZT, thermoregulation, smart-textile, wearables]
---

# 热电现象 Thermoelectric

> 📌 **Page completed 2026-09-30** from 3 citing sources. All figures traced to their source pages. Anything not evidenced in the vault is marked `[待补]`.

## Definition 定义

In this vault, **thermoelectricity (TE)** is framed as a **thermal-management + energy-harvesting function**: the **"conversion of waste heat into electrical energy"**, positioned as a contribution to reducing dependence on fossil fuels and greenhouse-gas emissions（源：[[Thermoelectric Polymer Materials ZT Figure of Merit and PGEC]]）. The same source states that **"over the past 10–15 years, there have been significant advances in the scientific understanding as well as in the performance of thermoelectric (TE) materials"**（源：[[Thermoelectric Polymer Materials ZT Figure of Merit and PGEC]]）.

Within the smart-textiles & wearables landscape, **thermoelectric harvesting** is one of the named function families — listed alongside stimuli-responsive polymers, wearable sensing/electronics, e-textiles, flexible electronics, and chromic / PCM / shape-memory functions（源：[[Smart Textiles & Wearables]]）. A dedicated survey on the topic is carried as [[Thermoelectric Materials and Applications Review]].

> A formal textbook definition of the physical effect（e.g. Seebeck / Peltier）is **not given** in the vault excerpts; the sourced definition above is the functional one. `[待补]`

## Key Parameters and Data 关键参数与数据

| Parameter 参数 | Value 数值 | Source 来源 |
|---|---|---|
| ZT figure of merit — practical ceiling 优值 ZT 实际天花板 | ≈ 1（practical, not theoretical） | [[Thermoelectric Polymer Materials ZT Figure of Merit and PGEC]] |
| Advancement window 进展窗口 | past 10–15 years | [[Thermoelectric Polymer Materials ZT Figure of Merit and PGEC]] |
| Promising material systems 材料体系 | highly covalent semiconductors — clathrates (Si, Ge, or Sn) and void structures formed by heavy elements (pp. 728–730) | [[Thermoelectric Polymer Materials ZT Figure of Merit and PGEC]] |
| Automotive applications 汽车应用 (pp. 837–839) | climate-controlled cabin cooling; waste-heat recovery from exhaust systems | [[Thermoelectric Polymer Materials ZT Figure of Merit and PGEC]] |

## Method / Mechanism 方法 / 机理

- **Waste-heat → electricity.** The core rationale in the source is recovery of waste heat as electrical energy（源：[[Thermoelectric Polymer Materials ZT Figure of Merit and PGEC]]）.
- **Figure of merit (ZT) governs performance.** The source's key claim is that **ZT ≈ 1 is a practical, not theoretical, ceiling** — i.e. performance gains beyond that are hard, not impossible in principle（源：[[Thermoelectric Polymer Materials ZT Figure of Merit and PGEC]]）.
- **Material route named**: highly covalent semiconductor clathrates（Si / Ge / Sn）+ void structures formed by heavy elements, quoted as an approach that "works especially well"（源：[[Thermoelectric Polymer Materials ZT Figure of Merit and PGEC]]）.
- **Reversible thermal use**: the automotive examples span both **cooling**（climate-controlled cabin）and **energy recovery**（exhaust waste heat）（源：[[Thermoelectric Polymer Materials ZT Figure of Merit and PGEC]]）.
- **Flexible / wearable carrier**: TE is grouped under **热管理与能量采集** for smart textiles, with flexible/stretchable electronics as the integration path for flexible TE units（源：[[Smart Textiles & Wearables]]）.

## Hygiene Relevance 卫材关联

- **Adjacent, not yet applied.** The vault's sourcing is textile / wearable-level and materials-level; **no thermoelectric function is evidenced on any hygiene-product page** `[待补]`.
- TE sits in the "smart textile" conceptual neighbourhood used elsewhere in the vault for powered / functional hygiene concepts — its siblings include [[刺激响应聚合物 Stimuli-Responsive Polymer]]、[[相变材料 Phase Change Material]]、[[导电纱线 Conductive Yarn]]、[[智能织物 Smart Textile]]（源：[[Smart Textiles & Wearables]]）.
- Integration path named for flexible TE: [[Flexible Stretchable Electronics (imec)]]（源：[[Thermoelectric Polymer Materials ZT Figure of Merit and PGEC]]）.

## Open Questions 待补

- No Seebeck / Peltier coefficient, power factor, or module-efficiency figure is present in the vault `[待补]`.
- ZT values for **polymer / textile-grade** TE materials are not given — the ZT ≈ 1 claim is general, not textile-specific（源：[[Thermoelectric Polymer Materials ZT Figure of Merit and PGEC]]）`[待补]`.
- No cost, lifetime, or manufacturability data for wearable TE units appears in the vault `[待补]`.

## Related Sources 关联来源

- [[Thermoelectric Polymer Materials ZT Figure of Merit and PGEC]]
- [[Smart Textiles & Wearables]]
- [[Thermoelectric Materials and Applications Review]]
- [[Smart & Connected Garments (IEEE)]]
- [[Flexible Stretchable Electronics (imec)]]
- [[Wearable Electronics (National Science Review 2023)]]
- [[Smart Textile Visual Perception (GRID)]]
- [[Smart Textiles and Sportswear]]

File: WIKI/concepts/生物基材料.md
---
type: concept
title: "生物基材料"
domain: [卫材研发, 待归类]
status: growing
updated: 2026-10-12
tags: [seed, 待补]
---


# 生物基材料


## Definition 定义

生物基（bio-based）材料的泛称；本库语境主要为生物基 PTMEG / 生物基 SAP 等。


## Key Points 要点

- **生物基 PTMEG 成本口径**：原料成本为常规的 3.3 倍；掺 30% 后总成本 1.5–2 倍（玉米芯路线），且存在回弹损失、耐温差问题（源：与华峰集团研发及合作会议纪要）
- 另一支：生物基高吸水材料（大豆蛋白 SAP）等（源：生物基高吸水材料（大豆蛋白 SAP））


## Related 关联

- [[PTMEG]]
- [[生物基单体 Bio-based Monomer]]
- [[Biodegradable & Bio-based Diaper Materials（可降解与生物基卫材材料）]]


## Cited by 主要引用来源（1 处）

- [[与华峰集团研发及合作会议纪要]]


> 内容依据：见上方 Cited by 所列来源页；未在来源中出现的表述均未写入。

## Related Sources 关联来源

- [[2025全球（中国）生物基材料产业情况]]
- [[2026年主流复合无纺布种类、工艺特性及应用场景]]
- [[IPC&YK FEI 团队创新合作计划分享会 -4]]
- [[NIFO捻幅科技参观背景资料与纸尿裤材料议题_20261012]]
- [[Nature Communications｜水一碰就变强 这种纤维素塑料把“遇水变软”改写成“遇水升级”]]
- [[与华峰集团研发及合作会议纪要]]
- [[公司画册2026.4 - 海珥玛集团]]
- [[卫生用品供应商如何应对全新市场格局_荣格工业资源网]]
- [[可降解_生物基材料与薄且强芯体技术深度解析]]
- [[晓星推出用于卫生用品的生物基氨纶：制造商投资10亿美元，在同一地点建立了全球首个从甘蔗到氨纶的全流程一体化生产系统。]]
- [[纤维科学与智能制造本科专业详解 _ 一根纤维到智能制造，理解纺织工业的新材料与新工科方向]]
- [[纸尿裤新品调研报告（2024-2025）]]
- [[聚乳酸无纺布的介绍以及在卫生用品上的应用]]

File: WIKI/concepts/生物基高吸水材料（大豆蛋白 SAP）.md
---
type: concept
title: "生物基高吸水材料（大豆蛋白 SAP）"
domain: [卫材研发, 吸水材料]
status: growing
updated: 2026-09-30
tags: [SAP, 生物基, 大豆蛋白, 可降解, 高吸水]
---

# 生物基高吸水材料（大豆蛋白 SAP / Bio-based SAP from Soy Protein）

> 一句话定义：以**大豆分离蛋白（SPI）**经**琥珀酸酐（SA）酰化**提升亲水性，再与**甘油**增塑，通过热机械工艺制成的**天然基高吸水塑料/树脂**，作为石油基丙烯酸 SAP 的**可降解替代路线**。

## 机理 / 结构拆解

1. **动机**：传统 SAP 多由丙烯酸及其衍生物聚合，存在**生物降解性差、成本高**的问题。
2. **原料**：大豆蛋白是豆油工业副产物，价格低、含天冬/谷氨酸故亲水性强，与甘油增塑后加工性好。
3. **改性**：用 SA 对 SPI 酰化（acylation）引入更多亲水/羧基位点，提高吸水能力。
4. **成型**：50 wt% 蛋白（酰化或未酰化 SPI）+ 50 wt% 甘油，两段式热机械共混。
5. **表征**：吸水率（24h）按 UNE-EN ISO 62:2008；WIC（water imbibing capacity）用 Baumann 装置。

## 关键参数表

| 参数 | 典型值 / 范围 | 出处 |
|---|---|---|
| 配方 | 50 wt% SPI + 50 wt% 甘油 | [[Natural Superabsorbent Plastic Materials Based on Functionalized Soy Protein]] |
| 酰化剂 | 琥珀酸酐 SA | 同上 |
| SPI 来源 | SUPRO 500E IP（PROANDA, 西班牙） | 同上 |

> ⚠️ **禁止无来源参数**：表中数字来自源摘要页；具体吸水倍率未在读取段落出现，标 `[待验证]`。

## 相邻概念

- 上位：[[SAP（高吸水树脂）]]
- 对比：石油基丙烯酸 SAP（降解性/成本）
- 相关：可降解材料路线

## 来源

- [[Natural Superabsorbent Plastic Materials Based on Functionalized Soy Protein]] —— `RAW/ima_sync/个人知识库/WKB/Areas/Supply Base/Natural superabsorbent plastic materials based on a functionalized soy protein .pdf.md`

## 追加：蛋白基在生物基五路线中的定位（2026-09-29 追加 · 来源：生物基SAP-SAF技术研究报告 2026-04）

- **路线位置**：蛋白基（大豆蛋白、胶原蛋白改性）被列为生物基 SAP 的**第 ③ 条路线**，与①淀粉接枝、②纤维素接枝、④PASP、⑤生物基丙烯酸并列。
- **成熟度判断**：在该报告的产业化现状表中，**蛋白基未被列入商业化产品**（列入的只有淀粉接枝「工业化」、PASP「小规模」、纤维素基「研发」、生物基丙烯酸「开发中」）→ 蛋白基在五条路线中**成熟度最低**。
- **共性约束（source-stated）**：生物基路线整体面临 **成本高 20–50%、吸水性能略低于合成 SAP、认证与标准待完善、规模效应尚未形成**四条代价——蛋白基同样适用，且因其成熟度更低而放大。
- **优势侧**：原料可再生、**对盐溶液敏感性低**、减少微塑料污染。
- 与 [[Biodegradable SAP（可降解高吸水树脂）]] 的关系：蛋白基属**生物基**轴，其**可降解性需单独验证**，不可默认。
- 来源页 [[生物基SAP-SAF技术研究报告（2026-04 · 生物基 SAP 路线·产业化与成本结构）]]。

> 校验：本节为 2026-09-29 追加，**未修正上方任何结论**。
